Repository: ProgWizer/parser

File: project-root/data/Tests/Data Acquisition/2013 (508)/13-0253 MW.txt
--Test Summary--
Full Path and File Name	
Instrument Name	7222
Instrument Type	Model 7222 Consistometer
Instrument Serial Number	
Test Start Date	25.11.2013
Test Start Time	9:50:47
Test Stop Date	25.11.2013
Test Stop Time	14:51:48
Test Length	5:01:01
Final Sample Time Offset	5:01:00
Controller Schedule Name	
Sampling Period	10 seconds
Comments	
Information	WellID	Research
Information	Customer	Trican
Information	EngName	Konstantin Shut
Information	CementClass	100%G
Information	CementMfr	Dyckerhoff - Suhoy Log
Information	Additives	5%DR-100BL+0.05%NTF
Information	Density	1900
Information	BHCT	75
Information	BHST	na
Information	FluidLoss	na
Information	JobType	Research
Calculated Value	Time_30Bc	0:13:30
Calculated Value	Time_70Bc	3:41:10
Calculated Value	Time_100Bc	N/A
Initial Temperature (°C)	28 °C
Final Temperature (°C)	77 °C
Initial Pressure (MPa)	0,5 MPa
Final Pressure (MPa)	20,5 MPa
Initial Consistency (Bc)	15 Bc
Final Consistency (Bc)	67 Bc
--Data--
Time (HH:MM:SS)	Temperature (°C)	Pressure (MPa)	Consistency (Bc)
0:00:00	28	0,5	15
0:00:10	28	0,6	15
0:00:20	28	0,7	15
0:00:30	28	0,9	16
0:00:40	28	1,0	17
0:00:50	28	1,3	17
0:01:00	28	1,7	17
0:01:10	28	2,1	15
0:01:20	28	2,2	16
0:01:30	28	2,2	16
0:01:40	28	2,3	18
0:01:50	28	2,3	22
0:02:00	28	2,4	23
0:02:10	29	2,5	29
0:02:20	29	2,5	26
0:02:30	29	2,3	17
0:02:40	29	2,0	32
0:02:50	30	1,8	28
0:03:00	30	1,9	26
0:03:10	30	2,2	27
0:03:20	30	2,2	25
0:03:30	30	2,4	24
0:03:40	31	2,2	25
0:03:50	31	2,5	24
0:04:00	31	2,3	24
0:04:10	31	2,8	21
0:04:20	31	2,7	20
0:04:30	31	2,7	19
0:04:40	31	2,7	19
0:04:50	31	3,2	20
0:05:00	31	3,5	19
0:05:10	31	4,0	20
0:05:20	31	4,2	20
0:05:30	31	4,3	21
0:05:40	31	4,4	19
0:05:50	31	4,4	20
0:06:00	31	4,4	18
0:06:10	31	4,6	17
0:06:20	32	4,6	17
0:06:30	32	4,5	17
0:06:40	32	4,7	17
0:06:50	32	4,5	18
0:07:00	33	4,1	18
0:07:10	33	4,0	18
0:07:20	34	3,9	18
0:07:30	34	4,0	18
0:07:40	34	4,2	19
0:07:50	35	4,3	19
0:08:00	35	4,6	19
0:08:10	35	4,5	19
0:08:20	35	4,6	20
0:08:30	36	4,6	21
0:08:40	36	4,8	22
0:08:50	36	5,1	22
0:09:00	36	4,9	21
0:09:10	36	4,9	21
0:09:20	36	5,3	21
0:09:30	36	5,5	20
0:09:40	36	6,0	21
0:09:50	36	6,4	22
0:10:00	36	6,4	22
0:10:10	36	6,5	22
0:10:20	36	6,5	22
0:10:30	36	6,6	23
0:10:40	36	6,7	23
0:10:50	36	6,7	23
0:11:00	36	6,6	23
0:11:10	36	7,0	23
0:11:20	37	6,9	22
0:11:30	37	6,6	23
0:11:40	38	5,9	24
0:11:50	39	6,0	22
0:12:00	39	6,2	22
0:12:10	40	6,3	21
0:12:20	41	6,4	29
0:12:30	41	6,6	24
0:12:40	42	6,5	38
0:12:50	42	6,8	28
0:13:00	42	6,9	34
0:13:10	42	6,8	30
0:13:20	43	6,9	38
0:13:30	43	7,1	37
0:13:40	43	7,1	32
0:13:50	43	7,2	32
0:14:00	43	7,5	31
0:14:10	43	7,3	36
0:14:20	42	7,5	35
0:14:30	42	7,8	32
0:14:40	42	8,6	30
0:14:50	42	8,3	29
0:15:00	42	9,0	29
0:15:10	42	9,2	29
0:15:20	42	9,2	29
0:15:30	42	9,2	30
0:15:40	42	9,1	30
0:15:50	42	9,0	32
0:16:00	42	9,0	34
0:16:10	43	9,1	35
0:16:20	44	9,2	34
0:16:30	44	8,6	35
0:16:40	45	8,4	35
0:16:50	46	8,8	35
0:17:00	47	8,7	34
0:17:10	48	9,0	35
0:17:20	49	8,9	34
0:17:30	49	8,8	34
0:17:40	50	9,0	30
0:17:50	50	9,1	26
0:18:00	51	9,4	26
0:18:10	51	9,4	32
0:18:20	51	9,5	29
0:18:30	51	9,6	28
0:18:40	51	9,5	27
0:18:50	51	9,5	28
0:19:00	51	9,7	28
0:19:10	50	9,7	32
0:19:20	50	10,0	32
0:19:30	50	10,2	32
0:19:40	50	11,0	32
0:19:50	49	10,6	42
0:20:00	49	11,4	36
0:20:10	49	11,4	36
0:20:20	49	11,2	33
0:20:30	49	11,0	28
0:20:40	49	11,4	45
0:20:50	49	11,9	35
0:21:00	50	11,5	36
0:21:10	50	11,6	29
0:21:20	51	11,7	28
0:21:30	52	10,9	31
0:21:40	52	11,0	30
0:21:50	53	10,9	30
0:22:00	54	11,0	30
0:22:10	55	11,5	30
0:22:20	56	11,2	30
0:22:30	56	11,2	30
0:22:40	57	11,4	30
0:22:50	58	11,4	29
0:23:00	58	11,7	30
0:23:10	59	11,9	36
0:23:20	59	11,9	32
0:23:30	59	11,8	31
0:23:40	59	12,0	29
0:23:50	59	12,0	30
0:24:00	59	12,3	31
0:24:10	58	12,4	30
0:24:20	58	12,3	29
0:24:30	58	12,5	30
0:24:40	58	12,5	30
0:24:50	57	12,6	29
0:25:00	57	13,3	28
0:25:10	57	13,7	36
0:25:20	56	13,2	29
0:25:30	56	14,1	29
0:25:40	56	13,7	29
0:25:50	56	13,4	31
0:26:00	56	14,4	33
0:26:10	56	14,0	29
0:26:20	56	14,1	39
0:26:30	56	13,9	31
0:26:40	57	13,9	31
0:26:50	57	13,9	31
0:27:00	59	13,7	35
0:27:10	60	13,6	47
0:27:20	62	14,2	42
0:27:30	63	13,8	40
0:27:40	65	13,8	40
0:27:50	66	13,9	39
0:28:00	67	14,2	39
0:28:10	67	14,3	40
0:28:20	68	14,1	40
0:28:30	68	14,3	44
0:28:40	67	14,5	38
0:28:50	67	14,5	35
0:29:00	67	14,5	35
0:29:10	67	14,8	35
0:29:20	66	14,9	34
0:29:30	66	14,9	33
0:29:40	65	15,0	31
0:29:50	65	14,9	31
0:30:00	64	15,3	30
0:30:10	64	16,2	30
0:30:20	64	16,0	30
0:30:30	63	16,1	32
0:30:40	63	16,1	33
0:30:50	63	16,5	34
0:31:00	62	16,0	39
0:31:10	62	17,0	41
0:31:20	63	16,2	38
0:31:30	63	16,5	31
0:31:40	64	16,3	31
0:31:50	66	16,1	38
0:32:00	67	16,0	36
0:32:10	69	16,0	37
0:32:20	70	16,0	36
0:32:30	71	16,3	36
0:32:40	72	16,2	36
0:32:50	73	16,2	36
0:33:00	73	16,5	36
0:33:10	73	16,8	36
0:33:20	73	16,6	35
0:33:30	73	16,9	35
0:33:40	73	16,8	35
0:33:50	72	16,8	35
0:34:00	72	17,2	35
0:34:10	71	17,2	34
0:34:20	71	17,3	33
0:34:30	71	17,4	33
0:34:40	70	17,3	33
0:34:50	70	18,1	32
0:35:00	69	18,5	32
0:35:10	69	17,9	32
0:35:20	69	18,5	37
0:35:30	68	18,0	36
0:35:40	68	18,7	47
0:35:50	68	18,6	41
0:36:00	69	18,3	39
0:36:10	70	19,0	39
0:36:20	71	18,5	41
0:36:30	72	18,3	55
0:36:40	74	18,1	41
0:36:50	75	18,5	45
0:37:00	76	18,4	43
0:37:10	77	18,7	42
0:37:20	78	18,8	45
0:37:30	78	18,7	41
0:37:40	78	18,6	40
0:37:50	78	18,9	39
0:38:00	77	19,2	38
0:38:10	77	19,1	38
0:38:20	77	19,1	37
0:38:30	76	19,0	37
0:38:40	76	19,3	36
0:38:50	75	19,4	36
0:39:00	75	19,5	36
0:39:10	75	20,1	35
0:39:20	74	20,2	35
0:39:30	74	20,8	36
0:39:40	73	19,7	58
0:39:50	73	20,5	45
0:40:00	73	21,3	51
0:40:10	73	20,3	37
0:40:20	74	20,3	42
0:40:30	75	20,8	41
0:40:40	76	20,0	44
0:40:50	77	19,6	42
0:41:00	78	19,6	39
0:41:10	80	19,8	39
0:41:20	81	19,6	39
0:41:30	81	19,9	39
0:41:40	82	20,1	39
0:41:50	82	19,8	39
0:42:00	82	19,9	39
0:42:10	82	19,8	39
0:42:20	81	19,9	38
0:42:30	81	20,1	40
0:42:40	80	20,1	40
0:42:50	80	19,9	40
0:43:00	80	20,0	39
0:43:10	79	19,9	39
0:43:20	79	20,0	39
0:43:30	78	19,8	42
0:43:40	78	19,9	44
0:43:50	77	20,0	40
0:44:00	77	19,8	38
0:44:10	77	20,1	38
0:44:20	76	20,0	38
0:44:30	76	20,6	38
0:44:40	76	20,2	38
0:44:50	76	20,6	39
0:45:00	75	21,3	40
0:45:10	76	20,3	39
0:45:20	76	20,3	41
0:45:30	77	20,5	41
0:45:40	78	19,7	46
0:45:50	79	19,9	54
0:46:00	81	19,6	46
0:46:10	82	20,0	46
0:46:20	83	20,0	45
0:46:30	84	20,0	45
0:46:40	84	19,8	44
0:46:50	84	19,9	44
0:47:00	84	19,7	44
0:47:10	83	20,0	44
0:47:20	83	19,9	44
0:47:30	83	19,9	43
0:47:40	82	19,9	43
0:47:50	82	19,8	43
0:48:00	82	19,9	44
0:48:10	81	19,9	46
0:48:20	81	20,1	46
0:48:30	81	19,8	43
0:48:40	80	19,9	41
0:48:50	80	19,9	44
0:49:00	79	19,8	43
0:49:10	79	19,8	44
0:49:20	79	20,2	43
0:49:30	79	20,0	43
0:49:40	78	19,8	45
0:49:50	78	20,1	45
0:50:00	78	19,9	43
0:50:10	77	20,2	43
0:50:20	77	20,0	43
0:50:30	77	20,1	46
0:50:40	77	20,4	46
0:50:50	76	21,2	50
0:51:00	76	20,4	50
0:51:10	76	21,0	47
0:51:20	76	20,3	52
0:51:30	76	20,1	57
0:51:40	77	20,7	55
0:51:50	78	20,3	56
0:52:00	79	19,9	48
0:52:10	80	19,8	51
0:52:20	81	19,7	50
0:52:30	82	19,8	48
0:52:40	82	20,0	48
0:52:50	83	19,8	48
0:53:00	83	19,8	48
0:53:10	83	20,1	47
0:53:20	83	20,1	47
0:53:30	83	20,1	47
0:53:40	82	19,8	47
0:53:50	82	19,8	47
0:54:00	82	19,9	47
0:54:10	81	20,1	47
0:54:20	81	19,9	48
0:54:30	81	20,1	47
0:54:40	80	19,8	47
0:54:50	80	20,0	47
0:55:00	80	19,8	47
0:55:10	80	19,9	47
0:55:20	79	19,8	50
0:55:30	79	19,9	47
0:55:40	79	19,9	48
0:55:50	79	19,9	54
0:56:00	78	19,9	48
0:56:10	78	19,9	51
0:56:20	78	19,9	45
0:56:30	78	19,9	44
0:56:40	77	19,8	45
0:56:50	77	19,9	45
0:57:00	77	19,9	51
0:57:10	77	20,7	48
0:57:20	77	20,9	50
0:57:30	76	20,7	47
0:57:40	76	20,2	45
0:57:50	76	20,6	48
0:58:00	76	20,7	48
0:58:10	77	20,5	48
0:58:20	77	20,7	48
0:58:30	78	20,1	48
0:58:40	79	19,8	51
0:58:50	80	19,8	50
0:59:00	80	20,0	52
0:59:10	81	20,1	52
0:59:20	81	20,1	52
0:59:30	82	20,0	52
0:59:40	82	20,0	51
0:59:50	82	19,9	51
1:00:00	82	20,0	51
1:00:10	81	19,9	51
1:00:20	81	19,8	51
1:00:30	81	20,0	51
1:00:40	81	19,8	51
1:00:50	80	19,9	51
1:01:00	80	20,1	51
1:01:10	80	19,9	51
1:01:20	80	19,8	51
1:01:30	79	19,9	51
1:01:40	79	19,9	50
1:01:50	79	19,9	50
1:02:00	79	19,9	49
1:02:10	79	19,9	48
1:02:20	78	19,9	49
1:02:30	78	19,8	48
1:02:40	78	19,9	50
1:02:50	78	20,0	50
1:03:00	78	19,8	52
1:03:10	77	20,1	58
1:03:20	77	20,0	55
1:03:30	77	19,8	53
1:03:40	77	20,7	55
1:03:50	77	21,0	48
1:04:00	77	20,3	48
1:04:10	76	20,1	48
1:04:20	76	20,3	50
1:04:30	76	20,3	50
1:04:40	77	20,3	50
1:04:50	77	20,1	51
1:05:00	78	20,1	52
1:05:10	79	19,9	53
1:05:20	79	19,7	52
1:05:30	80	20,0	52
1:05:40	80	20,0	52
1:05:50	81	19,7	52
1:06:00	81	19,8	52
1:06:10	81	19,8	51
1:06:20	81	20,2	51
1:06:30	81	19,9	51
1:06:40	81	20,1	51
1:06:50	80	19,8	51
1:07:00	80	20,0	51
1:07:10	80	19,8	51
1:07:20	80	20,1	51
1:07:30	80	19,9	51
1:07:40	79	20,1	51
1:07:50	79	19,9	51
1:08:00	79	19,8	51
1:08:10	79	20,0	51
1:08:20	79	19,9	51
1:08:30	78	20,2	51
1:08:40	78	20,1	51
1:08:50	78	19,9	49
1:09:00	78	19,8	48
1:09:10	78	20,0	48
1:09:20	78	19,9	47
1:09:30	77	19,9	47
1:09:40	77	19,8	48
1:09:50	77	19,9	49
1:10:00	77	20,0	50
1:10:10	77	21,0	50
1:10:20	77	20,9	47
1:10:30	77	21,1	47
1:10:40	76	21,1	47
1:10:50	76	20,9	46
1:11:00	77	20,6	47
1:11:10	77	20,2	51
1:11:20	77	20,0	48
1:11:30	78	19,9	48
1:11:40	79	19,9	48
1:11:50	79	19,7	48
1:12:00	80	20,0	49
1:12:10	80	20,0	48
1:12:20	80	20,1	49
1:12:30	80	19,8	49
1:12:40	80	19,9	49
1:12:50	80	19,8	49
1:13:00	80	19,9	49
1:13:10	80	19,9	49
1:13:20	80	19,9	49
1:13:30	80	19,9	49
1:13:40	79	19,9	49
1:13:50	79	19,9	49
1:14:00	79	20,0	49
1:14:10	79	19,8	49
1:14:20	79	19,9	49
1:14:30	78	19,9	49
1:14:40	78	19,8	49
1:14:50	78	19,9	49
1:15:00	78	19,9	49
1:15:10	78	20,0	49
1:15:20	78	19,8	49
1:15:30	78	19,9	49
1:15:40	77	19,9	49
1:15:50	77	19,9	49
1:16:00	77	19,9	49
1:16:10	77	20,0	49
1:16:20	77	20,2	49
1:16:30	77	20,5	49
1:16:40	77	20,6	49
1:16:50	76	20,8	49
1:17:00	76	21,0	51
1:17:10	76	20,8	50
1:17:20	77	20,5	49
1:17:30	77	20,8	49
1:17:40	77	20,5	49
1:17:50	78	20,1	49
1:18:00	78	20,0	49
1:18:10	79	19,8	49
1:18:20	79	19,8	49
1:18:30	80	19,9	49
1:18:40	80	20,1	49
1:18:50	80	19,8	49
1:19:00	80	19,9	49
1:19:10	80	20,1	49
1:19:20	80	19,9	49
1:19:30	80	20,1	49
1:19:40	80	19,9	49
1:19:50	79	19,8	49
1:20:00	79	20,1	49
1:20:10	79	19,9	49
1:20:20	79	20,0	49
1:20:30	79	19,8	49
1:20:40	79	20,1	49
1:20:50	78	20,0	49
1:21:00	78	19,8	49
1:21:10	78	20,2	49
1:21:20	78	20,1	49
1:21:30	78	19,9	49
1:21:40	78	19,9	49
1:21:50	77	20,0	49
1:22:00	77	19,9	49
1:22:10	77	19,9	49
1:22:20	77	19,8	49
1:22:30	77	20,0	49
1:22:40	77	20,6	49
1:22:50	77	20,4	49
1:23:00	77	20,4	49
1:23:10	77	20,2	49
1:23:20	77	20,1	50
1:23:30	77	20,9	50
1:23:40	77	20,4	52
1:23:50	77	20,4	52
1:24:00	78	20,0	53
1:24:10	78	19,8	53
1:24:20	79	19,9	56
1:24:30	79	19,9	53
1:24:40	79	19,8	53
1:24:50	80	19,9	53
1:25:00	80	20,1	53
1:25:10	80	19,8	53
1:25:20	80	19,9	53
1:25:30	80	19,9	53
1:25:40	80	19,9	53
1:25:50	79	19,9	53
1:26:00	79	19,9	53
1:26:10	79	20,0	53
1:26:20	79	19,8	53
1:26:30	79	19,9	53
1:26:40	79	19,8	53
1:26:50	78	20,0	53
1:27:00	78	19,8	53
1:27:10	78	19,9	53
1:27:20	78	19,9	53
1:27:30	78	19,8	53
1:27:40	78	19,9	53
1:27:50	78	20,0	53
1:28:00	77	19,9	53
1:28:10	77	20,0	53
1:28:20	77	19,9	53
1:28:30	77	19,8	53
1:28:40	77	19,8	53
1:28:50	77	20,2	53
1:29:00	77	21,0	53
1:29:10	77	20,9	53
1:29:20	77	20,7	50
1:29:30	77	20,6	50
1:29:40	77	20,3	51
1:29:50	77	20,9	51
1:30:00	77	20,4	57
1:30:10	77	20,1	57
1:30:20	78	19,8	57
1:30:30	78	19,8	60
1:30:40	79	19,8	62
1:30:50	79	20,1	62
1:31:00	79	19,8	62
1:31:10	79	20,0	62
1:31:20	79	19,8	62
1:31:30	79	20,0	62
1:31:40	79	19,8	62
1:31:50	79	20,0	62
1:32:00	79	19,8	62
1:32:10	79	20,1	62
1:32:20	79	19,9	62
1:32:30	79	19,9	62
1:32:40	79	20,1	62
1:32:50	78	20,0	62
1:33:00	78	19,8	62
1:33:10	78	19,8	62
1:33:20	78	20,0	62
1:33:30	78	19,9	62
1:33:40	78	19,8	62
1:33:50	78	20,0	62
1:34:00	77	19,9	62
1:34:10	77	19,8	62
1:34:20	77	20,0	62
1:34:30	77	19,9	62
1:34:40	77	20,0	62
1:34:50	77	19,9	62
1:35:00	77	20,5	61
1:35:10	77	20,2	62
1:35:20	77	20,1	61
1:35:30	77	21,0	59
1:35:40	76	20,8	59
1:35:50	77	20,5	60
1:36:00	77	20,9	59
1:36:10	77	20,2	58
1:36:20	77	19,9	55
1:36:30	78	19,8	54
1:36:40	78	19,9	62
1:36:50	79	20,0	62
1:37:00	79	20,0	61
1:37:10	79	20,1	61
1:37:20	79	19,9	61
1:37:30	79	20,1	61
1:37:40	79	19,9	61
1:37:50	79	19,9	61
1:38:00	79	20,0	61
1:38:10	79	19,8	61
1:38:20	79	19,8	61
1:38:30	79	19,9	61
1:38:40	79	19,8	61
1:38:50	78	19,8	61
1:39:00	78	19,9	61
1:39:10	78	19,8	61
1:39:20	78	20,2	61
1:39:30	78	20,1	61
1:39:40	78	20,0	61
1:39:50	78	19,9	61
1:40:00	78	19,8	61
1:40:10	77	19,9	61
1:40:20	77	19,8	61
1:40:30	77	19,9	61
1:40:40	77	20,3	61
1:40:50	77	20,2	61
1:41:00	77	20,5	61
1:41:10	77	20,1	61
1:41:20	77	21,0	61
1:41:30	77	20,8	61
1:41:40	77	20,6	61
1:41:50	77	20,3	61
1:42:00	77	20,8	61
1:42:10	77	20,2	62
1:42:20	77	20,0	65
1:42:30	78	20,2	67
1:42:40	78	19,8	66
1:42:50	78	19,9	66
1:43:00	79	19,8	66
1:43:10	79	19,9	65
1:43:20	79	20,1	66
1:43:30	79	19,8	66
1:43:40	79	20,1	66
1:43:50	79	19,9	66
1:44:00	79	19,8	66
1:44:10	79	19,9	66
1:44:20	79	19,9	66
1:44:30	79	19,8	66
1:44:40	79	19,9	66
1:44:50	78	20,0	66
1:45:00	78	19,9	66
1:45:10	78	19,9	66
1:45:20	78	19,9	66
1:45:30	78	19,9	66
1:45:40	78	19,9	66
1:45:50	78	20,0	66
1:46:00	78	19,9	66
1:46:10	77	20,0	66
1:46:20	77	20,0	66
1:46:30	77	19,9	66
1:46:40	77	19,9	66
1:46:50	77	19,8	65
1:47:00	77	20,4	66
1:47:10	77	20,1	66
1:47:20	77	20,9	65
1:47:30	77	20,7	65
1:47:40	77	20,4	66
1:47:50	77	20,2	66
1:48:00	77	20,6	66
1:48:10	77	20,8	66
1:48:20	77	20,5	66
1:48:30	78	20,2	65
1:48:40	78	19,8	64
1:48:50	78	19,8	63
1:49:00	79	19,8	62
1:49:10	79	20,0	62
1:49:20	79	19,8	61
1:49:30	79	20,0	61
1:49:40	79	19,8	61
1:49:50	79	20,1	61
1:50:00	79	19,9	61
1:50:10	79	19,8	61
1:50:20	79	19,8	63
1:50:30	79	19,9	63
1:50:40	78	19,9	63
1:50:50	78	19,8	63
1:51:00	78	19,9	63
1:51:10	78	19,9	63
1:51:20	78	19,9	63
1:51:30	78	19,8	63
1:51:40	78	19,8	63
1:51:50	78	19,9	63
1:52:00	77	20,0	63
1:52:10	77	19,9	63
1:52:20	77	19,8	63
1:52:30	77	19,9	63
1:52:40	77	19,8	63
1:52:50	77	19,9	63
1:53:00	77	20,1	63
1:53:10	77	20,7	63
1:53:20	77	20,5	62
1:53:30	77	20,2	62
1:53:40	77	21,0	61
1:53:50	77	20,7	61
1:54:00	77	20,3	61
1:54:10	77	20,6	61
1:54:20	77	20,5	61
1:54:30	78	20,1	65
1:54:40	78	19,8	65
1:54:50	78	19,9	66
1:55:00	79	20,1	66
1:55:10	79	19,8	66
1:55:20	79	20,0	65
1:55:30	79	19,8	65
1:55:40	79	19,8	65
1:55:50	79	19,8	65
1:56:00	79	19,9	65
1:56:10	79	19,9	65
1:56:20	79	20,0	65
1:56:30	79	19,9	65
1:56:40	78	19,9	65
1:56:50	78	19,8	65
1:57:00	78	19,8	65
1:57:10	78	19,9	65
1:57:20	78	20,0	65
1:57:30	78	19,9	65
1:57:40	78	19,9	65
1:57:50	78	19,9	65
1:58:00	78	19,9	65
1:58:10	77	20,0	65
1:58:20	77	19,9	65
1:58:30	77	19,9	65
1:58:40	77	20,0	65
1:58:50	77	19,9	65
1:59:00	77	20,3	65
1:59:10	77	21,0	65
1:59:20	77	20,9	65
1:59:30	77	20,6	63
1:59:40	77	20,3	60
1:59:50	77	20,9	60
2:00:00	77	20,3	56
2:00:10	77	20,4	56
2:00:20	77	20,2	54
2:00:30	78	19,9	53
2:00:40	78	20,0	54
2:00:50	78	20,2	56
2:01:00	79	19,9	56
2:01:10	79	20,2	57
2:01:20	79	19,9	57
2:01:30	79	20,2	57
2:01:40	79	20,0	57
2:01:50	79	19,8	57
2:02:00	79	20,1	59
2:02:10	79	20,0	59
2:02:20	79	19,9	59
2:02:30	78	20,2	59
2:02:40	78	20,1	59
2:02:50	78	20,0	59
2:03:00	78	19,8	59
2:03:10	78	20,2	59
2:03:20	78	20,1	59
2:03:30	78	20,0	59
2:03:40	78	19,9	59
2:03:50	78	19,9	59
2:04:00	77	20,0	59
2:04:10	77	19,9	59
2:04:20	77	19,9	59
2:04:30	77	19,8	60
2:04:40	77	19,9	59
2:04:50	77	20,1	59
2:05:00	77	20,7	59
2:05:10	77	20,4	60
2:05:20	77	20,2	60
2:05:30	77	21,0	60
2:05:40	77	20,6	60
2:05:50	77	20,2	60
2:06:00	77	20,5	60
2:06:10	77	20,3	60
2:06:20	77	20,0	58
2:06:30	78	20,0	55
2:06:40	78	19,8	56
2:06:50	79	19,8	54
2:07:00	79	19,9	54
2:07:10	79	19,8	54
2:07:20	79	19,8	54
2:07:30	79	19,8	54
2:07:40	79	19,9	54
2:07:50	79	19,8	54
2:08:00	79	19,8	54
2:08:10	79	19,9	54
2:08:20	79	19,9	54
2:08:30	78	19,8	54
2:08:40	78	19,8	54
2:08:50	78	19,9	54
2:09:00	78	19,9	54
2:09:10	78	19,8	54
2:09:20	78	20,0	55
2:09:30	78	19,9	55
2:09:40	78	19,9	55
2:09:50	77	20,1	55
2:10:00	77	20,0	55
2:10:10	77	19,9	55
2:10:20	77	19,8	55
2:10:30	77	20,0	55
2:10:40	77	19,9	55
2:10:50	77	20,2	55
2:11:00	77	20,8	55
2:11:10	77	20,6	57
2:11:20	77	20,4	57
2:11:30	77	20,1	52
2:11:40	77	20,7	53
2:11:50	77	20,2	54
2:12:00	77	20,3	55
2:12:10	77	20,1	54
2:12:20	78	19,8	57
2:12:30	78	19,9	54
2:12:40	78	19,9	54
2:12:50	79	20,0	53
2:13:00	79	19,8	53
2:13:10	79	20,0	53
2:13:20	79	19,8	53
2:13:30	79	20,1	52
2:13:40	79	19,9	52
2:13:50	79	20,2	52
2:14:00	79	20,0	52
2:14:10	79	19,9	52
2:14:20	78	20,0	52
2:14:30	78	20,1	52
2:14:40	78	20,0	52
2:14:50	78	19,9	52
2:15:00	78	19,9	53
2:15:10	78	19,8	53
2:15:20	78	19,8	53
2:15:30	78	19,9	53
2:15:40	78	20,0	53
2:15:50	77	19,9	52
2:16:00	77	19,8	52
2:16:10	77	19,9	52
2:16:20	77	19,8	52
2:16:30	77	20,0	52
2:16:40	77	20,0	52
2:16:50	77	20,4	53
2:17:00	77	20,1	53
2:17:10	77	20,8	53
2:17:20	77	20,7	53
2:17:30	77	20,3	54
2:17:40	77	20,9	54
2:17:50	77	20,3	53
2:18:00	77	20,3	54
2:18:10	77	20,1	53
2:18:20	78	20,0	53
2:18:30	78	19,8	52
2:18:40	78	20,1	52
2:18:50	79	19,8	52
2:19:00	79	20,1	52
2:19:10	79	19,9	52
2:19:20	79	19,8	52
2:19:30	79	19,9	52
2:19:40	79	20,2	52
2:19:50	79	20,0	52
2:20:00	79	19,9	52
2:20:10	78	20,1	52
2:20:20	78	20,0	52
2:20:30	78	19,8	52
2:20:40	78	19,8	52
2:20:50	78	20,0	52
2:21:00	78	19,9	52
2:21:10	78	19,9	52
2:21:20	78	19,9	52
2:21:30	78	19,9	52
2:21:40	77	19,8	52
2:21:50	77	20,0	52
2:22:00	77	19,9	52
2:22:10	77	19,8	52
2:22:20	77	19,8	52
2:22:30	77	20,0	52
2:22:40	77	20,1	53
2:22:50	77	20,7	53
2:23:00	77	20,4	53
2:23:10	77	20,2	52
2:23:20	77	20,9	52
2:23:30	77	20,6	52
2:23:40	77	20,3	52
2:23:50	77	20,5	52
2:24:00	77	20,4	52
2:24:10	78	20,1	53
2:24:20	78	19,8	53
2:24:30	78	19,9	53
2:24:40	79	20,1	53
2:24:50	79	19,8	53
2:25:00	79	20,0	53
2:25:10	79	19,8	53
2:25:20	79	20,1	53
2:25:30	79	19,9	53
2:25:40	79	20,2	53
2:25:50	79	20,0	53
2:26:00	79	19,9	53
2:26:10	79	20,0	53
2:26:20	78	19,9	53
2:26:30	78	20,0	53
2:26:40	78	19,9	53
2:26:50	78	19,9	53
2:27:00	78	20,1	53
2:27:10	78	20,0	53
2:27:20	78	19,9	53
2:27:30	78	20,0	53
2:27:40	78	19,9	53
2:27:50	77	20,0	53
2:28:00	77	20,0	53
2:28:10	77	19,9	53
2:28:20	77	19,8	53
2:28:30	77	20,0	53
2:28:40	77	20,3	53
2:28:50	77	20,2	53
2:29:00	77	21,0	53
2:29:10	77	20,7	53
2:29:20	77	20,4	53
2:29:30	77	20,6	53
2:29:40	77	20,5	53
2:29:50	77	20,5	53
2:30:00	77	20,3	54
2:30:10	78	20,0	53
2:30:20	78	19,8	53
2:30:30	78	20,0	53
2:30:40	79	20,2	53
2:30:50	79	19,9	53
2:31:00	79	20,1	53
2:31:10	79	19,9	53
2:31:20	79	20,2	52
2:31:30	79	20,1	52
2:31:40	79	19,9	52
2:31:50	79	20,1	52
2:32:00	79	19,9	53
2:32:10	79	20,2	53
2:32:20	78	20,1	53
2:32:30	78	20,0	53
2:32:40	78	19,9	53
2:32:50	78	19,8	53
2:33:00	78	20,1	53
2:33:10	78	20,0	53
2:33:20	78	19,9	53
2:33:30	78	19,9	53
2:33:40	78	19,9	53
2:33:50	77	20,0	53
2:34:00	77	19,9	53
2:34:10	77	19,8	53
2:34:20	77	19,9	53
2:34:30	77	20,1	53
2:34:40	77	20,7	53
2:34:50	77	20,4	53
2:35:00	77	20,2	53
2:35:10	77	20,9	53
2:35:20	77	20,6	53
2:35:30	77	20,2	53
2:35:40	77	20,4	53
2:35:50	77	20,2	53
2:36:00	78	19,9	53
2:36:10	78	19,9	55
2:36:20	78	20,1	57
2:36:30	79	19,8	56
2:36:40	79	20,0	56
2:36:50	79	20,2	55
2:37:00	79	20,0	55
2:37:10	79	19,8	55
2:37:20	79	20,0	55
2:37:30	79	19,8	55
2:37:40	79	19,9	55
2:37:50	79	19,9	55
2:38:00	79	20,0	55
2:38:10	78	19,9	55
2:38:20	78	19,9	55
2:38:30	78	20,0	55
2:38:40	78	19,9	55
2:38:50	78	19,9	55
2:39:00	78	19,8	55
2:39:10	78	19,9	55
2:39:20	78	19,9	55
2:39:30	78	19,9	55
2:39:40	77	20,0	55
2:39:50	77	19,9	55
2:40:00	77	19,9	55
2:40:10	77	19,8	55
2:40:20	77	20,1	55
2:40:30	77	20,6	55
2:40:40	77	20,4	55
2:40:50	77	20,1	56
2:41:00	77	20,8	56
2:41:10	77	20,5	56
2:41:20	77	20,2	57
2:41:30	77	20,5	57
2:41:40	77	20,4	58
2:41:50	77	20,2	56
2:42:00	78	19,8	54
2:42:10	78	20,0	54
2:42:20	78	20,1	54
2:42:30	79	19,9	54
2:42:40	79	20,1	54
2:42:50	79	19,9	54
2:43:00	79	20,1	54
2:43:10	79	19,9	54
2:43:20	79	19,9	54
2:43:30	79	19,9	54
2:43:40	79	20,0	54
2:43:50	79	19,9	54
2:44:00	78	20,0	54
2:44:10	78	19,9	54
2:44:20	78	20,0	54
2:44:30	78	19,9	54
2:44:40	78	20,0	54
2:44:50	78	19,9	54
2:45:00	78	19,9	54
2:45:10	78	19,8	54
2:45:20	78	20,0	54
2:45:30	77	19,9	54
2:45:40	77	19,9	54
2:45:50	77	19,8	54
2:46:00	77	20,0	54
2:46:10	77	19,9	54
2:46:20	77	20,3	54
2:46:30	77	21,0	54
2:46:40	77	20,8	54
2:46:50	77	20,5	54
2:47:00	77	20,2	54
2:47:10	77	20,8	54
2:47:20	77	20,3	54
2:47:30	77	20,3	54
2:47:40	77	20,1	54
2:47:50	78	19,8	54
2:48:00	78	19,8	54
2:48:10	78	20,0	54
2:48:20	79	20,2	54
2:48:30	79	20,0	54
2:48:40	79	19,8	54
2:48:50	79	20,0	54
2:49:00	79	19,8	54
2:49:10	79	20,1	54
2:49:20	79	19,9	54
2:49:30	79	19,8	54
2:49:40	79	20,1	54
2:49:50	78	20,0	54
2:50:00	78	19,9	54
2:50:10	78	19,8	54
2:50:20	78	19,9	54
2:50:30	78	19,8	54
2:50:40	78	20,1	54
2:50:50	78	20,0	54
2:51:00	78	19,9	54
2:51:10	78	19,8	54
2:51:20	77	20,1	54
2:51:30	77	20,0	54
2:51:40	77	19,9	54
2:51:50	77	19,9	54
2:52:00	77	19,8	54
2:52:10	77	20,0	54
2:52:20	77	20,6	54
2:52:30	77	20,4	54
2:52:40	77	20,3	54
2:52:50	77	20,1	54
2:53:00	77	20,8	54
2:53:10	77	20,5	54
2:53:20	77	20,7	54
2:53:30	77	20,6	54
2:53:40	78	20,3	54
2:53:50	78	20,0	54
2:54:00	78	19,8	55
2:54:10	79	19,9	55
2:54:20	79	19,8	55
2:54:30	79	19,8	55
2:54:40	79	20,0	55
2:54:50	79	20,0	55
2:55:00	79	19,8	55
2:55:10	79	20,0	55
2:55:20	79	19,8	55
2:55:30	79	19,9	55
2:55:40	79	19,9	55
2:55:50	79	20,0	55
2:56:00	78	19,9	55
2:56:10	78	19,9	55
2:56:20	78	19,8	55
2:56:30	78	19,9	55
2:56:40	78	19,9	55
2:56:50	78	20,2	55
2:57:00	78	20,1	55
2:57:10	78	20,1	55
2:57:20	78	20,0	55
2:57:30	77	19,9	55
2:57:40	77	19,8	55
2:57:50	77	20,2	55
2:58:00	77	20,2	55
2:58:10	77	20,1	55
2:58:20	77	20,6	55
2:58:30	77	20,3	55
2:58:40	77	20,3	55
2:58:50	77	20,8	55
2:59:00	77	20,6	55
2:59:10	77	20,3	55
2:59:20	77	20,7	55
2:59:30	77	20,7	55
2:59:40	77	20,4	55
2:59:50	78	20,1	54
3:00:00	78	19,9	54
3:00:10	79	19,7	54
3:00:20	79	19,9	54
3:00:30	79	20,1	54
3:00:40	79	19,9	54
3:00:50	79	20,1	54
3:01:00	79	19,9	54
3:01:10	79	20,2	54
3:01:20	79	20,0	54
3:01:30	79	19,9	54
3:01:40	79	20,0	54
3:01:50	79	19,9	54
3:02:00	78	19,9	54
3:02:10	78	20,0	54
3:02:20	78	19,9	54
3:02:30	78	19,9	54
3:02:40	78	19,8	54
3:02:50	78	19,8	54
3:03:00	78	19,9	54
3:03:10	78	19,9	54
3:03:20	78	19,9	54
3:03:30	77	19,8	54
3:03:40	77	19,9	54
3:03:50	77	20,0	54
3:04:00	77	19,9	54
3:04:10	77	19,9	54
3:04:20	77	20,3	54
3:04:30	77	21,0	54
3:04:40	77	20,7	54
3:04:50	77	20,5	54
3:05:00	77	20,2	54
3:05:10	77	20,8	54
3:05:20	77	20,3	54
3:05:30	77	20,3	55
3:05:40	77	20,1	55
3:05:50	78	20,0	55
3:06:00	78	19,8	55
3:06:10	78	19,8	55
3:06:20	79	20,0	55
3:06:30	79	19,8	55
3:06:40	79	20,0	55
3:06:50	79	19,9	55
3:07:00	79	19,9	55
3:07:10	79	19,9	55
3:07:20	79	20,0	55
3:07:30	79	19,9	55
3:07:40	79	19,9	55
3:07:50	78	20,0	55
3:08:00	78	19,9	55
3:08:10	78	19,9	55
3:08:20	78	20,0	55
3:08:30	78	19,9	55
3:08:40	78	19,9	55
3:08:50	78	19,9	55
3:09:00	78	19,8	55
3:09:10	77	19,9	55
3:09:20	77	20,0	55
3:09:30	77	20,0	55
3:09:40	77	19,9	55
3:09:50	77	19,8	55
3:10:00	77	19,9	55
3:10:10	77	20,4	55
3:10:20	77	20,1	55
3:10:30	77	20,9	55
3:10:40	77	20,5	55
3:10:50	77	20,3	55
3:11:00	77	20,8	55
3:11:10	77	20,3	54
3:11:20	77	20,3	54
3:11:30	77	20,1	54
3:11:40	78	20,0	54
3:11:50	78	20,1	54
3:12:00	78	19,8	54
3:12:10	79	20,0	54
3:12:20	79	19,8	54
3:12:30	79	20,0	54
3:12:40	79	19,8	54
3:12:50	79	19,9	54
3:13:00	79	20,1	54
3:13:10	79	20,0	54
3:13:20	79	19,8	54
3:13:30	79	20,1	54
3:13:40	78	20,0	54
3:13:50	78	19,9	54
3:14:00	78	19,8	54
3:14:10	78	19,9	54
3:14:20	78	19,9	54
3:14:30	78	19,8	54
3:14:40	78	20,0	54
3:14:50	78	19,9	54
3:15:00	78	20,0	54
3:15:10	77	19,9	54
3:15:20	77	19,9	54
3:15:30	77	20,0	54
3:15:40	77	19,9	54
3:15:50	77	19,9	54
3:16:00	77	20,4	54
3:16:10	77	20,1	54
3:16:20	77	20,8	54
3:16:30	77	20,5	54
3:16:40	77	20,3	55
3:16:50	77	20,8	55
3:17:00	77	20,3	57
3:17:10	77	20,2	57
3:17:20	77	20,0	57
3:17:30	78	19,9	57
3:17:40	78	19,8	57
3:17:50	78	19,9	58
3:18:00	79	19,8	58
3:18:10	79	20,0	58
3:18:20	79	19,8	58
3:18:30	79	20,0	58
3:18:40	79	19,8	58
3:18:50	79	20,0	58
3:19:00	79	19,9	58
3:19:10	79	20,2	58
3:19:20	79	20,1	58
3:19:30	78	19,9	58
3:19:40	78	19,8	58
3:19:50	78	19,8	58
3:20:00	78	20,0	58
3:20:10	78	19,9	58
3:20:20	78	19,9	58
3:20:30	78	19,9	58
3:20:40	78	20,0	58
3:20:50	78	19,9	58
3:21:00	77	19,8	58
3:21:10	77	19,9	58
3:21:20	77	19,8	58
3:21:30	77	19,9	58
3:21:40	77	19,8	58
3:21:50	77	20,2	58
3:22:00	77	20,8	58
3:22:10	77	20,6	58
3:22:20	77	20,3	58
3:22:30	77	20,9	58
3:22:40	77	20,7	57
3:22:50	77	20,2	57
3:23:00	77	20,4	57
3:23:10	77	20,3	56
3:23:20	78	20,0	56
3:23:30	78	19,8	56
3:23:40	78	19,8	56
3:23:50	78	20,2	56
3:24:00	79	19,9	56
3:24:10	79	20,1	56
3:24:20	79	19,9	56
3:24:30	79	20,0	56
3:24:40	79	19,8	56
3:24:50	79	19,9	56
3:25:00	79	19,8	56
3:25:10	79	20,0	56
3:25:20	78	19,9	56
3:25:30	78	20,0	56
3:25:40	78	19,8	56
3:25:50	78	19,9	56
3:26:00	78	20,0	56
3:26:10	78	19,9	56
3:26:20	78	19,8	56
3:26:30	78	19,9	56
3:26:40	78	19,8	56
3:26:50	77	20,0	56
3:27:00	77	19,9	56
3:27:10	77	19,9	56
3:27:20	77	20,0	56
3:27:30	77	19,9	56
3:27:40	77	20,1	56
3:27:50	77	20,7	56
3:28:00	77	20,5	56
3:28:10	77	20,3	56
3:28:20	77	20,7	56
3:28:30	77	20,7	56
3:28:40	77	20,4	56
3:28:50	77	20,6	56
3:29:00	77	20,4	56
3:29:10	78	20,1	56
3:29:20	78	19,8	56
3:29:30	78	19,8	57
3:29:40	79	19,9	57
3:29:50	79	20,1	57
3:30:00	79	19,9	57
3:30:10	79	20,1	57
3:30:20	79	19,9	57
3:30:30	79	19,9	57
3:30:40	79	19,9	57
3:30:50	79	19,9	57
3:31:00	79	20,0	57
3:31:10	78	19,8	57
3:31:20	78	19,8	57
3:31:30	78	19,9	57
3:31:40	78	19,8	57
3:31:50	78	19,9	57
3:32:00	78	19,8	57
3:32:10	78	19,9	57
3:32:20	78	19,9	57
3:32:30	78	19,9	57
3:32:40	77	19,8	57
3:32:50	77	19,9	57
3:33:00	77	20,0	57
3:33:10	77	19,9	57
3:33:20	77	19,9	57
3:33:30	77	20,0	57
3:33:40	77	20,5	57
3:33:50	77	20,2	57
3:34:00	77	20,9	57
3:34:10	77	20,7	57
3:34:20	77	20,4	58
3:34:30	77	20,2	59
3:34:40	77	20,6	60
3:34:50	77	20,6	60
3:35:00	77	20,3	67
3:35:10	78	20,0	68
3:35:20	78	19,9	62
3:35:30	78	19,8	60
3:35:40	79	19,8	60
3:35:50	79	20,0	60
3:36:00	79	19,9	60
3:36:10	79	20,0	60
3:36:20	79	19,8	60
3:36:30	79	19,9	60
3:36:40	79	20,0	60
3:36:50	79	19,9	60
3:37:00	79	19,9	60
3:37:10	78	19,8	60
3:37:20	78	19,9	60
3:37:30	78	19,8	60
3:37:40	78	19,8	60
3:37:50	78	20,0	60
3:38:00	78	19,9	60
3:38:10	78	19,8	60
3:38:20	78	19,9	60
3:38:30	78	20,1	60
3:38:40	77	20,0	60
3:38:50	77	19,9	60
3:39:00	77	19,8	60
3:39:10	77	19,9	60
3:39:20	77	19,9	60
3:39:30	77	20,2	60
3:39:40	77	20,9	60
3:39:50	77	20,6	59
3:40:00	77	20,3	59
3:40:10	77	21,0	59
3:40:20	77	20,7	58
3:40:30	77	20,3	59
3:40:40	77	20,3	59
3:40:50	77	20,1	60
3:41:00	78	19,8	77
3:41:10	78	19,9	72
3:41:20	78	20,1	64
3:41:30	79	19,8	64
3:41:40	79	19,9	64
3:41:50	79	20,1	64
3:42:00	79	19,9	64
3:42:10	79	19,8	64
3:42:20	79	20,0	64
3:42:30	79	19,9	64
3:42:40	79	20,2	64
3:42:50	78	20,0	64
3:43:00	78	19,9	64
3:43:10	78	19,9	64
3:43:20	78	20,0	64
3:43:30	78	19,9	64
3:43:40	78	19,8	64
3:43:50	78	20,1	64
3:44:00	78	20,0	64
3:44:10	78	19,9	64
3:44:20	77	19,8	64
3:44:30	77	20,2	64
3:44:40	77	20,1	64
3:44:50	77	20,0	64
3:45:00	77	20,0	64
3:45:10	77	19,9	64
3:45:20	77	20,3	64
3:45:30	77	20,6	64
3:45:40	77	20,8	64
3:45:50	77	20,6	64
3:46:00	77	20,3	65
3:46:10	77	21,0	64
3:46:20	77	20,5	65
3:46:30	77	20,5	62
3:46:40	77	20,3	60
3:46:50	78	20,0	63
3:47:00	78	20,1	64
3:47:10	78	19,8	64
3:47:20	79	20,0	64
3:47:30	79	20,1	64
3:47:40	79	20,0	64
3:47:50	79	19,8	64
3:48:00	79	20,1	65
3:48:10	79	19,9	64
3:48:20	79	20,2	65
3:48:30	79	20,1	65
3:48:40	79	19,9	65
3:48:50	78	19,8	65
3:49:00	78	20,2	64
3:49:10	78	20,1	64
3:49:20	78	20,0	64
3:49:30	78	19,9	64
3:49:40	78	20,2	64
3:49:50	78	20,1	64
3:50:00	78	20,1	64
3:50:10	78	20,0	64
3:50:20	77	19,9	64
3:50:30	77	19,8	64
3:50:40	77	20,1	64
3:50:50	77	20,0	64
3:51:00	77	19,9	64
3:51:10	77	20,1	64
3:51:20	77	20,6	64
3:51:30	77	20,4	64
3:51:40	77	20,1	64
3:51:50	77	20,8	64
3:52:00	77	20,4	64
3:52:10	77	20,9	64
3:52:20	77	20,3	64
3:52:30	77	20,2	64
3:52:40	78	19,9	68
3:52:50	78	20,1	66
3:53:00	78	19,8	66
3:53:10	78	19,8	66
3:53:20	79	20,0	66
3:53:30	79	20,2	66
3:53:40	79	20,0	66
3:53:50	79	19,8	66
3:54:00	79	20,1	66
3:54:10	79	19,9	66
3:54:20	79	19,8	66
3:54:30	79	20,0	66
3:54:40	78	19,9	66
3:54:50	78	19,9	66
3:55:00	78	20,0	66
3:55:10	78	19,9	66
3:55:20	78	19,8	66
3:55:30	78	20,0	66
3:55:40	78	19,9	66
3:55:50	78	19,8	66
3:56:00	78	19,8	66
3:56:10	78	20,0	66
3:56:20	77	19,9	66
3:56:30	77	19,8	66
3:56:40	77	19,9	66
3:56:50	77	19,8	66
3:57:00	77	20,4	66
3:57:10	77	20,4	66
3:57:20	77	20,9	66
3:57:30	77	20,7	66
3:57:40	77	20,5	66
3:57:50	77	20,3	66
3:58:00	77	20,6	65
3:58:10	77	20,8	65
3:58:20	77	20,5	66
3:58:30	78	20,2	67
3:58:40	78	19,9	72
3:58:50	78	19,8	71
3:59:00	79	19,9	71
3:59:10	79	19,9	71
3:59:20	79	19,9	71
3:59:30	79	19,9	71
3:59:40	79	19,9	71
3:59:50	79	19,9	71
4:00:00	79	19,9	71
4:00:10	79	20,0	71
4:00:20	78	19,9	71
4:00:30	78	19,9	71
4:00:40	78	19,8	70
4:00:50	78	19,9	70
4:01:00	78	19,8	70
4:01:10	78	20,2	71
4:01:20	78	20,1	70
4:01:30	78	20,0	70
4:01:40	78	19,9	70
4:01:50	77	19,8	70
4:02:00	77	20,2	71
4:02:10	77	20,1	70
4:02:20	77	20,1	70
4:02:30	77	20,0	70
4:02:40	77	20,0	70
4:02:50	77	20,6	70
4:03:00	77	20,3	71
4:03:10	77	20,9	71
4:03:20	77	20,7	71
4:03:30	77	20,4	70
4:03:40	77	20,9	70
4:03:50	77	20,3	70
4:04:00	77	20,3	70
4:04:10	77	20,0	69
4:04:20	78	20,1	69
4:04:30	78	19,8	69
4:04:40	78	20,0	69
4:04:50	79	19,9	69
4:05:00	79	20,0	69
4:05:10	79	19,8	69
4:05:20	79	20,0	69
4:05:30	79	19,9	69
4:05:40	79	20,2	69
4:05:50	79	20,0	69
4:06:00	79	19,9	69
4:06:10	78	20,0	69
4:06:20	78	19,9	69
4:06:30	78	20,2	69
4:06:40	78	20,1	69
4:06:50	78	20,0	69
4:07:00	78	19,9	69
4:07:10	78	20,2	69
4:07:20	78	20,2	69
4:07:30	78	20,1	69
4:07:40	77	20,0	69
4:07:50	77	19,9	69
4:08:00	77	19,8	69
4:08:10	77	20,0	69
4:08:20	77	20,0	69
4:08:30	77	20,0	69
4:08:40	77	20,4	69
4:08:50	77	20,1	69
4:09:00	77	20,8	69
4:09:10	77	20,5	69
4:09:20	77	20,3	69
4:09:30	77	20,7	69
4:09:40	77	20,9	69
4:09:50	77	20,8	68
4:10:00	77	20,5	68
4:10:10	78	20,2	66
4:10:20	78	19,9	65
4:10:30	78	20,0	65
4:10:40	78	19,9	65
4:10:50	78	19,9	65
4:11:00	78	19,9	65
4:11:10	78	19,9	65
4:11:20	78	19,9	65
4:11:30	78	19,9	65
4:11:40	78	19,8	65
4:11:50	78	19,8	65
4:12:00	78	19,9	65
4:12:10	78	19,8	65
4:12:20	78	19,8	65
4:12:30	78	19,9	65
4:12:40	78	20,0	65
4:12:50	78	19,9	65
4:13:00	77	19,8	65
4:13:10	77	19,9	65
4:13:20	77	19,8	65
4:13:30	77	20,0	65
4:13:40	77	19,9	65
4:13:50	77	20,0	65
4:14:00	77	20,3	65
4:14:10	77	20,9	65
4:14:20	77	20,6	65
4:14:30	77	20,4	65
4:14:40	77	20,2	65
4:14:50	77	20,7	65
4:15:00	77	20,4	67
4:15:10	77	20,5	66
4:15:20	77	20,3	68
4:15:30	78	20,0	66
4:15:40	78	20,1	66
4:15:50	78	19,8	66
4:16:00	78	20,0	66
4:16:10	79	19,8	66
4:16:20	79	19,8	66
4:16:30	79	20,0	66
4:16:40	79	19,8	66
4:16:50	79	19,8	66
4:17:00	79	20,1	66
4:17:10	79	19,9	66
4:17:20	78	19,8	66
4:17:30	78	20,2	66
4:17:40	78	20,0	66
4:17:50	78	19,9	66
4:18:00	78	19,8	66
4:18:10	78	20,2	66
4:18:20	78	20,1	66
4:18:30	78	20,0	66
4:18:40	78	19,9	66
4:18:50	78	19,9	66
4:19:00	77	20,1	66
4:19:10	77	20,0	66
4:19:20	77	19,9	66
4:19:30	77	19,9	66
4:19:40	77	20,0	66
4:19:50	77	20,6	66
4:20:00	77	20,4	66
4:20:10	77	20,2	66
4:20:20	77	20,9	66
4:20:30	77	20,6	66
4:20:40	77	20,3	67
4:20:50	77	20,4	65
4:21:00	77	20,3	65
4:21:10	78	20,0	66
4:21:20	78	19,9	66
4:21:30	78	19,9	66
4:21:40	79	19,8	66
4:21:50	79	20,0	66
4:22:00	79	19,8	66
4:22:10	79	19,8	66
4:22:20	79	20,1	66
4:22:30	79	19,9	66
4:22:40	79	19,8	66
4:22:50	79	19,9	66
4:23:00	79	19,8	66
4:23:10	78	19,9	66
4:23:20	78	19,8	66
4:23:30	78	19,8	66
4:23:40	78	19,9	66
4:23:50	78	20,0	66
4:24:00	78	19,9	66
4:24:10	78	19,9	66
4:24:20	78	19,9	66
4:24:30	78	20,0	66
4:24:40	77	19,9	66
4:24:50	77	20,0	66
4:25:00	77	19,9	66
4:25:10	77	19,8	66
4:25:20	77	19,9	66
4:25:30	77	20,3	66
4:25:40	77	20,9	65
4:25:50	77	20,8	65
4:26:00	77	20,5	65
4:26:10	77	20,3	65
4:26:20	77	20,8	65
4:26:30	77	20,5	65
4:26:40	77	20,6	65
4:26:50	77	20,3	66
4:27:00	78	20,0	66
4:27:10	78	20,2	67
4:27:20	78	19,9	67
4:27:30	79	20,1	67
4:27:40	79	19,8	67
4:27:50	79	19,8	67
4:28:00	79	19,8	67
4:28:10	79	20,1	67
4:28:20	79	19,9	67
4:28:30	79	20,1	67
4:28:40	79	20,0	67
4:28:50	78	19,9	67
4:29:00	78	19,8	67
4:29:10	78	19,9	67
4:29:20	78	19,8	67
4:29:30	78	19,8	67
4:29:40	78	20,0	67
4:29:50	78	19,9	67
4:30:00	78	19,8	67
4:30:10	78	19,8	67
4:30:20	77	19,9	67
4:30:30	77	19,8	67
4:30:40	77	19,9	67
4:30:50	77	19,9	67
4:31:00	77	19,9	67
4:31:10	77	20,1	67
4:31:20	77	20,7	67
4:31:30	77	20,4	67
4:31:40	77	20,2	67
4:31:50	77	20,9	67
4:32:00	77	20,6	66
4:32:10	77	20,2	66
4:32:20	77	20,4	65
4:32:30	77	20,3	65
4:32:40	78	20,0	65
4:32:50	78	19,9	65
4:33:00	78	20,0	65
4:33:10	79	19,8	65
4:33:20	79	19,9	65
4:33:30	79	20,0	65
4:33:40	79	19,8	65
4:33:50	79	20,0	65
4:34:00	79	19,9	65
4:34:10	79	19,8	65
4:34:20	79	19,9	65
4:34:30	79	19,9	65
4:34:40	78	19,8	65
4:34:50	78	20,2	65
4:35:00	78	20,0	65
4:35:10	78	19,9	65
4:35:20	78	19,8	65
4:35:30	78	20,1	65
4:35:40	78	20,0	65
4:35:50	78	19,9	65
4:36:00	78	19,8	65
4:36:10	77	19,8	65
4:36:20	77	20,2	65
4:36:30	77	20,1	65
4:36:40	77	20,1	65
4:36:50	77	20,0	65
4:37:00	77	20,4	65
4:37:10	77	20,1	65
4:37:20	77	20,8	65
4:37:30	77	20,5	64
4:37:40	77	20,2	64
4:37:50	77	20,8	64
4:38:00	77	20,3	65
4:38:10	77	20,4	68
4:38:20	77	20,1	65
4:38:30	78	19,8	65
4:38:40	78	19,8	65
4:38:50	78	20,0	65
4:39:00	79	20,1	65
4:39:10	79	19,9	65
4:39:20	79	20,1	65
4:39:30	79	19,9	65
4:39:40	79	20,2	65
4:39:50	79	20,0	65
4:40:00	79	19,8	65
4:40:10	79	20,1	65
4:40:20	79	20,0	65
4:40:30	78	19,9	65
4:40:40	78	20,2	65
4:40:50	78	20,0	65
4:41:00	78	19,9	65
4:41:10	78	19,8	65
4:41:20	78	19,8	65
4:41:30	78	20,1	65
4:41:40	78	20,0	65
4:41:50	78	19,9	65
4:42:00	77	20,0	65
4:42:10	77	19,9	65
4:42:20	77	20,1	65
4:42:30	77	20,0	65
4:42:40	77	20,1	65
4:42:50	77	20,6	65
4:43:00	77	20,3	66
4:43:10	77	20,1	67
4:43:20	77	20,8	66
4:43:30	77	20,5	67
4:43:40	77	20,2	75
4:43:50	77	20,4	73
4:44:00	77	20,3	69
4:44:10	78	20,0	71
4:44:20	78	19,9	72
4:44:30	78	20,1	71
4:44:40	78	19,8	71
4:44:50	79	20,0	71
4:45:00	79	19,8	71
4:45:10	79	20,0	71
4:45:20	79	19,8	71
4:45:30	79	19,9	71
4:45:40	79	20,0	71
4:45:50	79	19,8	71
4:46:00	79	20,1	71
4:46:10	78	20,0	71
4:46:20	78	19,9	71
4:46:30	78	20,3	72
4:46:40	78	20,1	72
4:46:50	78	20,0	72
4:47:00	78	19,9	72
4:47:10	78	19,9	71
4:47:20	78	20,2	72
4:47:30	78	20,1	71
4:47:40	78	20,1	71
4:47:50	77	20,0	71
4:48:00	77	19,9	71
4:48:10	77	19,8	71
4:48:20	77	20,1	71
4:48:30	77	20,3	71
4:48:40	77	20,9	71
4:48:50	77	20,6	72
4:49:00	77	20,4	73
4:49:10	77	20,2	78
4:49:20	77	20,8	75
4:49:30	77	20,5	70
4:49:40	77	20,7	67
4:49:50	77	20,5	73
4:50:00	78	20,2	69
4:50:10	78	19,9	70
4:50:20	78	20,1	73
4:50:30	79	19,8	73
4:50:40	79	19,8	73
4:50:50	79	19,8	73
4:51:00	79	19,8	73
4:51:10	79	19,8	73
4:51:20	79	19,8	73
4:51:30	79	19,9	73
4:51:40	79	19,8	73
4:51:50	79	19,8	73
4:52:00	78	19,9	73
4:52:10	78	19,8	73
4:52:20	78	19,9	73
4:52:30	78	20,0	73
4:52:40	78	19,9	73
4:52:50	78	19,8	73
4:53:00	78	19,9	73
4:53:10	78	19,8	73
4:53:20	78	20,0	73
4:53:30	78	19,9	73
4:53:40	77	19,9	73
4:53:50	77	19,8	73
4:54:00	77	20,0	73
4:54:10	77	19,9	73
4:54:20	77	20,1	73
4:54:30	77	20,6	73
4:54:40	77	20,3	71
4:54:50	77	20,1	71
4:55:00	77	20,8	71
4:55:10	77	20,5	71
4:55:20	77	20,2	70
4:55:30	77	20,4	70
4:55:40	77	20,3	69
4:55:50	78	20,0	68
4:56:00	78	19,8	69
4:56:10	78	20,0	69
4:56:20	79	20,1	69
4:56:30	79	19,9	69
4:56:40	79	19,8	69
4:56:50	79	19,9	69
4:57:00	79	19,8	69
4:57:10	79	19,8	69
4:57:20	79	19,9	69
4:57:30	79	19,9	69
4:57:40	79	19,9	69
4:57:50	79	19,9	69
4:58:00	78	19,8	69
4:58:10	78	19,9	69
4:58:20	78	19,9	69
4:58:30	78	19,8	69
4:58:40	78	19,9	69
4:58:50	78	19,9	69
4:59:00	78	19,9	69
4:59:10	78	19,9	69
4:59:20	78	19,9	69
4:59:30	77	20,0	69
4:59:40	77	20,0	69
4:59:50	77	19,9	69
5:00:00	77	19,9	69
5:00:10	77	20,5	69
5:00:20	77	20,2	68
5:00:30	77	20,9	68
5:00:40	77	20,6	69
5:00:50	77	20,4	67
5:01:00	77	20,5	67

File: project-root/data/Tests/Data Acquisition/2013 (508)/13-0255 MW.txt
--Test Summary--
Full Path and File Name	
Instrument Name	7222
Instrument Type	Model 7222 Consistometer
Instrument Serial Number	
Test Start Date	26.11.2013
Test Start Time	10:55:10
Test Stop Date	26.11.2013
Test Stop Time	13:00:30
Test Length	2:05:20
Final Sample Time Offset	2:05:20
Controller Schedule Name	
Sampling Period	10 seconds
Comments	
Information	WellID	Research
Information	Customer	Trican
Information	EngName	Konstantin Shut
Information	CementClass	100%G
Information	CementMfr	Dyckerhoff - Suhoy Log
Information	Additives	5%DR-100KS+0.05%NTF
Information	Density	1900
Information	BHCT	75
Information	BHST	na
Information	FluidLoss	na
Information	JobType	Research
Calculated Value	Time_30Bc	1:51:50
Calculated Value	Time_70Bc	2:01:50
Calculated Value	Time_100Bc	2:05:20
Initial Temperature (°C)	29 °C
Final Temperature (°C)	77 °C
Initial Pressure (MPa)	0,8 MPa
Final Pressure (MPa)	40,1 MPa
Initial Consistency (Bc)	9 Bc
Final Consistency (Bc)	101 Bc
--Data--
Time (HH:MM:SS)	Temperature (°C)	Pressure (MPa)	Consistency (Bc)
0:00:00	29	0,8	9
0:00:10	29	0,9	8
0:00:20	29	1,2	9
0:00:30	29	1,6	12
0:00:40	29	2,4	12
0:00:50	29	2,6	6
0:01:00	29	2,8	5
0:01:10	29	2,9	6
0:01:20	29	3,1	5
0:01:30	29	3,3	6
0:01:40	29	3,4	4
0:01:50	29	3,5	4
0:02:00	30	3,3	7
0:02:10	30	2,9	6
0:02:20	31	3,1	4
0:02:30	31	3,5	4
0:02:40	31	3,5	4
0:02:50	32	3,6	4
0:03:00	32	3,8	4
0:03:10	32	3,9	4
0:03:20	32	4,0	4
0:03:30	32	4,2	4
0:03:40	33	4,5	4
0:03:50	33	4,5	4
0:04:00	33	4,6	4
0:04:10	33	4,8	4
0:04:20	33	5,1	5
0:04:30	33	5,1	4
0:04:40	33	5,3	5
0:04:50	33	5,8	5
0:05:00	33	6,0	5
0:05:10	33	6,4	5
0:05:20	33	6,8	6
0:05:30	32	7,3	6
0:05:40	32	7,5	6
0:05:50	32	7,5	7
0:06:00	32	7,5	5
0:06:10	33	7,8	6
0:06:20	33	8,0	5
0:06:30	33	7,8	8
0:06:40	33	8,1	11
0:06:50	33	8,4	11
0:07:00	34	8,4	10
0:07:10	34	7,9	6
0:07:20	35	8,0	5
0:07:30	35	8,2	5
0:07:40	36	8,4	7
0:07:50	36	8,7	8
0:08:00	37	8,7	9
0:08:10	37	8,7	9
0:08:20	37	8,8	7
0:08:30	37	9,2	7
0:08:40	38	9,2	7
0:08:50	38	9,3	6
0:09:00	38	9,5	6
0:09:10	38	9,7	6
0:09:20	38	10,1	6
0:09:30	38	10,2	6
0:09:40	38	10,3	6
0:09:50	38	10,6	6
0:10:00	38	11,0	6
0:10:10	38	11,7	5
0:10:20	37	12,1	4
0:10:30	37	11,8	5
0:10:40	37	12,5	5
0:10:50	37	12,3	10
0:11:00	38	12,1	4
0:11:10	38	12,8	5
0:11:20	38	12,4	6
0:11:30	38	12,7	4
0:11:40	39	13,2	4
0:11:50	39	13,1	4
0:12:00	40	12,5	5
0:12:10	40	12,6	5
0:12:20	41	12,9	5
0:12:30	41	13,1	5
0:12:40	42	13,2	7
0:12:50	42	13,6	8
0:13:00	43	13,4	7
0:13:10	43	13,8	7
0:13:20	43	13,8	7
0:13:30	44	13,9	8
0:13:40	44	14,3	8
0:13:50	44	14,4	5
0:14:00	44	14,4	6
0:14:10	44	15,0	5
0:14:20	44	14,7	5
0:14:30	44	15,0	5
0:14:40	43	15,2	4
0:14:50	43	15,9	4
0:15:00	43	15,8	5
0:15:10	43	16,1	4
0:15:20	43	16,6	4
0:15:30	43	17,2	4
0:15:40	43	16,6	5
0:15:50	43	17,2	5
0:16:00	43	17,8	6
0:16:10	44	16,9	6
0:16:20	44	17,8	5
0:16:30	45	17,5	4
0:16:40	45	17,1	4
0:16:50	46	17,1	4
0:17:00	47	17,7	4
0:17:10	47	17,7	4
0:17:20	48	17,7	4
0:17:30	48	17,8	4
0:17:40	49	17,9	4
0:17:50	49	18,3	5
0:18:00	49	18,5	5
0:18:10	50	18,6	4
0:18:20	50	18,8	5
0:18:30	50	18,9	5
0:18:40	50	19,0	5
0:18:50	50	19,5	6
0:19:00	50	19,7	6
0:19:10	50	19,8	6
0:19:20	50	19,7	7
0:19:30	50	20,1	7
0:19:40	49	21,0	6
0:19:50	49	21,1	8
0:20:00	49	21,4	9
0:20:10	49	21,1	11
0:20:20	49	21,0	12
0:20:30	49	21,5	8
0:20:40	49	22,1	7
0:20:50	50	22,3	6
0:21:00	50	22,3	7
0:21:10	50	22,0	9
0:21:20	51	22,1	8
0:21:30	52	21,9	7
0:21:40	53	22,1	6
0:21:50	53	22,2	6
0:22:00	54	22,6	6
0:22:10	55	22,6	6
0:22:20	55	22,7	6
0:22:30	56	22,9	6
0:22:40	56	23,2	6
0:22:50	57	23,0	6
0:23:00	57	23,5	6
0:23:10	57	23,4	6
0:23:20	57	23,9	6
0:23:30	57	23,9	6
0:23:40	57	24,0	6
0:23:50	57	24,3	6
0:24:00	57	24,2	6
0:24:10	56	24,7	6
0:24:20	56	25,2	6
0:24:30	56	24,8	6
0:24:40	56	26,2	6
0:24:50	56	26,4	7
0:25:00	56	25,4	8
0:25:10	55	25,7	8
0:25:20	56	26,2	8
0:25:30	56	26,5	9
0:25:40	56	26,7	7
0:25:50	56	26,5	9
0:26:00	57	27,2	9
0:26:10	58	27,0	9
0:26:20	58	26,6	8
0:26:30	59	26,6	8
0:26:40	60	26,9	7
0:26:50	61	27,2	6
0:27:00	62	27,4	6
0:27:10	62	27,7	6
0:27:20	63	27,6	7
0:27:30	63	27,6	7
0:27:40	64	27,9	6
0:27:50	64	28,3	6
0:28:00	64	28,2	6
0:28:10	64	28,6	6
0:28:20	64	28,7	6
0:28:30	64	28,7	6
0:28:40	64	28,8	6
0:28:50	63	29,2	6
0:29:00	63	29,3	6
0:29:10	63	29,7	6
0:29:20	63	29,8	6
0:29:30	62	30,3	6
0:29:40	62	29,9	7
0:29:50	62	31,4	7
0:30:00	62	31,4	9
0:30:10	61	30,6	9
0:30:20	61	30,1	10
0:30:30	61	30,4	6
0:30:40	62	31,3	10
0:30:50	62	31,6	10
0:31:00	62	31,3	11
0:31:10	63	31,4	10
0:31:20	64	31,7	9
0:31:30	65	31,6	9
0:31:40	66	31,7	9
0:31:50	66	32,0	8
0:32:00	67	32,4	8
0:32:10	68	32,4	8
0:32:20	68	32,6	8
0:32:30	69	32,8	8
0:32:40	69	33,1	8
0:32:50	69	32,9	8
0:33:00	69	33,3	8
0:33:10	69	33,3	8
0:33:20	69	33,8	8
0:33:30	69	33,8	8
0:33:40	69	33,9	8
0:33:50	68	34,0	8
0:34:00	68	34,2	8
0:34:10	68	34,5	8
0:34:20	68	35,1	8
0:34:30	67	34,9	8
0:34:40	67	34,7	10
0:34:50	67	34,8	10
0:35:00	67	35,5	8
0:35:10	67	35,9	11
0:35:20	67	36,4	8
0:35:30	67	36,6	8
0:35:40	68	36,4	12
0:35:50	68	36,8	11
0:36:00	69	36,2	11
0:36:10	70	36,1	11
0:36:20	71	36,4	10
0:36:30	72	36,7	10
0:36:40	72	36,6	10
0:36:50	73	37,2	9
0:37:00	73	37,4	9
0:37:10	74	37,2	9
0:37:20	74	37,4	9
0:37:30	74	37,8	8
0:37:40	74	37,7	8
0:37:50	74	38,1	8
0:38:00	74	38,1	8
0:38:10	74	38,2	8
0:38:20	73	38,3	8
0:38:30	73	38,7	8
0:38:40	73	39,1	8
0:38:50	73	39,8	8
0:39:00	72	39,9	8
0:39:10	72	40,2	8
0:39:20	72	40,6	8
0:39:30	72	39,9	8
0:39:40	72	40,9	8
0:39:50	72	38,9	7
0:40:00	72	40,5	7
0:40:10	72	40,6	7
0:40:20	73	40,1	7
0:40:30	74	39,9	7
0:40:40	74	39,9	7
0:40:50	75	40,0	7
0:41:00	76	39,7	7
0:41:10	77	40,0	7
0:41:20	77	40,0	7
0:41:30	78	40,1	7
0:41:40	79	39,9	7
0:41:50	79	40,0	7
0:42:00	80	39,8	7
0:42:10	80	39,8	8
0:42:20	80	40,0	8
0:42:30	80	39,9	8
0:42:40	80	40,0	8
0:42:50	80	40,0	9
0:43:00	80	40,1	9
0:43:10	79	40,1	9
0:43:20	79	40,0	9
0:43:30	78	39,9	9
0:43:40	78	40,1	9
0:43:50	78	39,8	10
0:44:00	77	40,0	10
0:44:10	77	40,3	10
0:44:20	76	39,9	10
0:44:30	76	40,7	9
0:44:40	76	40,6	9
0:44:50	75	40,4	10
0:45:00	75	41,3	13
0:45:10	75	40,4	12
0:45:20	75	41,3	14
0:45:30	75	40,3	13
0:45:40	76	40,5	10
0:45:50	77	39,8	11
0:46:00	78	39,9	12
0:46:10	80	40,1	14
0:46:20	81	39,8	14
0:46:30	83	39,8	14
0:46:40	83	39,9	13
0:46:50	84	39,8	13
0:47:00	85	39,8	13
0:47:10	85	40,0	13
0:47:20	85	39,8	13
0:47:30	85	39,9	14
0:47:40	84	40,1	15
0:47:50	84	40,1	15
0:48:00	84	40,0	25
0:48:10	83	40,1	25
0:48:20	83	40,1	25
0:48:30	82	40,0	25
0:48:40	82	39,9	25
0:48:50	81	40,1	25
0:49:00	81	39,8	25
0:49:10	81	39,9	25
0:49:20	80	40,2	25
0:49:30	80	39,9	25
0:49:40	79	40,1	25
0:49:50	79	39,9	25
0:50:00	79	40,1	25
0:50:10	79	39,9	25
0:50:20	78	39,9	25
0:50:30	78	40,0	24
0:50:40	78	40,2	24
0:50:50	77	40,0	24
0:51:00	77	40,0	24
0:51:10	77	40,8	24
0:51:20	76	39,9	28
0:51:30	76	40,6	27
0:51:40	76	41,4	26
0:51:50	76	40,2	26
0:52:00	76	40,8	25
0:52:10	76	41,0	24
0:52:20	77	40,7	24
0:52:30	78	40,3	24
0:52:40	79	39,8	24
0:52:50	80	39,7	24
0:53:00	81	39,7	24
0:53:10	82	40,1	24
0:53:20	83	39,8	24
0:53:30	83	40,0	24
0:53:40	84	39,7	24
0:53:50	84	40,1	24
0:54:00	84	40,1	24
0:54:10	84	40,0	24
0:54:20	83	40,0	24
0:54:30	83	40,1	24
0:54:40	83	40,2	24
0:54:50	82	39,8	24
0:55:00	82	40,0	24
0:55:10	82	40,1	24
0:55:20	81	39,9	24
0:55:30	81	40,0	24
0:55:40	81	39,9	25
0:55:50	80	40,0	25
0:56:00	80	40,2	24
0:56:10	80	39,9	24
0:56:20	80	40,1	24
0:56:30	79	39,9	24
0:56:40	79	39,9	24
0:56:50	79	40,1	24
0:57:00	79	40,0	24
0:57:10	78	40,0	24
0:57:20	78	40,1	24
0:57:30	78	39,9	24
0:57:40	78	40,1	24
0:57:50	77	40,0	24
0:58:00	77	40,0	24
0:58:10	77	40,3	24
0:58:20	77	39,4	25
0:58:30	77	40,5	25
0:58:40	76	41,0	26
0:58:50	76	40,7	28
0:59:00	76	39,3	26
0:59:10	76	40,3	25
0:59:20	77	39,6	25
0:59:30	77	40,1	25
0:59:40	78	40,0	25
0:59:50	79	39,8	25
1:00:00	80	39,8	25
1:00:10	81	40,0	25
1:00:20	81	39,9	25
1:00:30	82	40,2	25
1:00:40	82	40,1	25
1:00:50	82	40,1	25
1:01:00	82	40,1	25
1:01:10	82	40,1	25
1:01:20	82	39,9	25
1:01:30	82	39,9	25
1:01:40	81	40,0	25
1:01:50	81	39,9	25
1:02:00	81	39,9	25
1:02:10	81	40,1	25
1:02:20	80	39,9	25
1:02:30	80	40,2	25
1:02:40	80	40,0	25
1:02:50	80	40,2	25
1:03:00	79	40,0	25
1:03:10	79	39,9	25
1:03:20	79	40,1	25
1:03:30	79	39,9	25
1:03:40	78	39,9	25
1:03:50	78	40,1	25
1:04:00	78	40,0	25
1:04:10	78	39,9	25
1:04:20	78	40,1	25
1:04:30	77	40,0	25
1:04:40	77	39,9	26
1:04:50	77	40,0	25
1:05:00	77	40,3	26
1:05:10	77	39,9	26
1:05:20	77	39,4	25
1:05:30	76	40,4	25
1:05:40	76	40,6	26
1:05:50	76	40,6	27
1:06:00	76	40,6	26
1:06:10	77	40,0	28
1:06:20	77	40,0	26
1:06:30	78	40,1	26
1:06:40	79	39,9	26
1:06:50	79	39,8	25
1:07:00	80	40,0	25
1:07:10	81	40,0	26
1:07:20	81	40,0	26
1:07:30	81	40,1	25
1:07:40	81	39,9	25
1:07:50	81	39,9	25
1:08:00	81	39,9	25
1:08:10	81	39,9	25
1:08:20	81	40,0	25
1:08:30	80	40,1	25
1:08:40	80	39,9	25
1:08:50	80	40,2	25
1:09:00	80	40,0	25
1:09:10	80	39,9	25
1:09:20	79	40,0	25
1:09:30	79	39,9	25
1:09:40	79	40,0	26
1:09:50	79	39,9	26
1:10:00	78	39,9	26
1:10:10	78	40,1	26
1:10:20	78	40,0	26
1:10:30	78	39,9	26
1:10:40	78	40,0	26
1:10:50	78	39,9	26
1:11:00	77	40,0	26
1:11:10	77	39,9	26
1:11:20	77	40,1	25
1:11:30	77	39,9	26
1:11:40	77	40,2	26
1:11:50	77	40,2	26
1:12:00	77	41,1	26
1:12:10	76	41,0	26
1:12:20	76	41,2	26
1:12:30	76	41,0	26
1:12:40	76	41,0	28
1:12:50	77	40,4	28
1:13:00	77	40,3	28
1:13:10	78	39,9	27
1:13:20	78	39,8	27
1:13:30	79	39,7	28
1:13:40	80	40,2	27
1:13:50	80	39,9	27
1:14:00	80	39,8	26
1:14:10	80	39,9	28
1:14:20	80	40,1	27
1:14:30	80	40,0	27
1:14:40	80	40,0	26
1:14:50	80	40,2	26
1:15:00	80	39,9	26
1:15:10	80	40,1	26
1:15:20	80	39,9	26
1:15:30	80	40,0	26
1:15:40	79	39,9	26
1:15:50	79	39,9	26
1:16:00	79	40,1	26
1:16:10	79	40,0	27
1:16:20	79	39,9	26
1:16:30	79	39,9	26
1:16:40	78	40,0	26
1:16:50	78	39,9	26
1:17:00	78	39,9	26
1:17:10	78	40,1	26
1:17:20	78	40,0	26
1:17:30	78	39,9	26
1:17:40	77	39,9	26
1:17:50	77	39,9	26
1:18:00	77	40,1	27
1:18:10	77	40,0	28
1:18:20	77	40,8	28
1:18:30	77	40,7	28
1:18:40	77	40,5	27
1:18:50	77	40,3	27
1:19:00	77	40,0	26
1:19:10	77	41,1	29
1:19:20	77	40,3	27
1:19:30	77	40,3	27
1:19:40	78	39,9	27
1:19:50	78	39,8	27
1:20:00	79	39,8	26
1:20:10	79	40,0	26
1:20:20	80	40,0	26
1:20:30	80	40,1	27
1:20:40	80	39,8	26
1:20:50	80	40,0	26
1:21:00	80	39,9	26
1:21:10	80	39,9	26
1:21:20	80	40,1	27
1:21:30	80	39,9	26
1:21:40	79	39,9	27
1:21:50	79	40,0	27
1:22:00	79	39,9	26
1:22:10	79	40,2	26
1:22:20	79	40,0	26
1:22:30	79	39,9	27
1:22:40	78	39,9	27
1:22:50	78	40,0	27
1:23:00	78	39,9	26
1:23:10	78	40,0	27
1:23:20	78	39,9	27
1:23:30	78	40,0	27
1:23:40	78	39,9	27
1:23:50	77	40,0	27
1:24:00	77	39,9	27
1:24:10	77	40,1	26
1:24:20	77	40,0	26
1:24:30	77	39,9	27
1:24:40	77	40,2	27
1:24:50	77	40,1	28
1:25:00	77	40,8	28
1:25:10	77	40,6	27
1:25:20	76	40,3	28
1:25:30	76	39,3	28
1:25:40	77	40,7	30
1:25:50	77	39,9	29
1:26:00	77	40,0	30
1:26:10	78	40,1	31
1:26:20	78	40,1	27
1:26:30	79	40,2	27
1:26:40	79	39,8	30
1:26:50	79	39,9	28
1:27:00	79	40,1	29
1:27:10	80	40,0	28
1:27:20	80	40,0	28
1:27:30	80	40,2	28
1:27:40	79	40,0	28
1:27:50	79	40,0	28
1:28:00	79	40,1	28
1:28:10	79	39,9	29
1:28:20	79	40,2	29
1:28:30	79	40,1	31
1:28:40	79	39,9	28
1:28:50	79	40,0	27
1:29:00	78	39,9	28
1:29:10	78	40,0	28
1:29:20	78	39,9	27
1:29:30	78	39,9	27
1:29:40	78	40,1	28
1:29:50	78	40,0	27
1:30:00	78	39,9	27
1:30:10	77	40,2	28
1:30:20	77	40,1	27
1:30:30	77	40,0	27
1:30:40	77	39,9	27
1:30:50	77	39,9	27
1:31:00	77	40,5	27
1:31:10	77	40,0	27
1:31:20	77	39,5	27
1:31:30	77	39,3	27
1:31:40	77	41,0	27
1:31:50	77	40,6	27
1:32:00	77	39,5	27
1:32:10	77	40,2	27
1:32:20	77	39,9	27
1:32:30	78	39,9	27
1:32:40	78	40,0	26
1:32:50	79	40,0	27
1:33:00	79	39,8	27
1:33:10	79	39,9	27
1:33:20	79	40,1	27
1:33:30	79	39,8	27
1:33:40	79	40,0	26
1:33:50	79	39,9	26
1:34:00	79	40,1	26
1:34:10	79	39,9	26
1:34:20	79	39,9	26
1:34:30	79	40,0	26
1:34:40	79	39,9	26
1:34:50	79	39,9	26
1:35:00	78	40,1	26
1:35:10	78	40,0	26
1:35:20	78	39,9	26
1:35:30	78	40,0	26
1:35:40	78	39,9	26
1:35:50	78	40,1	26
1:36:00	78	40,0	26
1:36:10	78	39,9	26
1:36:20	77	40,2	26
1:36:30	77	40,1	26
1:36:40	77	40,0	26
1:36:50	77	39,9	26
1:37:00	77	39,9	26
1:37:10	77	40,2	26
1:37:20	77	41,0	26
1:37:30	77	40,4	26
1:37:40	77	39,4	26
1:37:50	77	39,3	26
1:38:00	77	40,9	26
1:38:10	77	40,5	26
1:38:20	77	40,7	26
1:38:30	77	40,5	26
1:38:40	78	40,1	26
1:38:50	78	40,1	26
1:39:00	78	39,9	26
1:39:10	79	39,9	26
1:39:20	79	39,9	26
1:39:30	79	39,9	26
1:39:40	79	40,0	26
1:39:50	79	39,9	26
1:40:00	79	40,0	26
1:40:10	79	40,0	26
1:40:20	79	39,8	26
1:40:30	79	40,1	26
1:40:40	79	39,9	26
1:40:50	79	39,9	26
1:41:00	78	40,2	26
1:41:10	78	40,0	26
1:41:20	78	39,9	26
1:41:30	78	39,9	26
1:41:40	78	40,1	26
1:41:50	78	40,0	26
1:42:00	78	39,9	26
1:42:10	78	39,9	26
1:42:20	78	40,2	26
1:42:30	77	40,1	26
1:42:40	77	40,0	26
1:42:50	77	39,9	26
1:43:00	77	39,9	26
1:43:10	77	40,0	26
1:43:20	77	40,2	26
1:43:30	77	40,9	26
1:43:40	77	40,6	26
1:43:50	77	40,1	26
1:44:00	77	40,9	26
1:44:10	77	40,3	27
1:44:20	77	40,7	27
1:44:30	77	40,8	27
1:44:40	77	40,6	27
1:44:50	78	40,3	27
1:45:00	78	39,9	27
1:45:10	78	40,0	27
1:45:20	79	40,0	27
1:45:30	79	40,0	27
1:45:40	79	40,2	26
1:45:50	79	39,9	26
1:46:00	79	40,0	26
1:46:10	79	40,1	26
1:46:20	79	39,9	26
1:46:30	79	40,0	26
1:46:40	79	40,1	26
1:46:50	79	39,9	27
1:47:00	79	40,2	27
1:47:10	78	40,1	27
1:47:20	78	40,0	27
1:47:30	78	39,9	27
1:47:40	78	40,2	27
1:47:50	78	40,1	27
1:48:00	78	40,0	27
1:48:10	78	39,9	27
1:48:20	78	39,9	27
1:48:30	78	40,2	27
1:48:40	77	40,1	27
1:48:50	77	40,0	27
1:49:00	77	39,9	27
1:49:10	77	39,9	27
1:49:20	77	39,9	27
1:49:30	77	40,1	27
1:49:40	77	40,5	28
1:49:50	77	39,8	28
1:50:00	77	40,6	28
1:50:10	77	39,9	28
1:50:20	77	40,6	28
1:50:30	77	39,9	28
1:50:40	77	40,1	28
1:50:50	77	40,1	28
1:51:00	77	40,1	29
1:51:10	78	39,9	29
1:51:20	78	40,0	29
1:51:30	78	40,2	30
1:51:40	79	39,9	30
1:51:50	79	39,9	30
1:52:00	79	40,0	30
1:52:10	79	39,9	31
1:52:20	79	40,1	31
1:52:30	79	39,9	31
1:52:40	79	40,2	31
1:52:50	79	40,1	31
1:53:00	79	39,9	33
1:53:10	78	40,0	33
1:53:20	78	40,1	34
1:53:30	78	40,0	34
1:53:40	78	39,9	35
1:53:50	78	40,2	35
1:54:00	78	40,1	35
1:54:10	78	40,1	35
1:54:20	78	40,0	36
1:54:30	78	39,9	36
1:54:40	78	39,9	37
1:54:50	78	40,1	37
1:55:00	78	40,0	39
1:55:10	77	39,9	39
1:55:20	77	39,9	39
1:55:30	77	39,9	40
1:55:40	77	40,1	42
1:55:50	77	40,1	42
1:56:00	77	40,0	42
1:56:10	77	39,9	43
1:56:20	77	40,0	43
1:56:30	77	40,3	44
1:56:40	77	40,8	44
1:56:50	77	40,3	45
1:57:00	77	40,8	46
1:57:10	77	40,2	47
1:57:20	77	40,5	48
1:57:30	77	40,6	49
1:57:40	77	40,4	51
1:57:50	77	40,2	53
1:58:00	78	40,0	53
1:58:10	78	39,9	53
1:58:20	78	40,0	50
1:58:30	78	39,9	56
1:58:40	78	39,9	53
1:58:50	78	40,0	57
1:59:00	78	39,9	57
1:59:10	78	39,9	58
1:59:20	78	40,0	61
1:59:30	78	39,9	61
1:59:40	78	40,0	63
1:59:50	78	39,9	63
2:00:00	78	40,1	64
2:00:10	78	40,0	65
2:00:20	78	39,9	64
2:00:30	78	39,9	65
2:00:40	78	40,0	63
2:00:50	78	39,9	64
2:01:00	78	40,0	64
2:01:10	78	39,9	69
2:01:20	78	40,0	69
2:01:30	77	39,9	70
2:01:40	77	40,1	71
2:01:50	77	40,1	71
2:02:00	77	40,0	74
2:02:10	77	39,9	74
2:02:20	77	39,9	77
2:02:30	77	40,1	78
2:02:40	77	40,0	80
2:02:50	77	40,0	81
2:03:00	77	39,9	80
2:03:10	77	40,2	85
2:03:20	77	40,1	85
2:03:30	77	40,0	85
2:03:40	77	40,0	88
2:03:50	77	40,1	90
2:04:00	77	40,4	91
2:04:10	77	40,6	92
2:04:20	77	40,8	93
2:04:30	77	40,0	94
2:04:40	77	40,1	96
2:04:50	77	40,1	97
2:05:00	77	40,0	97
2:05:10	77	39,9	101
2:05:20	77	40,1	101
