Repository: ProgWizer/parser

File: project-root/data/Tests/Data Acquisition/2013 (508)/13-0258 MW.txt (part 1 of 4)
--Test Summary--
Full Path and File Name	
Instrument Name	UCA Right Cell
Instrument Type	Model 4262 Twin Cell UCA
Instrument Serial Number	
Test Start Date	27.11.2013
Test Start Time	16:18:20
Test Stop Date	29.11.2013
Test Stop Time	15:37:04
Test Length	47:18:44
Final Sample Time Offset	47:18:30
Controller Schedule Name	
Sampling Period	30 seconds
Comments	T: 73C(40min); P: 3000psi; tap water
Information	WellID	Research
Information	Customer	Trican
Information	EngName	Pavel Lebedev
Information	CementClass	100%G
Information	CementMfr	Dyckerhoff - Suhoy Log
Information	Additives	1.5%SMS+1%PPB+3%HDPE BWOC
Information	Density	1500
Information	BHCT	73
Information	BHST	73
Information	FluidLoss	n/a
Information	JobType	Research
Calculated Value	CS_50	1:46:30
Calculated Value	CS_500	40:09:30
Calculated Value	CS_Time8h	1,79 MPa
Calculated Value	CS_Time12h	2,15 MPa
Calculated Value	CS_Time24h	3,02 MPa
Calculated Value	CS_Time48h	N/A
Calculated Value	CS_Time72h	N/A
Calculated Curve	Compressive Strength	Compressive strength type A (less than 14 lb/gal)
Initial Temperature (°C)	26 °C
Final Temperature (°C)	73 °C
Initial Transit Time (microsec/in)	16,72 microsec/in
Final Transit Time (microsec/in)	12,37 microsec/in
Initial Compressive Strength (MPa)	0,00 MPa
Final Compressive Strength (MPa)	3,56 MPa
--Data--
Time (HH:MM:SS)	Temperature (°C)	Transit Time (microsec/in)	Compressive Strength (MPa)
0:00:00	26	16,72	0,00
0:00:30	26	16,73	0,00
0:01:00	26	16,73	0,00
0:01:30	26	16,74	0,00
0:02:00	26	16,74	0,00
0:02:30	26	16,71	0,00
0:03:00	26	16,72	0,00
0:03:30	26	16,73	0,00
0:04:00	26	16,74	0,00
0:04:30	27	16,74	0,00
0:05:00	27	16,74	0,00
0:05:30	27	16,74	0,00
0:06:00	27	16,74	0,00
0:06:30	27	16,74	0,00
0:07:00	28	16,75	0,00
0:07:30	28	16,75	0,00
0:08:00	28	16,75	0,00
0:08:30	29	16,74	0,00
0:09:00	29	16,74	0,00
0:09:30	30	16,73	0,00
0:10:00	31	16,72	0,00
0:10:30	32	16,72	0,00
0:11:00	33	16,72	0,00
0:11:30	33	16,73	0,00
0:12:00	34	16,72	0,00
0:12:30	36	16,72	0,00
0:13:00	37	16,71	0,00
0:13:30	38	16,68	0,01
0:14:00	39	16,67	0,02
0:14:30	41	16,66	0,02
0:15:00	42	16,65	0,02
0:15:30	43	16,63	0,03
0:16:00	45	16,63	0,03
0:16:30	46	16,61	0,04
0:17:00	48	16,59	0,04
0:17:30	49	16,58	0,05
0:18:00	50	16,57	0,05
0:18:30	52	16,55	0,06
0:19:00	53	16,54	0,06
0:19:30	54	16,52	0,07
0:20:00	56	16,50	0,07
0:20:30	57	16,49	0,08
0:21:00	58	16,47	0,08
0:21:30	59	16,46	0,09
0:22:00	60	16,45	0,09
0:22:30	61	16,45	0,09
0:23:00	62	16,44	0,10
0:23:30	62	16,43	0,10
0:24:00	63	16,42	0,10
0:24:30	64	16,42	0,10
0:25:00	64	16,42	0,10
0:25:30	65	16,42	0,10
0:26:00	65	16,42	0,10
0:26:30	65	16,43	0,10
0:27:00	66	16,43	0,10
0:27:30	66	16,44	0,10
0:28:00	66	16,45	0,09
0:28:30	66	16,45	0,09
0:29:00	66	16,46	0,09
0:29:30	67	16,47	0,08
0:30:00	67	16,48	0,08
0:30:30	67	16,50	0,08
0:31:00	67	16,51	0,07
0:31:30	67	16,52	0,07
0:32:00	67	16,54	0,06
0:32:30	67	16,55	0,06
0:33:00	67	16,57	0,05
0:33:30	67	16,58	0,05
0:34:00	67	16,59	0,04
0:34:30	67	16,61	0,04
0:35:00	67	16,62	0,03
0:35:30	67	16,64	0,03
0:36:00	67	16,65	0,02
0:36:30	67	16,67	0,02
0:37:00	67	16,68	0,01
0:37:30	67	16,71	0,00
0:38:00	67	16,72	0,00
0:38:30	67	16,75	0,00
0:39:00	67	16,76	0,00
0:39:30	67	16,77	0,00
0:40:00	67	16,79	0,00
0:40:30	68	16,80	0,00
0:41:00	68	16,82	0,00
0:41:30	68	16,84	0,00
0:42:00	69	16,85	0,00
0:42:30	69	16,87	0,00
0:43:00	70	16,87	0,00
0:43:30	70	16,89	0,00
0:44:00	71	16,89	0,00
0:44:30	72	16,90	0,00
0:45:00	72	16,91	0,00
0:45:30	73	16,92	0,00
0:46:00	74	16,92	0,00
0:46:30	74	16,93	0,00
0:47:00	75	16,93	0,00
0:47:30	76	16,93	0,00
0:48:00	77	16,94	0,00
0:48:30	77	16,95	0,00
0:49:00	78	16,95	0,00
0:49:30	78	16,95	0,00
0:50:00	79	16,95	0,00
0:50:30	79	16,96	0,00
0:51:00	80	16,96	0,00
0:51:30	80	16,97	0,00
0:52:00	80	16,98	0,00
0:52:30	81	16,98	0,00
0:53:00	81	16,98	0,00
0:53:30	81	16,98	0,00
0:54:00	81	16,99	0,00
0:54:30	81	16,99	0,00
0:55:00	81	17,00	0,00
0:55:30	82	17,00	0,00
0:56:00	82	17,00	0,00
0:56:30	82	17,00	0,00
0:57:00	82	17,01	0,00
0:57:30	82	17,01	0,00
0:58:00	82	17,01	0,00
0:58:30	82	17,01	0,00
0:59:00	81	17,02	0,00
0:59:30	81	17,02	0,00
1:00:00	81	17,02	0,00
1:00:30	81	17,00	0,00
1:01:00	81	16,99	0,00
1:01:30	81	16,98	0,00
1:02:00	81	16,98	0,00
1:02:30	81	16,96	0,00
1:03:00	81	16,95	0,00
1:03:30	80	16,95	0,00
1:04:00	80	16,92	0,00
1:04:30	80	16,92	0,00
1:05:00	80	16,90	0,00
1:05:30	80	16,89	0,00
1:06:00	80	16,89	0,00
1:06:30	80	16,87	0,00
1:07:00	79	16,86	0,00
1:07:30	79	16,84	0,00
1:08:00	79	16,83	0,00
1:08:30	79	16,81	0,00
1:09:00	79	16,80	0,00
1:09:30	78	16,79	0,00
1:10:00	78	16,77	0,00
1:10:30	78	16,74	0,00
1:11:00	78	16,72	0,00
1:11:30	78	16,71	0,00
1:12:00	78	16,70	0,01
1:12:30	77	16,68	0,01
1:13:00	77	16,67	0,02
1:13:30	77	16,65	0,02
1:14:00	77	16,64	0,03
1:14:30	77	16,63	0,03
1:15:00	76	16,61	0,04
1:15:30	76	16,59	0,04
1:16:00	76	16,57	0,05
1:16:30	76	16,57	0,05
1:17:00	76	16,53	0,07
1:17:30	76	16,52	0,07
1:18:00	75	16,50	0,07
1:18:30	75	16,50	0,08
1:19:00	75	16,48	0,08
1:19:30	75	16,47	0,09
1:20:00	75	16,45	0,09
1:20:30	74	16,44	0,10
1:21:00	74	16,42	0,10
1:21:30	74	16,41	0,11
1:22:00	74	16,39	0,11
1:22:30	74	16,38	0,12
1:23:00	73	16,34	0,13
1:23:30	73	16,33	0,14
1:24:00	73	16,33	0,14
1:24:30	73	16,31	0,14
1:25:00	73	16,29	0,15
1:25:30	73	16,29	0,15
1:26:00	73	16,27	0,16
1:26:30	72	16,26	0,16
1:27:00	72	16,24	0,17
1:27:30	72	16,23	0,17
1:28:00	72	16,22	0,18
1:28:30	72	16,20	0,18
1:29:00	72	16,19	0,19
1:29:30	72	16,16	0,20
1:30:00	72	16,15	0,20
1:30:30	72	16,14	0,21
1:31:00	72	16,13	0,21
1:31:30	72	16,12	0,22
1:32:00	72	16,11	0,22
1:32:30	72	16,10	0,23
1:33:00	72	16,09	0,23
1:33:30	72	16,08	0,23
1:34:00	72	16,07	0,24
1:34:30	72	16,05	0,24
1:35:00	72	16,05	0,25
1:35:30	72	16,04	0,25
1:36:00	72	16,03	0,26
1:36:30	72	16,01	0,26
1:37:00	73	15,99	0,27
1:37:30	73	15,99	0,27
1:38:00	73	15,97	0,28
1:38:30	73	15,96	0,28
1:39:00	73	15,96	0,28
1:39:30	73	15,96	0,28
1:40:00	73	15,95	0,29
1:40:30	73	15,93	0,29
1:41:00	74	15,93	0,30
1:41:30	74	15,92	0,30
1:42:00	74	15,91	0,30
1:42:30	74	15,91	0,31
1:43:00	74	15,89	0,31
1:43:30	74	15,88	0,32
1:44:00	74	15,88	0,32
1:44:30	74	15,87	0,32
1:45:00	74	15,85	0,33
1:45:30	74	15,85	0,33
1:46:00	74	15,82	0,35
1:46:30	74	15,82	0,35
1:47:00	74	15,81	0,35
1:47:30	74	15,80	0,35
1:48:00	74	15,79	0,36
1:48:30	74	15,79	0,36
1:49:00	74	15,78	0,36
1:49:30	74	15,77	0,37
1:50:00	74	15,76	0,37
1:50:30	74	15,75	0,37
1:51:00	74	15,74	0,38
1:51:30	74	15,73	0,38
1:52:00	73	15,73	0,39
1:52:30	73	15,71	0,39
1:53:00	73	15,70	0,40
1:53:30	73	15,67	0,41
1:54:00	73	15,66	0,41
1:54:30	73	15,66	0,42
1:55:00	73	15,66	0,42
1:55:30	72	15,65	0,42
1:56:00	72	15,63	0,43
1:56:30	72	15,63	0,43
1:57:00	72	15,62	0,44
1:57:30	72	15,61	0,44
1:58:00	72	15,61	0,44
1:58:30	72	15,59	0,45
1:59:00	72	15,58	0,45
1:59:30	72	15,57	0,46
2:00:00	71	15,56	0,46
2:00:30	71	15,55	0,47
2:01:00	71	15,53	0,48
2:01:30	71	15,52	0,48
2:02:00	71	15,52	0,49
2:02:30	71	15,51	0,49
2:03:00	71	15,50	0,49
2:03:30	71	15,49	0,50
2:04:00	71	15,48	0,50
2:04:30	72	15,48	0,50
2:05:00	72	15,47	0,51
2:05:30	72	15,46	0,51
2:06:00	72	15,45	0,52
2:06:30	72	15,45	0,52
2:07:00	72	15,44	0,52
2:07:30	72	15,43	0,53
2:08:00	72	15,42	0,54
2:08:30	73	15,40	0,54
2:09:00	73	15,39	0,55
2:09:30	73	15,39	0,55
2:10:00	73	15,39	0,55
2:10:30	73	15,38	0,55
2:11:00	73	15,38	0,55
2:11:30	73	15,37	0,56
2:12:00	74	15,37	0,56
2:12:30	74	15,36	0,57
2:13:00	74	15,36	0,57
2:13:30	74	15,35	0,57
2:14:00	74	15,34	0,57
2:14:30	74	15,34	0,58
2:15:00	74	15,33	0,58
2:15:30	74	15,33	0,58
2:16:00	74	15,31	0,59
2:16:30	74	15,31	0,59
2:17:00	75	15,28	0,61
2:17:30	75	15,28	0,61
2:18:00	75	15,28	0,61
2:18:30	75	15,27	0,61
2:19:00	75	15,27	0,61
2:19:30	74	15,27	0,61
2:20:00	74	15,26	0,62
2:20:30	74	15,25	0,62
2:21:00	74	15,25	0,63
2:21:30	74	15,25	0,63
2:22:00	74	15,24	0,63
2:22:30	74	15,23	0,63
2:23:00	74	15,21	0,64
2:23:30	74	15,20	0,65
2:24:00	73	15,19	0,66
2:24:30	73	15,18	0,66
2:25:00	73	15,18	0,66
2:25:30	73	15,18	0,66
2:26:00	73	15,18	0,66
2:26:30	73	15,17	0,67
2:27:00	73	15,16	0,67
2:27:30	72	15,15	0,68
2:28:00	72	15,15	0,68
2:28:30	72	15,14	0,69
2:29:00	72	15,14	0,69
2:29:30	72	15,13	0,69
2:30:00	72	15,13	0,69
2:30:30	72	15,12	0,70
2:31:00	71	15,12	0,70
2:31:30	71	15,11	0,70
2:32:00	71	15,09	0,71
2:32:30	71	15,09	0,71
2:33:00	71	15,09	0,72
2:33:30	71	15,09	0,72
2:34:00	71	15,09	0,72
2:34:30	71	15,08	0,72
2:35:00	71	15,07	0,72
2:35:30	71	15,07	0,72
2:36:00	71	15,07	0,73
2:36:30	71	15,06	0,73
2:37:00	71	15,06	0,73
2:37:30	72	15,05	0,74
2:38:00	72	15,04	0,74
2:38:30	72	15,04	0,74
2:39:00	72	15,04	0,75
2:39:30	72	15,04	0,75
2:40:00	72	15,03	0,75
2:40:30	73	15,02	0,75
2:41:00	73	15,01	0,76
2:41:30	73	15,01	0,76
2:42:00	73	15,00	0,77
2:42:30	73	15,00	0,77
2:43:00	73	14,99	0,77
2:43:30	74	14,98	0,78
2:44:00	74	14,98	0,78
2:44:30	74	14,98	0,78
2:45:00	74	14,98	0,78
2:45:30	74	14,98	0,78
2:46:00	74	14,97	0,78
2:46:30	75	14,97	0,78
2:47:00	75	14,97	0,78
2:47:30	75	14,97	0,79
2:48:00	75	14,97	0,79
2:48:30	75	14,97	0,79
2:49:00	75	14,96	0,79
2:49:30	75	14,96	0,79
2:50:00	75	14,95	0,80
2:50:30	75	14,95	0,80
2:51:00	75	14,95	0,80
2:51:30	75	14,95	0,80
2:52:00	75	14,95	0,80
2:52:30	75	14,94	0,80
2:53:00	74	14,94	0,80
2:53:30	74	14,94	0,80
2:54:00	74	14,93	0,81
2:54:30	74	14,92	0,81
2:55:00	74	14,91	0,82
2:55:30	74	14,91	0,82
2:56:00	74	14,91	0,82
2:56:30	74	14,91	0,82
2:57:00	73	14,91	0,82
2:57:30	73	14,90	0,83
2:58:00	73	14,90	0,83
2:58:30	73	14,89	0,83
2:59:00	73	14,89	0,84
2:59:30	73	14,89	0,84
3:00:00	72	14,88	0,84
3:00:30	72	14,88	0,84
3:01:00	72	14,87	0,85
3:01:30	72	14,86	0,85
3:02:00	72	14,86	0,86
3:02:30	72	14,86	0,86
3:03:00	72	14,85	0,86
3:03:30	72	14,84	0,87
3:04:00	72	14,83	0,87
3:04:30	72	14,83	0,87
3:05:00	71	14,82	0,88
3:05:30	71	14,81	0,88
3:06:00	71	14,81	0,88
3:06:30	71	14,80	0,89
3:07:00	71	14,80	0,89
3:07:30	71	14,79	0,89
3:08:00	72	14,79	0,89
3:08:30	72	14,79	0,90
3:09:00	72	14,79	0,90
3:09:30	72	14,78	0,90
3:10:00	72	14,77	0,91
3:10:30	72	14,77	0,91
3:11:00	72	14,77	0,91
3:11:30	72	14,77	0,91
3:12:00	72	14,76	0,92
3:12:30	72	14,76	0,92
3:13:00	73	14,76	0,92
3:13:30	73	14,75	0,92
3:14:00	73	14,75	0,92
3:14:30	73	14,74	0,93
3:15:00	73	14,74	0,93
3:15:30	73	14,74	0,93
3:16:00	74	14,73	0,93
3:16:30	74	14,73	0,93
3:17:00	74	14,73	0,93
3:17:30	74	14,73	0,94
3:18:00	74	14,73	0,94
3:18:30	74	14,72	0,94
3:19:00	74	14,73	0,94
3:19:30	74	14,73	0,94
3:20:00	75	14,72	0,94
3:20:30	75	14,72	0,94
3:21:00	75	14,72	0,94
3:21:30	75	14,71	0,95
3:22:00	75	14,71	0,95
3:22:30	75	14,71	0,95
3:23:00	75	14,70	0,95
3:23:30	74	14,70	0,95
3:24:00	74	14,70	0,95
3:24:30	74	14,70	0,96
3:25:00	74	14,70	0,96
3:25:30	74	14,70	0,96
3:26:00	74	14,69	0,96
3:26:30	74	14,69	0,96
3:27:00	74	14,68	0,97
3:27:30	74	14,68	0,97
3:28:00	74	14,67	0,97
3:28:30	73	14,67	0,97
3:29:00	73	14,67	0,98
3:29:30	73	14,67	0,98
3:30:00	73	14,66	0,98
3:30:30	73	14,66	0,98
3:31:00	73	14,65	0,99
3:31:30	72	14,65	0,99
3:32:00	72	14,64	0,99
3:32:30	72	14,64	0,99
3:33:00	72	14,64	1,00
3:33:30	72	14,62	1,01
3:34:00	72	14,61	1,01
3:34:30	72	14,61	1,02
3:35:00	72	14,61	1,02
3:35:30	71	14,60	1,02
3:36:00	71	14,60	1,02
3:36:30	71	14,59	1,03
3:37:00	71	14,59	1,03
3:37:30	71	14,59	1,04
3:38:00	71	14,59	1,04
3:38:30	71	14,58	1,04
3:39:00	71	14,58	1,04
3:39:30	71	14,57	1,05
3:40:00	71	14,56	1,05
3:40:30	71	14,56	1,05
3:41:00	71	14,56	1,05
3:41:30	72	14,55	1,06
3:42:00	72	14,55	1,06
3:42:30	72	14,55	1,06
3:43:00	72	14,55	1,06
3:43:30	72	14,54	1,07
3:44:00	72	14,54	1,07
3:44:30	72	14,54	1,07
3:45:00	73	14,53	1,07
3:45:30	73	14,53	1,07
3:46:00	73	14,53	1,07
3:46:30	73	14,53	1,07
3:47:00	73	14,53	1,08
3:47:30	73	14,53	1,08
3:48:00	74	14,53	1,08
3:48:30	74	14,53	1,08
3:49:00	74	14,52	1,08
3:49:30	74	14,52	1,08
3:50:00	74	14,52	1,08
3:50:30	74	14,52	1,08
3:51:00	75	14,52	1,08
3:51:30	75	14,52	1,08
3:52:00	75	14,51	1,09
3:52:30	75	14,51	1,09
3:53:00	75	14,51	1,09
3:53:30	75	14,51	1,09
3:54:00	75	14,51	1,09
3:54:30	75	14,49	1,10
3:55:00	75	14,49	1,10
3:55:30	75	14,49	1,10
3:56:00	75	14,49	1,10
3:56:30	75	14,49	1,10
3:57:00	74	14,49	1,10
3:57:30	74	14,49	1,10
3:58:00	74	14,49	1,10
3:58:30	74	14,48	1,11
3:59:00	74	14,48	1,11
3:59:30	74	14,47	1,12
4:00:00	74	14,47	1,12
4:00:30	74	14,47	1,12
4:01:00	73	14,46	1,12
4:01:30	73	14,46	1,12
4:02:00	73	14,46	1,13
4:02:30	73	14,46	1,13
4:03:00	73	14,46	1,13
4:03:30	73	14,45	1,13
4:04:00	73	14,45	1,13
4:04:30	72	14,44	1,14
4:05:00	72	14,44	1,14
4:05:30	72	14,43	1,14
4:06:00	72	14,43	1,14
4:06:30	72	14,43	1,15
4:07:00	72	14,43	1,15
4:07:30	72	14,42	1,15
4:08:00	72	14,42	1,15
4:08:30	71	14,41	1,16
4:09:00	71	14,41	1,16
4:09:30	71	14,41	1,17
4:10:00	71	14,41	1,17
4:10:30	71	14,40	1,17
4:11:00	71	14,40	1,17
4:11:30	71	14,40	1,17
4:12:00	71	14,39	1,18
4:12:30	71	14,38	1,19
4:13:00	71	14,37	1,19
4:13:30	72	14,37	1,19
4:14:00	72	14,37	1,19
4:14:30	72	14,36	1,20
4:15:00	72	14,36	1,20
4:15:30	72	14,36	1,20
4:16:00	72	14,35	1,21
4:16:30	72	14,35	1,21
4:17:00	72	14,35	1,21
4:17:30	73	14,35	1,21
4:18:00	73	14,35	1,21
4:18:30	73	14,35	1,21
4:19:00	73	14,35	1,21
4:19:30	73	14,34	1,22
4:20:00	73	14,34	1,22
4:20:30	74	14,34	1,22
4:21:00	74	14,34	1,22
4:21:30	74	14,34	1,22
4:22:00	74	14,34	1,22
4:22:30	74	14,33	1,22
4:23:00	74	14,33	1,22
4:23:30	74	14,33	1,22
4:24:00	74	14,33	1,22
4:24:30	75	14,33	1,22
4:25:00	75	14,33	1,22
4:25:30	75	14,33	1,22
4:26:00	75	14,33	1,22
4:26:30	75	14,32	1,23
4:27:00	75	14,32	1,23
4:27:30	75	14,32	1,23
4:28:00	74	14,32	1,23
4:28:30	74	14,32	1,23
4:29:00	74	14,32	1,23
4:29:30	74	14,32	1,23
4:30:00	74	14,32	1,23
4:30:30	74	14,32	1,23
4:31:00	74	14,31	1,24
4:31:30	74	14,31	1,24
4:32:00	74	14,31	1,24
4:32:30	74	14,31	1,24
4:33:00	73	14,30	1,25
4:33:30	73	14,30	1,25
4:34:00	73	14,30	1,25
4:34:30	73	14,29	1,25
4:35:00	73	14,29	1,25
4:35:30	73	14,29	1,26
4:36:00	73	14,29	1,26
4:36:30	72	14,29	1,26
4:37:00	72	14,28	1,26
4:37:30	72	14,28	1,26
4:38:00	72	14,27	1,27
4:38:30	72	14,27	1,27
4:39:00	72	14,27	1,27
4:39:30	72	14,26	1,28
4:40:00	71	14,25	1,29
4:40:30	71	14,24	1,29
4:41:00	71	14,24	1,29
4:41:30	71	14,23	1,30
4:42:00	71	14,23	1,30
4:42:30	71	14,23	1,30
4:43:00	71	14,23	1,31
4:43:30	71	14,23	1,31
4:44:00	71	14,22	1,31
4:44:30	71	14,22	1,31
4:45:00	71	14,22	1,31
4:45:30	71	14,21	1,32
4:46:00	71	14,21	1,32
4:46:30	72	14,21	1,32
4:47:00	72	14,20	1,32
4:47:30	72	14,20	1,32
4:48:00	72	14,20	1,32
4:48:30	72	14,20	1,32
4:49:00	72	14,19	1,33
4:49:30	72	14,19	1,33
4:50:00	73	14,19	1,33
4:50:30	73	14,19	1,33
4:51:00	73	14,19	1,33
4:51:30	73	14,19	1,33
4:52:00	73	14,19	1,34
4:52:30	73	14,19	1,34
4:53:00	74	14,19	1,34
4:53:30	74	14,19	1,34
4:54:00	74	14,19	1,34
4:54:30	74	14,19	1,34
4:55:00	74	14,19	1,34
4:55:30	74	14,19	1,34
4:56:00	74	14,19	1,34
4:56:30	75	14,19	1,34
4:57:00	75	14,19	1,34
4:57:30	75	14,18	1,34
4:58:00	75	14,18	1,34
4:58:30	75	14,18	1,34
4:59:00	75	14,18	1,34
4:59:30	75	14,18	1,34
5:00:00	75	14,18	1,34
5:00:30	75	14,18	1,34
5:01:00	75	14,18	1,34
5:01:30	74	14,18	1,34
5:02:00	74	14,17	1,35
5:02:30	74	14,17	1,35
5:03:00	74	14,17	1,35
5:03:30	74	14,17	1,35
5:04:00	74	14,17	1,35
5:04:30	74	14,16	1,35
5:05:00	74	14,16	1,35
5:05:30	74	14,16	1,35
5:06:00	73	14,16	1,36
5:06:30	73	14,16	1,36
5:07:00	73	14,16	1,36
5:07:30	73	14,16	1,36
5:08:00	73	14,15	1,37
5:08:30	73	14,15	1,37
5:09:00	73	14,15	1,37
5:09:30	72	14,14	1,37
5:10:00	72	14,14	1,37
5:10:30	72	14,13	1,38
5:11:00	72	14,13	1,38
5:11:30	72	14,13	1,38
5:12:00	72	14,13	1,39
5:12:30	72	14,13	1,39
5:13:00	71	14,13	1,39
5:13:30	71	14,12	1,39
5:14:00	71	14,12	1,39
5:14:30	71	14,11	1,40
5:15:00	71	14,11	1,40
5:15:30	71	14,11	1,40
5:16:00	71	14,11	1,40
5:16:30	71	14,11	1,40
5:17:00	71	14,11	1,40
5:17:30	71	14,10	1,41
5:18:00	71	14,10	1,41
5:18:30	71	14,10	1,41
5:19:00	71	14,10	1,41
5:19:30	72	14,09	1,42
5:20:00	72	14,09	1,42
5:20:30	72	14,09	1,42
5:21:00	72	14,09	1,42
5:21:30	72	14,09	1,42
5:22:00	72	14,08	1,42
5:22:30	72	14,08	1,42
5:23:00	73	14,08	1,42
5:23:30	73	14,08	1,42
5:24:00	73	14,08	1,42
5:24:30	73	14,08	1,42
5:25:00	73	14,07	1,43
5:25:30	73	14,07	1,43
5:26:00	74	14,07	1,43
5:26:30	74	14,07	1,43
5:27:00	74	14,07	1,43
5:27:30	74	14,07	1,43
5:28:00	74	14,07	1,43
5:28:30	74	14,07	1,43
5:29:00	74	14,07	1,43
5:29:30	75	14,07	1,43
5:30:00	75	14,07	1,43
5:30:30	75	14,07	1,43
5:31:00	75	14,07	1,43
5:31:30	75	14,07	1,43
5:32:00	75	14,07	1,43
5:32:30	75	14,07	1,43
5:33:00	75	14,07	1,43
5:33:30	75	14,07	1,43
5:34:00	75	14,07	1,43
5:34:30	75	14,07	1,43
5:35:00	75	14,07	1,43
5:35:30	74	14,07	1,43
5:36:00	74	14,07	1,43
5:36:30	74	14,07	1,44
5:37:00	74	14,07	1,44
5:37:30	74	14,07	1,44
5:38:00	74	14,07	1,44
5:38:30	74	14,06	1,44
5:39:00	74	14,06	1,44
5:39:30	74	14,06	1,44
5:40:00	74	14,05	1,45
5:40:30	73	14,05	1,45
5:41:00	73	14,05	1,45
5:41:30	73	14,05	1,45
5:42:00	73	14,05	1,46
5:42:30	73	14,05	1,46
5:43:00	73	14,04	1,46
5:43:30	73	14,04	1,46
5:44:00	73	14,04	1,46
5:44:30	72	14,03	1,47
5:45:00	72	14,03	1,47
5:45:30	72	14,02	1,48
5:46:00	72	14,02	1,48
5:46:30	72	14,02	1,48
5:47:00	72	14,02	1,48
5:47:30	72	14,02	1,48
5:48:00	72	14,01	1,49
5:48:30	71	14,01	1,49
5:49:00	71	14,01	1,49
5:49:30	71	14,00	1,49
5:50:00	71	14,00	1,49
5:50:30	71	13,99	1,50
5:51:00	71	13,99	1,50
5:51:30	71	13,99	1,50
5:52:00	71	13,99	1,50
5:52:30	71	13,98	1,51
5:53:00	71	13,98	1,51
5:53:30	71	13,98	1,51
5:54:00	71	13,98	1,51
5:54:30	72	13,98	1,51
5:55:00	72	13,98	1,51
5:55:30	72	13,97	1,52
5:56:00	72	13,97	1,52
5:56:30	72	13,97	1,52
5:57:00	72	13,97	1,52
5:57:30	72	13,97	1,52
5:58:00	73	13,97	1,52
5:58:30	73	13,97	1,52
5:59:00	73	13,96	1,53
5:59:30	73	13,96	1,53
6:00:00	73	13,96	1,53
6:00:30	73	13,96	1,53
6:01:00	74	13,96	1,53
6:01:30	74	13,96	1,53
6:02:00	74	13,96	1,53
6:02:30	74	13,96	1,53
6:03:00	74	13,96	1,53
6:03:30	74	13,96	1,53
6:04:00	74	13,96	1,53
6:04:30	74	13,96	1,53
6:05:00	75	13,96	1,53
6:05:30	75	13,96	1,53
6:06:00	75	13,96	1,53
6:06:30	75	13,96	1,53
6:07:00	75	13,95	1,53
6:07:30	75	13,95	1,53
6:08:00	75	13,95	1,53
6:08:30	75	13,95	1,53
6:09:00	75	13,95	1,53
6:09:30	75	13,95	1,53
6:10:00	74	13,95	1,53
6:10:30	74	13,95	1,53
6:11:00	74	13,95	1,54
6:11:30	74	13,95	1,54
6:12:00	74	13,95	1,54
6:12:30	74	13,95	1,54
6:13:00	74	13,95	1,54
6:13:30	74	13,94	1,55
6:14:00	74	13,94	1,55
6:14:30	73	13,94	1,55
6:15:00	73	13,94	1,55
6:15:30	73	13,93	1,56
6:16:00	73	13,93	1,56
6:16:30	73	13,93	1,56
6:17:00	73	13,93	1,56
6:17:30	73	13,93	1,56
6:18:00	73	13,93	1,56
6:18:30	72	13,92	1,57
6:19:00	72	13,92	1,57
6:19:30	72	13,92	1,57
6:20:00	72	13,92	1,57
6:20:30	72	13,91	1,58
6:21:00	72	13,91	1,58
6:21:30	72	13,90	1,58
6:22:00	72	13,90	1,58
6:22:30	71	13,90	1,58
6:23:00	71	13,90	1,58
6:23:30	71	13,89	1,59
6:24:00	71	13,89	1,59
6:24:30	71	13,89	1,59
6:25:00	71	13,89	1,60
6:25:30	71	13,89	1,60
6:26:00	71	13,88	1,60
6:26:30	71	13,88	1,60
6:27:00	71	13,88	1,60
6:27:30	71	13,88	1,60
6:28:00	71	13,88	1,60
6:28:30	71	13,87	1,61
6:29:00	72	13,87	1,61
6:29:30	72	13,87	1,61
6:30:00	72	13,87	1,61
6:30:30	72	13,87	1,61
6:31:00	72	13,87	1,62
6:31:30	72	13,87	1,62
6:32:00	72	13,87	1,62
6:32:30	73	13,87	1,62
6:33:00	73	13,87	1,62
6:33:30	73	13,87	1,62
6:34:00	73	13,87	1,62
6:34:30	73	13,87	1,62
6:35:00	73	13,87	1,62
6:35:30	74	13,87	1,62
6:36:00	74	13,87	1,62
6:36:30	74	13,87	1,62
6:37:00	74	13,87	1,62
6:37:30	74	13,87	1,62
6:38:00	74	13,87	1,62
6:38:30	74	13,87	1,62
6:39:00	75	13,87	1,62
6:39:30	75	13,87	1,62
6:40:00	75	13,87	1,62
6:40:30	75	13,87	1,62
6:41:00	75	13,87	1,62
6:41:30	75	13,87	1,62
6:42:00	75	13,87	1,62
6:42:30	75	13,87	1,62
6:43:00	75	13,86	1,62
6:43:30	75	13,86	1,62
6:44:00	75	13,86	1,62
6:44:30	74	13,86	1,62
6:45:00	74	13,86	1,62
6:45:30	74	13,86	1,62
6:46:00	74	13,86	1,62
6:46:30	74	13,86	1,62
6:47:00	74	13,85	1,63
6:47:30	74	13,85	1,63
6:48:00	74	13,85	1,63
6:48:30	74	13,85	1,63
6:49:00	73	13,85	1,63
6:49:30	73	13,84	1,64
6:50:00	73	13,84	1,64
6:50:30	73	13,84	1,64
6:51:00	73	13,84	1,64
6:51:30	73	13,84	1,65
6:52:00	73	13,84	1,65
6:52:30	73	13,84	1,65
6:53:00	72	13,83	1,65
6:53:30	72	13,83	1,65
6:54:00	72	13,83	1,65
6:54:30	72	13,82	1,66
6:55:00	72	13,82	1,66
6:55:30	72	13,82	1,66
6:56:00	72	13,81	1,67
6:56:30	72	13,81	1,67
6:57:00	71	13,81	1,67
6:57:30	71	13,80	1,67
6:58:00	71	13,80	1,67
6:58:30	71	13,80	1,67
6:59:00	71	13,80	1,68
6:59:30	71	13,80	1,68
7:00:00	71	13,80	1,68
7:00:30	71	13,80	1,68
7:01:00	71	13,79	1,69
7:01:30	71	13,79	1,69
7:02:00	71	13,79	1,69
7:02:30	71	13,79	1,69
7:03:00	71	13,78	1,70
7:03:30	72	13,78	1,70
7:04:00	72	13,78	1,70
7:04:30	72	13,78	1,70
7:05:00	72	13,78	1,70
7:05:30	72	13,78	1,70
7:06:00	72	13,78	1,70
7:06:30	72	13,78	1,70
7:07:00	73	13,78	1,70
7:07:30	73	13,77	1,70
7:08:00	73	13,77	1,70
7:08:30	73	13,77	1,70
7:09:00	73	13,77	1,70
7:09:30	74	13,77	1,70
7:10:00	74	13,77	1,70
7:10:30	74	13,77	1,70
7:11:00	74	13,77	1,70
7:11:30	74	13,77	1,70
7:12:00	74	13,77	1,70
7:12:30	74	13,77	1,70
7:13:00	74	13,77	1,70
7:13:30	75	13,78	1,70
7:14:00	75	13,77	1,70
7:14:30	75	13,78	1,70
7:15:00	75	13,78	1,70
7:15:30	75	13,78	1,70
7:16:00	75	13,78	1,70
7:16:30	75	13,78	1,70
7:17:00	75	13,77	1,70
7:17:30	75	13,77	1,70
7:18:00	75	13,77	1,70
7:18:30	75	13,77	1,70
7:19:00	74	13,77	1,70
7:19:30	74	13,77	1,70
7:20:00	74	13,77	1,70
7:20:30	74	13,77	1,70
7:21:00	74	13,77	1,70
7:21:30	74	13,77	1,71
7:22:00	74	13,77	1,71
7:22:30	74	13,77	1,71
7:23:00	74	13,77	1,71
7:23:30	73	13,77	1,71
7:24:00	73	13,76	1,72
7:24:30	73	13,76	1,72
7:25:00	73	13,76	1,72
7:25:30	73	13,76	1,72
7:26:00	73	13,75	1,72
7:26:30	73	13,75	1,72
7:27:00	73	13,75	1,72
7:27:30	72	13,75	1,72
7:28:00	72	13,75	1,73
7:28:30	72	13,75	1,73
7:29:00	72	13,75	1,73
7:29:30	72	13,74	1,74
7:30:00	72	13,74	1,74
7:30:30	72	13,74	1,74
7:31:00	72	13,74	1,74
7:31:30	71	13,73	1,75
7:32:00	71	13,73	1,75
7:32:30	71	13,73	1,75
7:33:00	71	13,72	1,75
7:33:30	71	13,72	1,75
7:34:00	71	13,72	1,75
7:34:30	71	13,72	1,75
7:35:00	71	13,71	1,76
7:35:30	71	13,71	1,76
7:36:00	71	13,71	1,76
7:36:30	71	13,71	1,76
7:37:00	71	13,71	1,77
7:37:30	71	13,71	1,77
7:38:00	72	13,71	1,77
7:38:30	72	13,71	1,77
7:39:00	72	13,71	1,77
7:39:30	72	13,71	1,77
7:40:00	72	13,71	1,77
7:40:30	72	13,71	1,77
7:41:00	72	13,71	1,77
7:41:30	73	13,70	1,78
7:42:00	73	13,70	1,78
7:42:30	73	13,70	1,78
7:43:00	73	13,70	1,78
7:43:30	73	13,70	1,78
7:44:00	74	13,70	1,78
7:44:30	74	13,70	1,78
7:45:00	74	13,71	1,77
7:45:30	74	13,70	1,78
7:46:00	74	13,71	1,77
7:46:30	74	13,71	1,77
7:47:00	74	13,71	1,77
7:47:30	74	13,71	1,77
7:48:00	75	13,71	1,77
7:48:30	75	13,71	1,77
7:49:00	75	13,71	1,77
7:49:30	75	13,71	1,77
7:50:00	75	13,71	1,77
7:50:30	75	13,71	1,77
7:51:00	75	13,71	1,77
7:51:30	75	13,71	1,77
7:52:00	75	13,71	1,77
7:52:30	75	13,71	1,77
7:53:00	75	13,70	1,78
7:53:30	74	13,70	1,78
7:54:00	74	13,70	1,78
7:54:30	74	13,70	1,78
7:55:00	74	13,70	1,78
7:55:30	74	13,70	1,78
7:56:00	74	13,70	1,78
7:56:30	74	13,70	1,78
7:57:00	74	13,69	1,78
7:57:30	74	13,69	1,78
7:58:00	74	13,69	1,78
7:58:30	73	13,69	1,78
7:59:00	73	13,69	1,78
7:59:30	73	13,69	1,78
8:00:00	73	13,69	1,79
8:00:30	73	13,69	1,79
8:01:00	73	13,69	1,79
8:01:30	73	13,68	1,80
8:02:00	72	13,68	1,80
8:02:30	72	13,68	1,80
8:03:00	72	13,68	1,80
8:03:30	72	13,67	1,81
8:04:00	72	13,67	1,81
8:04:30	72	13,67	1,81
8:05:00	72	13,67	1,81
8:05:30	72	13,66	1,81
8:06:00	71	13,66	1,81
8:06:30	71	13,66	1,81
8:07:00	71	13,66	1,82
8:07:30	71	13,66	1,82
8:08:00	71	13,66	1,82
8:08:30	71	13,66	1,82
8:09:00	71	13,65	1,83
8:09:30	71	13,65	1,83
8:10:00	71	13,65	1,83
8:10:30	71	13,65	1,83
8:11:00	71	13,64	1,84
8:11:30	71	13,64	1,84
8:12:00	71	13,64	1,84
8:12:30	72	13,64	1,84
8:13:00	72	13,64	1,84
8:13:30	72	13,64	1,84
8:14:00	72	13,64	1,84
8:14:30	72	13,64	1,84
8:15:00	72	13,64	1,84
8:15:30	72	13,64	1,84
8:16:00	73	13,63	1,84
8:16:30	73	13,63	1,84
8:17:00	73	13,63	1,84
8:17:30	73	13,63	1,84
8:18:00	73	13,63	1,84
8:18:30	73	13,64	1,84
8:19:00	74	13,64	1,84
8:19:30	74	13,64	1,84
8:20:00	74	13,64	1,84
8:20:30	74	13,64	1,84
8:21:00	74	13,64	1,84
8:21:30	74	13,64	1,84
8:22:00	74	13,64	1,84
8:22:30	75	13,64	1,84
8:23:00	75	13,64	1,84
8:23:30	75	13,64	1,84
8:24:00	75	13,64	1,84
8:24:30	75	13,64	1,84
8:25:00	75	13,64	1,84
8:25:30	75	13,64	1,84
8:26:00	75	13,64	1,84
8:26:30	75	13,64	1,84
8:27:00	75	13,64	1,84
8:27:30	75	13,64	1,84
8:28:00	75	13,64	1,84
8:28:30	74	13,64	1,84
8:29:00	74	13,64	1,84
8:29:30	74	13,64	1,84
8:30:00	74	13,64	1,84
8:30:30	74	13,64	1,84
8:31:00	74	13,63	1,84
8:31:30	74	13,63	1,84
8:32:00	74	13,63	1,84
8:32:30	74	13,63	1,84
8:33:00	73	13,63	1,84
8:33:30	73	13,63	1,85
8:34:00	73	13,63	1,85
8:34:30	73	13,63	1,85
8:35:00	73	13,63	1,85
8:35:30	73	13,63	1,85
8:36:00	73	13,62	1,86
8:36:30	72	13,62	1,86
8:37:00	72	13,62	1,86
8:37:30	72	13,62	1,86
8:38:00	72	13,61	1,87
8:38:30	72	13,61	1,87
8:39:00	72	13,61	1,87
8:39:30	72	13,60	1,87
8:40:00	72	13,60	1,87
8:40:30	72	13,60	1,87
8:41:00	71	13,60	1,87
8:41:30	71	13,60	1,88
8:42:00	71	13,60	1,88
8:42:30	71	13,60	1,88
8:43:00	71	13,60	1,88
8:43:30	71	13,59	1,89
8:44:00	71	13,59	1,89
8:44:30	71	13,59	1,89
8:45:00	71	13,59	1,89
8:45:30	71	13,59	1,89
8:46:00	72	13,59	1,89
8:46:30	72	13,58	1,90
8:47:00	72	13,58	1,90
8:47:30	72	13,58	1,90
8:48:00	72	13,58	1,90
8:48:30	72	13,58	1,90
8:49:00	72	13,58	1,90
8:49:30	72	13,58	1,90
8:50:00	73	13,58	1,90
8:50:30	73	13,58	1,90
8:51:00	73	13,58	1,90
8:51:30	73	13,58	1,90
8:52:00	73	13,58	1,90
8:52:30	73	13,58	1,90
8:53:00	74	13,58	1,90
8:53:30	74	13,58	1,90
8:54:00	74	13,58	1,90
8:54:30	74	13,58	1,90
8:55:00	74	13,58	1,90
8:55:30	74	13,58	1,90
8:56:00	74	13,58	1,90
8:56:30	74	13,59	1,89
8:57:00	75	13,58	1,90
8:57:30	75	13,59	1,89
8:58:00	75	13,59	1,89
8:58:30	75	13,59	1,89
8:59:00	75	13,59	1,89
8:59:30	75	13,59	1,89
9:00:00	75	13,59	1,89
9:00:30	75	13,59	1,89
9:01:00	75	13,59	1,89
9:01:30	75	13,59	1,89
9:02:00	74	13,59	1,89
9:02:30	74	13,59	1,89
9:03:00	74	13,58	1,90
9:03:30	74	13,58	1,90
9:04:00	74	13,58	1,90
9:04:30	74	13,58	1,90
9:05:00	74	13,58	1,90
9:05:30	74	13,58	1,90
9:06:00	74	13,58	1,90
9:06:30	74	13,57	1,91
9:07:00	73	13,57	1,91
9:07:30	73	13,57	1,91
9:08:00	73	13,57	1,91
9:08:30	73	13,57	1,91
9:09:00	73	13,57	1,91
9:09:30	73	13,57	1,91
9:10:00	73	13,57	1,91
9:10:30	72	13,57	1,91
9:11:00	72	13,57	1,91
9:11:30	72	13,56	1,92
9:12:00	72	13,56	1,92
9:12:30	72	13,56	1,92
9:13:00	72	13,56	1,92
9:13:30	72	13,55	1,93
9:14:00	72	13,55	1,93
9:14:30	71	13,55	1,93
9:15:00	71	13,55	1,93
9:15:30	71	13,54	1,94
9:16:00	71	13,54	1,94
9:16:30	71	13,54	1,94
9:17:00	71	13,54	1,94
9:17:30	71	13,54	1,95
9:18:00	71	13,54	1,95
9:18:30	71	13,54	1,95
9:19:00	71	13,54	1,95
9:19:30	71	13,54	1,95
9:20:00	71	13,53	1,95
9:20:30	72	13,53	1,95
9:21:00	72	13,53	1,95
9:21:30	72	13,53	1,95
9:22:00	72	13,53	1,95
9:22:30	72	13,53	1,95
9:23:00	72	13,53	1,95
9:23:30	72	13,53	1,95
9:24:00	72	13,53	1,95
9:24:30	73	13,53	1,95
9:25:00	73	13,53	1,95
9:25:30	73	13,53	1,95
9:26:00	73	13,53	1,95
9:26:30	73	13,53	1,95
9:27:00	74	13,53	1,95
9:27:30	74	13,53	1,95
9:28:00	74	13,53	1,95
9:28:30	74	13,53	1,95
9:29:00	74	13,53	1,95
9:29:30	74	13,53	1,95
9:30:00	74	13,53	1,95
9:30:30	74	13,53	1,95
9:31:00	75	13,53	1,95
9:31:30	75	13,54	1,95
9:32:00	75	13,54	1,95
9:32:30	75	13,54	1,95
9:33:00	75	13,54	1,95
9:33:30	75	13,54	1,95
9:34:00	75	13,54	1,95
9:34:30	75	13,54	1,95
9:35:00	75	13,54	1,95
9:35:30	75	13,54	1,95
9:36:00	75	13,54	1,95
9:36:30	74	13,54	1,95
9:37:00	74	13,54	1,95
9:37:30	74	13,53	1,95
9:38:00	74	13,53	1,95
9:38:30	74	13,53	1,95
9:39:00	74	13,53	1,95
9:39:30	74	13,53	1,95
9:40:00	74	13,53	1,95
9:40:30	74	13,53	1,95
9:41:00	74	13,53	1,95
9:41:30	73	13,52	1,96
9:42:00	73	13,52	1,96
9:42:30	73	13,52	1,96
9:43:00	73	13,52	1,96
9:43:30	73	13,52	1,96
9:44:00	73	13,51	1,97
9:44:30	73	13,51	1,97
9:45:00	72	13,51	1,97
9:45:30	72	13,51	1,97
9:46:00	72	13,51	1,97
9:46:30	72	13,50	1,98
9:47:00	72	13,50	1,98
9:47:30	72	13,50	1,98
9:48:00	72	13,50	1,99
9:48:30	72	13,50	1,99
9:49:00	72	13,50	1,99
9:49:30	71	13,50	1,99
9:50:00	71	13,50	1,99
9:50:30	71	13,49	1,99
9:51:00	71	13,49	1,99
9:51:30	71	13,49	1,99
9:52:00	71	13,49	1,99
9:52:30	71	13,49	1,99
9:53:00	71	13,48	2,00
9:53:30	71	13,48	2,00
9:54:00	71	13,48	2,00
9:54:30	71	13,48	2,00
9:55:00	72	13,48	2,00
9:55:30	72	13,48	2,00
9:56:00	72	13,48	2,00
9:56:30	72	13,48	2,01
9:57:00	72	13,48	2,01
9:57:30	72	13,48	2,01
9:58:00	72	13,48	2,01
9:58:30	72	13,48	2,01
9:59:00	73	13,48	2,01
9:59:30	73	13,48	2,01
10:00:00	73	13,48	2,01
10:00:30	73	13,48	2,01
10:01:00	73	13,48	2,01
10:01:30	74	13,48	2,01
10:02:00	74	13,48	2,00
10:02:30	74	13,48	2,00
10:03:00	74	13,48	2,00
10:03:30	74	13,48	2,00
10:04:00	74	13,48	2,00
10:04:30	74	13,48	2,00
10:05:00	74	13,48	2,00
10:05:30	75	13,48	2,00
10:06:00	75	13,48	2,00
10:06:30	75	13,48	2,00
10:07:00	75	13,48	2,00
10:07:30	75	13,48	2,00
10:08:00	75	13,48	2,00
10:08:30	75	13,49	1,99
10:09:00	75	13,49	1,99
10:09:30	75	13,48	2,00
10:10:00	75	13,48	2,00
10:10:30	74	13,48	2,00
10:11:00	74	13,48	2,00
10:11:30	74	13,48	2,00
10:12:00	74	13,48	2,00
10:12:30	74	13,48	2,00
10:13:00	74	13,48	2,00
10:13:30	74	13,48	2,00
10:14:00	74	13,48	2,00
10:14:30	74	13,48	2,00
10:15:00	74	13,48	2,00
10:15:30	73	13,48	2,01
10:16:00	73	13,48	2,01
10:16:30	73	13,48	2,01
10:17:00	73	13,48	2,01
10:17:30	73	13,48	2,01
10:18:00	73	13,47	2,02
10:18:30	73	13,47	2,02
10:19:00	73	13,47	2,02
10:19:30	72	13,47	2,02
10:20:00	72	13,47	2,02
10:20:30	72	13,46	2,03
10:21:00	72	13,46	2,03
10:21:30	72	13,46	2,03
10:22:00	72	13,46	2,03
10:22:30	72	13,45	2,03
10:23:00	72	13,45	2,03
10:23:30	71	13,45	2,03
10:24:00	71	13,45	2,03
10:24:30	71	13,45	2,04
10:25:00	71	13,45	2,04
10:25:30	71	13,45	2,04
10:26:00	71	13,45	2,04
10:26:30	71	13,45	2,04
10:27:00	71	13,45	2,04
10:27:30	71	13,44	2,05
10:28:00	71	13,44	2,05
10:28:30	71	13,44	2,05
10:29:00	71	13,44	2,05
10:29:30	72	13,44	2,05
10:30:00	72	13,44	2,05
10:30:30	72	13,44	2,05
10:31:00	72	13,44	2,05
10:31:30	72	13,43	2,06
10:32:00	72	13,43	2,06
10:32:30	72	13,43	2,06
10:33:00	73	13,43	2,06
10:33:30	73	13,43	2,06
10:34:00	73	13,44	2,05
10:34:30	73	13,44	2,05
10:35:00	73	13,44	2,05
10:35:30	73	13,44	2,05
10:36:00	74	13,44	2,05
10:36:30	74	13,44	2,05
10:37:00	74	13,44	2,05
10:37:30	74	13,44	2,05
10:38:00	74	13,44	2,05
10:38:30	74	13,44	2,05
10:39:00	75	13,44	2,05
10:39:30	75	13,44	2,05
10:40:00	75	13,44	2,05
10:40:30	75	13,45	2,04
10:41:00	75	13,45	2,04
10:41:30	75	13,45	2,04
10:42:00	75	13,45	2,04
10:42:30	75	13,45	2,04
10:43:00	75	13,45	2,04
10:43:30	75	13,45	2,04
10:44:00	75	13,45	2,04
10:44:30	75	13,45	2,04
10:45:00	75	13,45	2,04
10:45:30	74	13,45	2,04
10:46:00	74	13,45	2,04
10:46:30	74	13,45	2,04
10:47:00	74	13,44	2,05
10:47:30	74	13,44	2,05
10:48:00	74	13,44	2,05
10:48:30	74	13,44	2,05
10:49:00	74	13,44	2,05
10:49:30	74	13,44	2,05
10:50:00	73	13,44	2,05
10:50:30	73	13,44	2,05
10:51:00	73	13,43	2,06
10:51:30	73	13,43	2,06
10:52:00	73	13,43	2,06
10:52:30	73	13,43	2,06
10:53:00	73	13,43	2,06
10:53:30	73	13,42	2,07
10:54:00	72	13,42	2,07
10:54:30	72	13,42	2,07
10:55:00	72	13,42	2,07
10:55:30	72	13,42	2,07
10:56:00	72	13,41	2,08
10:56:30	72	13,41	2,08
10:57:00	72	13,41	2,08
10:57:30	72	13,41	2,08
10:58:00	72	13,41	2,08
10:58:30	71	13,41	2,08
10:59:00	71	13,41	2,08
10:59:30	71	13,41	2,08
11:00:00	71	13,40	2,09
11:00:30	71	13,40	2,09
11:01:00	71	13,40	2,09
11:01:30	71	13,40	2,09
11:02:00	71	13,40	2,09
11:02:30	71	13,40	2,09
11:03:00	72	13,40	2,09
11:03:30	72	13,40	2,09
11:04:00	72	13,39	2,10
11:04:30	72	13,39	2,10
11:05:00	72	13,39	2,10
11:05:30	72	13,39	2,10
11:06:00	72	13,39	2,10
11:06:30	72	13,39	2,10
11:07:00	72	13,39	2,10
11:07:30	73	13,39	2,10
11:08:00	73	13,39	2,10
11:08:30	73	13,39	2,10
11:09:00	73	13,39	2,10
11:09:30	73	13,39	2,10
11:10:00	73	13,39	2,10
11:10:30	74	13,39	2,10
11:11:00	74	13,40	2,09
11:11:30	74	13,40	2,09
11:12:00	74	13,40	2,09
11:12:30	74	13,40	2,09
11:13:00	74	13,40	2,09
11:13:30	74	13,40	2,09
11:14:00	74	13,40	2,09
11:14:30	74	13,40	2,09
11:15:00	75	13,40	2,09
11:15:30	75	13,40	2,09
11:16:00	75	13,40	2,09
11:16:30	75	13,40	2,09
11:17:00	75	13,40	2,09
11:17:30	75	13,40	2,09
11:18:00	75	13,40	2,09
11:18:30	74	13,40	2,09
11:19:00	74	13,40	2,09
11:19:30	74	13,40	2,09
11:20:00	74	13,40	2,09
11:20:30	74	13,40	2,09
11:21:00	74	13,40	2,09
11:21:30	74	13,40	2,09
11:22:00	74	13,40	2,09
11:22:30	74	13,40	2,09
11:23:00	74	13,40	2,09
11:23:30	74	13,39	2,10
11:24:00	73	13,39	2,10
11:24:30	73	13,39	2,10
11:25:00	73	13,39	2,11
11:25:30	73	13,39	2,11
11:26:00	73	13,39	2,11
11:26:30	73	13,39	2,11
11:27:00	73	13,39	2,11
11:27:30	72	13,39	2,11
11:28:00	72	13,38	2,12
11:28:30	72	13,38	2,12
11:29:00	72	13,38	2,12
11:29:30	72	13,38	2,12
11:30:00	72	13,37	2,13
11:30:30	72	13,37	2,13
11:31:00	72	13,37	2,13
11:31:30	72	13,37	2,13
11:32:00	71	13,37	2,13
11:32:30	71	13,36	2,14
11:33:00	71	13,36	2,14
11:33:30	71	13,36	2,14
11:34:00	71	13,36	2,14
11:34:30	71	13,36	2,14
11:35:00	71	13,36	2,14
11:35:30	71	13,36	2,14
11:36:00	71	13,36	2,14
11:36:30	71	13,36	2,14
11:37:00	71	13,36	2,14
11:37:30	72	13,36	2,14
11:38:00	72	13,36	2,14
11:38:30	72	13,35	2,15
11:39:00	72	13,35	2,15
11:39:30	72	13,35	2,15
11:40:00	72	13,35	2,15
11:40:30	72	13,35	2,15
11:41:00	73	13,35	2,15
11:41:30	73	13,35	2,15
11:42:00	73	13,35	2,15
11:42:30	73	13,35	2,15
11:43:00	73	13,35	2,15
11:43:30	73	13,35	2,15
11:44:00	74	13,36	2,14
11:44:30	74	13,36	2,14
11:45:00	74	13,36	2,14
11:45:30	74	13,36	2,14
11:46:00	74	13,36	2,14
11:46:30	74	13,36	2,14
11:47:00	74	13,36	2,14
11:47:30	74	13,36	2,14
11:48:00	75	13,36	2,14
11:48:30	75	13,36	2,14
11:49:00	75	13,36	2,14
11:49:30	75	13,36	2,14
11:50:00	75	13,36	2,14
11:50:30	75	13,36	2,14
11:51:00	75	13,36	2,14
11:51:30	75	13,36	2,14
11:52:00	75	13,36	2,14
11:52:30	75	13,36	2,14
11:53:00	74	13,36	2,14
11:53:30	74	13,36	2,14
11:54:00	74	13,36	2,14
11:54:30	74	13,36	2,14
11:55:00	74	13,36	2,14
11:55:30	74	13,36	2,14
11:56:00	74	13,36	2,14
11:56:30	74	13,36	2,14
11:57:00	74	13,36	2,14
11:57:30	74	13,36	2,14
11:58:00	73	13,36	2,14
11:58:30	73	13,35	2,15
11:59:00	73	13,35	2,15
11:59:30	73	13,35	2,15
12:00:00	73	13,35	2,15
12:00:30	73	13,35	2,15
12:01:00	73	13,35	2,15
12:01:30	72	13,34	2,16
12:02:00	72	13,34	2,16
12:02:30	72	13,34	2,16
12:03:00	72	13,34	2,16
12:03:30	72	13,33	2,17
12:04:00	72	13,33	2,17
12:04:30	72	13,33	2,17
12:05:00	72	13,33	2,17
12:05:30	71	13,33	2,17
12:06:00	71	13,32	2,18
12:06:30	71	13,32	2,18
12:07:00	71	13,32	2,18
12:07:30	71	13,32	2,18
12:08:00	71	13,32	2,18
12:08:30	71	13,32	2,19
12:09:00	71	13,32	2,19
12:09:30	71	13,32	2,19
12:10:00	71	13,32	2,19
12:10:30	71	13,32	2,19
12:11:00	71	13,32	2,19
12:11:30	72	13,32	2,19
12:12:00	72	13,32	2,19
12:12:30	72	13,31	2,20
12:13:00	72	13,31	2,20
12:13:30	72	13,31	2,20
12:14:00	72	13,31	2,20
12:14:30	72	13,31	2,20
12:15:00	72	13,31	2,20
12:15:30	73	13,31	2,20
12:16:00	73	13,31	2,20
12:16:30	73	13,32	2,19
12:17:00	73	13,32	2,19
12:17:30	73	13,32	2,19
12:18:00	73	13,32	2,19
12:18:30	74	13,32	2,19
12:19:00	74	13,32	2,19
12:19:30	74	13,32	2,19
12:20:00	74	13,32	2,19
12:20:30	74	13,32	2,19
12:21:00	74	13,32	2,19
12:21:30	75	13,32	2,19
12:22:00	75	13,32	2,18
12:22:30	75	13,32	2,18
12:23:00	75	13,32	2,18
12:23:30	75	13,32	2,18
12:24:00	75	13,32	2,18
12:24:30	75	13,32	2,18
12:25:00	75	13,32	2,18
12:25:30	75	13,32	2,18
12:26:00	75	13,32	2,18
12:26:30	75	13,32	2,18
12:27:00	75	13,32	2,18
12:27:30	74	13,32	2,18
12:28:00	74	13,32	2,18
12:28:30	74	13,32	2,18
12:29:00	74	13,32	2,18
12:29:30	74	13,32	2,18
12:30:00	74	13,32	2,18
12:30:30	74	13,32	2,18
12:31:00	74	13,32	2,19
12:31:30	74	13,32	2,19
12:32:00	74	13,32	2,19
12:32:30	73	13,32	2,19
12:33:00	73	13,32	2,19
12:33:30	73	13,32	2,19
12:34:00	73	13,32	2,19
12:34:30	73	13,31	2,20
12:35:00	73	13,31	2,20
12:35:30	72	13,31	2,20
12:36:00	72	13,31	2,20
12:36:30	72	13,31	2,20
12:37:00	72	13,31	2,20
12:37:30	72	13,30	2,21
12:38:00	72	13,30	2,21
12:38:30	72	13,30	2,21
12:39:00	72	13,30	2,21
12:39:30	72	13,30	2,21
12:40:00	71	13,30	2,21
12:40:30	71	13,30	2,21
12:41:00	71	13,30	2,21
12:41:30	71	13,30	2,21
12:42:00	71	13,29	2,22
12:42:30	71	13,29	2,22
12:43:00	71	13,29	2,22
12:43:30	71	13,29	2,22
12:44:00	71	13,29	2,22
12:44:30	71	13,29	2,22
12:45:00	71	13,29	2,22
12:45:30	71	13,29	2,22
12:46:00	72	13,28	2,23
12:46:30	72	13,28	2,23
12:47:00	72	13,28	2,23
12:47:30	72	13,28	2,23
12:48:00	72	13,28	2,23
12:48:30	72	13,28	2,23
12:49:00	72	13,28	2,23
12:49:30	72	13,28	2,23
12:50:00	73	13,28	2,23
12:50:30	73	13,28	2,23
12:51:00	73	13,28	2,23
12:51:30	73	13,28	2,23
12:52:00	73	13,29	2,22
12:52:30	74	13,29	2,22
12:53:00	74	13,29	2,22
12:53:30	74	13,29	2,22
12:54:00	74	13,29	2,22
12:54:30	74	13,29	2,22
12:55:00	74	13,29	2,22
12:55:30	74	13,29	2,22
12:56:00	74	13,29	2,22
12:56:30	75	13,29	2,22
12:57:00	75	13,29	2,22
12:57:30	75	13,29	2,22
12:58:00	75	13,30	2,21
12:58:30	75	13,30	2,21
12:59:00	75	13,30	2,21
12:59:30	75	13,30	2,21
13:00:00	75	13,30	2,21
13:00:30	75	13,30	2,21
13:01:00	75	13,30	2,21
13:01:30	74	13,30	2,21
13:02:00	74	13,30	2,21
13:02:30	74	13,30	2,21
13:03:00	74	13,30	2,21
13:03:30	74	13,30	2,21
13:04:00	74	13,29	2,22
13:04:30	74	13,29	2,22
13:05:00	74	13,29	2,22
13:05:30	74	13,29	2,22
13:06:00	74	13,29	2,22
13:06:30	73	13,29	2,22
13:07:00	73	13,29	2,22
13:07:30	73	13,29	2,22
13:08:00	73	13,28	2,23
13:08:30	73	13,28	2,23
13:09:00	73	13,28	2,23
13:09:30	73	13,28	2,23
13:10:00	72	13,28	2,23
13:10:30	72	13,28	2,23
13:11:00	72	13,27	2,24
13:11:30	72	13,27	2,24
13:12:00	72	13,27	2,24
13:12:30	72	13,27	2,24
13:13:00	72	13,27	2,24
13:13:30	72	13,27	2,25
13:14:00	72	13,27	2,25
13:14:30	71	13,27	2,25
13:15:00	71	13,27	2,25
13:15:30	71	13,27	2,25
13:16:00	71	13,26	2,26
13:16:30	71	13,26	2,26
13:17:00	71	13,26	2,26
13:17:30	71	13,26	2,26
13:18:00	71	13,26	2,26
13:18:30	71	13,26	2,26
13:19:00	71	13,26	2,26
13:19:30	71	13,25	2,27
13:20:00	71	13,25	2,27
13:20:30	72	13,25	2,27
13:21:00	72	13,25	2,27
13:21:30	72	13,25	2,27
13:22:00	72	13,25	2,27
13:22:30	72	13,25	2,27
13:23:00	72	13,25	2,27
13:23:30	72	13,25	2,27
13:24:00	73	13,25	2,27
13:24:30	73	13,25	2,27
13:25:00	73	13,25	2,27
13:25:30	73	13,25	2,27
13:26:00	73	13,25	2,27
13:26:30	73	13,26	2,26
13:27:00	74	13,26	2,26
13:27:30	74	13,26	2,26
13:28:00	74	13,26	2,26
13:28:30	74	13,26	2,26
13:29:00	74	13,26	2,26
13:29:30	74	13,26	2,26
13:30:00	74	13,26	2,26
13:30:30	75	13,26	2,26
13:31:00	75	13,26	2,26
13:31:30	75	13,27	2,25
13:32:00	75	13,27	2,25
13:32:30	75	13,27	2,25
13:33:00	75	13,27	2,25
13:33:30	75	13,27	2,25
13:34:00	75	13,27	2,25
13:34:30	75	13,27	2,25
13:35:00	75	13,27	2,25
13:35:30	75	13,27	2,25
13:36:00	74	13,27	2,25
13:36:30	74	13,27	2,25
13:37:00	74	13,27	2,25
13:37:30	74	13,27	2,25
13:38:00	74	13,27	2,25
13:38:30	74	13,27	2,25
13:39:00	74	13,27	2,25
13:39:30	74	13,26	2,26
13:40:00	74	13,26	2,26
13:40:30	74	13,26	2,26
13:41:00	73	13,26	2,26
13:41:30	73	13,26	2,26
13:42:00	73	13,26	2,26
13:42:30	73	13,26	2,26
13:43:00	73	13,26	2,26
13:43:30	73	13,25	2,27
13:44:00	73	13,25	2,27
13:44:30	73	13,25	2,27
13:45:00	72	13,25	2,27
13:45:30	72	13,25	2,27
13:46:00	72	13,24	2,28
13:46:30	72	13,24	2,28
13:47:00	72	13,24	2,28
13:47:30	72	13,24	2,28
13:48:00	72	13,24	2,28
13:48:30	72	13,23	2,29
13:49:00	71	13,23	2,29
13:49:30	71	13,23	2,29
13:50:00	71	13,23	2,29
13:50:30	71	13,23	2,29
13:51:00	71	13,23	2,29
13:51:30	71	13,23	2,29
13:52:00	71	13,23	2,29
13:52:30	71	13,23	2,29
13:53:00	71	13,23	2,29
13:53:30	71	13,23	2,29
13:54:00	71	13,23	2,29
13:54:30	71	13,23	2,29
13:55:00	71	13,23	2,29
13:55:30	72	13,22	2,30
13:56:00	72	13,22	2,30
13:56:30	72	13,22	2,30
13:57:00	72	13,22	2,30
13:57:30	72	13,22	2,30
13:58:00	72	13,22	2,30
13:58:30	73	13,22	2,30
13:59:00	73	13,22	2,30
13:59:30	73	13,22	2,30
14:00:00	73	13,22	2,30
14:00:30	73	13,23	2,29
14:01:00	73	13,23	2,29
14:01:30	74	13,23	2,29
14:02:00	74	13,23	2,29
14:02:30	74	13,23	2,29
14:03:00	74	13,23	2,29
14:03:30	74	13,23	2,29
14:04:00	74	13,23	2,29
14:04:30	74	13,23	2,29
14:05:00	75	13,23	2,29
14:05:30	75	13,23	2,29
14:06:00	75	13,23	2,29
14:06:30	75	13,23	2,29
14:07:00	75	13,23	2,29
14:07:30	75	13,23	2,29
14:08:00	75	13,23	2,29
14:08:30	75	13,23	2,29
14:09:00	75	13,23	2,29
14:09:30	75	13,23	2,29
14:10:00	75	13,23	2,29
14:10:30	75	13,23	2,29
14:11:00	74	13,23	2,29
14:11:30	74	13,23	2,29
14:12:00	74	13,23	2,29
14:12:30	74	13,23	2,29
14:13:00	74	13,23	2,29
14:13:30	74	13,23	2,29
14:14:00	74	13,23	2,29
14:14:30	74	13,23	2,29
14:15:00	74	13,23	2,29
14:15:30	73	13,23	2,29
14:16:00	73	13,23	2,29
14:16:30	73	13,23	2,29
14:17:00	73	13,23	2,29
14:17:30	73	13,23	2,29
14:18:00	73	13,23	2,29
14:18:30	73	13,23	2,29
14:19:00	73	13,22	2,30
14:19:30	72	13,22	2,30
14:20:00	72	13,22	2,30
14:20:30	72	13,22	2,30
14:21:00	72	13,22	2,30
14:21:30	72	13,21	2,31
14:22:00	72	13,21	2,31
14:22:30	72	13,21	2,31
14:23:00	72	13,21	2,31
14:23:30	72	13,21	2,31
14:24:00	72	13,21	2,32
14:24:30	71	13,21	2,32
