Repository: ProgWizer/parser

File: project-root/data/Tests/Data Acquisition/2013 (508)/13-0259 MW.txt (part 1 of 4)
--Test Summary--
Full Path and File Name	
Instrument Name	UCA Left Cell
Instrument Type	Model 4262 Twin Cell UCA
Instrument Serial Number	
Test Start Date	27.11.2013
Test Start Time	16:32:37
Test Stop Date	29.11.2013
Test Stop Time	15:36:58
Test Length	47:04:21
Final Sample Time Offset	47:04:00
Controller Schedule Name	
Sampling Period	30 seconds
Comments	T: 73C(40min); P: 3000psi; tap water
Information	WellID	Research
Information	Customer	Trican
Information	EngName	Pavel Lebedev
Information	CementClass	100%G
Information	CementMfr	Dyckerhoff - Suhoy Log
Information	Additives	1.5%SMS+1%PPB+3%Coal Seal BWOC
Information	Density	1500
Information	BHCT	73
Information	BHST	73
Information	FluidLoss	n/a
Information	JobType	Research
Calculated Value	CS_50	1:45:00
Calculated Value	CS_500	29:48:30
Calculated Value	CS_Time8h	1,97 MPa
Calculated Value	CS_Time12h	2,35 MPa
Calculated Value	CS_Time24h	3,24 MPa
Calculated Value	CS_Time48h	N/A
Calculated Value	CS_Time72h	N/A
Calculated Curve	Compressive Strength	Compressive strength type A (less than 14 lb/gal)
Initial Temperature (°C)	26 °C
Final Temperature (°C)	72 °C
Initial Transit Time (microsec/in)	16,82 microsec/in
Final Transit Time (microsec/in)	12,25 microsec/in
Initial Compressive Strength (MPa)	0,00 MPa
Final Compressive Strength (MPa)	3,81 MPa
--Data--
Time (HH:MM:SS)	Temperature (°C)	Transit Time (microsec/in)	Compressive Strength (MPa)
0:00:00	26	16,82	0,00
0:00:30	26	16,81	0,00
0:01:00	26	16,81	0,00
0:01:30	26	16,81	0,00
0:02:00	26	16,81	0,00
0:02:30	26	16,81	0,00
0:03:00	26	16,80	0,00
0:03:30	26	16,80	0,00
0:04:00	26	16,80	0,01
0:04:30	27	16,80	0,01
0:05:00	27	16,80	0,01
0:05:30	27	16,79	0,01
0:06:00	27	16,78	0,01
0:06:30	28	16,78	0,01
0:07:00	28	16,77	0,01
0:07:30	29	16,77	0,02
0:08:00	29	16,76	0,02
0:08:30	30	16,75	0,02
0:09:00	31	16,74	0,02
0:09:30	31	16,74	0,03
0:10:00	32	16,73	0,03
0:10:30	33	16,72	0,03
0:11:00	33	16,71	0,03
0:11:30	34	16,71	0,04
0:12:00	35	16,70	0,04
0:12:30	35	16,69	0,04
0:13:00	36	16,68	0,04
0:13:30	36	16,68	0,05
0:14:00	37	16,68	0,05
0:14:30	38	16,66	0,05
0:15:00	38	16,66	0,05
0:15:30	39	16,65	0,05
0:16:00	39	16,65	0,06
0:16:30	40	16,64	0,06
0:17:00	40	16,63	0,06
0:17:30	41	16,63	0,06
0:18:00	41	16,62	0,06
0:18:30	42	16,62	0,07
0:19:00	43	16,61	0,07
0:19:30	43	16,61	0,07
0:20:00	44	16,60	0,07
0:20:30	45	16,60	0,07
0:21:00	45	16,59	0,07
0:21:30	46	16,59	0,08
0:22:00	47	16,59	0,08
0:22:30	48	16,58	0,08
0:23:00	48	16,57	0,08
0:23:30	49	16,57	0,08
0:24:00	50	16,57	0,08
0:24:30	50	16,56	0,08
0:25:00	51	16,56	0,08
0:25:30	52	16,56	0,09
0:26:00	52	16,56	0,09
0:26:30	53	16,55	0,09
0:27:00	54	16,55	0,09
0:27:30	54	16,54	0,09
0:28:00	55	16,53	0,09
0:28:30	56	16,53	0,09
0:29:00	56	16,53	0,09
0:29:30	57	16,53	0,10
0:30:00	57	16,53	0,10
0:30:30	58	16,52	0,10
0:31:00	59	16,52	0,10
0:31:30	59	16,52	0,10
0:32:00	60	16,52	0,10
0:32:30	61	16,52	0,10
0:33:00	61	16,52	0,10
0:33:30	62	16,52	0,10
0:34:00	63	16,52	0,10
0:34:30	63	16,53	0,10
0:35:00	64	16,53	0,09
0:35:30	65	16,53	0,09
0:36:00	65	16,54	0,09
0:36:30	66	16,56	0,09
0:37:00	67	16,56	0,08
0:37:30	67	16,58	0,08
0:38:00	68	16,59	0,07
0:38:30	68	16,60	0,07
0:39:00	69	16,62	0,07
0:39:30	70	16,64	0,06
0:40:00	70	16,66	0,05
0:40:30	71	16,68	0,05
0:41:00	71	16,70	0,04
0:41:30	72	16,72	0,03
0:42:00	73	16,74	0,03
0:42:30	73	16,77	0,02
0:43:00	74	16,79	0,01
0:43:30	74	16,81	0,00
0:44:00	75	16,84	0,00
0:44:30	75	16,86	0,00
0:45:00	76	16,89	0,00
0:45:30	76	16,91	0,00
0:46:00	76	16,93	0,00
0:46:30	76	16,94	0,00
0:47:00	76	16,96	0,00
0:47:30	77	16,97	0,00
0:48:00	77	16,99	0,00
0:48:30	77	16,99	0,00
0:49:00	77	17,01	0,00
0:49:30	77	17,00	0,00
0:50:00	77	17,02	0,00
0:50:30	77	17,03	0,00
0:51:00	77	17,04	0,00
0:51:30	77	17,04	0,00
0:52:00	77	17,05	0,00
0:52:30	77	17,06	0,00
0:53:00	77	17,06	0,00
0:53:30	77	17,06	0,00
0:54:00	77	17,06	0,00
0:54:30	77	17,07	0,00
0:55:00	77	17,07	0,00
0:55:30	77	17,06	0,00
0:56:00	77	17,04	0,00
0:56:30	77	17,04	0,00
0:57:00	77	17,03	0,00
0:57:30	77	17,03	0,00
0:58:00	77	17,03	0,00
0:58:30	76	17,02	0,00
0:59:00	76	17,01	0,00
0:59:30	76	17,01	0,00
1:00:00	76	17,00	0,00
1:00:30	76	16,99	0,00
1:01:00	76	16,98	0,00
1:01:30	76	16,97	0,00
1:02:00	76	16,95	0,00
1:02:30	76	16,93	0,00
1:03:00	75	16,92	0,00
1:03:30	75	16,92	0,00
1:04:00	75	16,91	0,00
1:04:30	75	16,89	0,00
1:05:00	75	16,89	0,00
1:05:30	75	16,87	0,00
1:06:00	75	16,86	0,00
1:06:30	75	16,85	0,00
1:07:00	74	16,84	0,00
1:07:30	74	16,83	0,00
1:08:00	74	16,80	0,00
1:08:30	74	16,77	0,01
1:09:00	74	16,77	0,02
1:09:30	74	16,76	0,02
1:10:00	74	16,74	0,02
1:10:30	74	16,74	0,03
1:11:00	74	16,72	0,03
1:11:30	74	16,71	0,04
1:12:00	74	16,69	0,04
1:12:30	74	16,68	0,04
1:13:00	74	16,67	0,05
1:13:30	74	16,65	0,05
1:14:00	74	16,64	0,06
1:14:30	74	16,62	0,06
1:15:00	74	16,61	0,07
1:15:30	74	16,58	0,08
1:16:00	74	16,57	0,08
1:16:30	74	16,56	0,08
1:17:00	74	16,55	0,09
1:17:30	74	16,54	0,09
1:18:00	74	16,53	0,10
1:18:30	74	16,52	0,10
1:19:00	74	16,50	0,10
1:19:30	74	16,49	0,11
1:20:00	74	16,47	0,11
1:20:30	74	16,46	0,12
1:21:00	74	16,45	0,12
1:21:30	73	16,44	0,13
1:22:00	73	16,42	0,13
1:22:30	73	16,41	0,14
1:23:00	73	16,38	0,15
1:23:30	73	16,37	0,15
1:24:00	73	16,36	0,16
1:24:30	73	16,35	0,16
1:25:00	73	16,34	0,16
1:25:30	73	16,33	0,17
1:26:00	73	16,32	0,17
1:26:30	73	16,30	0,18
1:27:00	73	16,29	0,18
1:27:30	73	16,28	0,19
1:28:00	73	16,27	0,19
1:28:30	73	16,26	0,19
1:29:00	73	16,24	0,20
1:29:30	73	16,23	0,20
1:30:00	73	16,22	0,21
1:30:30	73	16,20	0,21
1:31:00	73	16,19	0,22
1:31:30	73	16,16	0,23
1:32:00	73	16,15	0,24
1:32:30	73	16,14	0,24
1:33:00	73	16,14	0,24
1:33:30	73	16,13	0,24
1:34:00	73	16,11	0,25
1:34:30	73	16,11	0,25
1:35:00	73	16,09	0,26
1:35:30	73	16,08	0,26
1:36:00	73	16,08	0,27
1:36:30	73	16,06	0,27
1:37:00	73	16,05	0,28
1:37:30	73	16,04	0,28
1:38:00	73	16,02	0,29
1:38:30	73	16,01	0,29
1:39:00	73	15,99	0,30
1:39:30	73	15,97	0,31
1:40:00	73	15,96	0,31
1:40:30	73	15,96	0,32
1:41:00	73	15,95	0,32
1:41:30	73	15,94	0,32
1:42:00	73	15,93	0,32
1:42:30	73	15,92	0,33
1:43:00	73	15,91	0,33
1:43:30	73	15,90	0,34
1:44:00	73	15,89	0,34
1:44:30	73	15,88	0,35
1:45:00	73	15,87	0,35
1:45:30	73	15,86	0,36
1:46:00	73	15,84	0,36
1:46:30	73	15,82	0,37
1:47:00	73	15,81	0,38
1:47:30	73	15,81	0,38
1:48:00	73	15,80	0,38
1:48:30	73	15,79	0,39
1:49:00	73	15,78	0,39
1:49:30	73	15,77	0,40
1:50:00	73	15,76	0,40
1:50:30	73	15,75	0,41
1:51:00	72	15,74	0,41
1:51:30	73	15,73	0,41
1:52:00	73	15,72	0,42
1:52:30	73	15,72	0,42
1:53:00	73	15,70	0,43
1:53:30	73	15,69	0,43
1:54:00	73	15,67	0,44
1:54:30	73	15,66	0,45
1:55:00	73	15,65	0,45
1:55:30	73	15,64	0,46
1:56:00	73	15,63	0,46
1:56:30	73	15,63	0,46
1:57:00	73	15,63	0,46
1:57:30	73	15,62	0,47
1:58:00	73	15,60	0,47
1:58:30	73	15,60	0,48
1:59:00	73	15,59	0,48
1:59:30	72	15,58	0,48
2:00:00	72	15,57	0,49
2:00:30	72	15,57	0,49
2:01:00	72	15,56	0,50
2:01:30	72	15,54	0,50
2:02:00	72	15,53	0,51
2:02:30	72	15,51	0,52
2:03:00	72	15,51	0,52
2:03:30	72	15,50	0,52
2:04:00	72	15,49	0,53
2:04:30	72	15,48	0,53
2:05:00	72	15,48	0,53
2:05:30	72	15,47	0,54
2:06:00	72	15,46	0,54
2:06:30	72	15,45	0,55
2:07:00	72	15,45	0,55
2:07:30	72	15,44	0,56
2:08:00	72	15,43	0,56
2:08:30	72	15,42	0,57
2:09:00	72	15,42	0,57
2:09:30	72	15,39	0,58
2:10:00	72	15,39	0,58
2:10:30	72	15,38	0,59
2:11:00	72	15,38	0,59
2:11:30	72	15,37	0,59
2:12:00	72	15,36	0,59
2:12:30	72	15,36	0,60
2:13:00	72	15,35	0,60
2:13:30	72	15,35	0,60
2:14:00	72	15,34	0,61
2:14:30	72	15,33	0,61
2:15:00	72	15,33	0,61
2:15:30	72	15,32	0,62
2:16:00	72	15,31	0,62
2:16:30	72	15,31	0,62
2:17:00	72	15,30	0,63
2:17:30	72	15,30	0,63
2:18:00	72	15,29	0,63
2:18:30	72	15,28	0,64
2:19:00	72	15,28	0,64
2:19:30	72	15,27	0,64
2:20:00	72	15,27	0,64
2:20:30	72	15,27	0,65
2:21:00	72	15,26	0,65
2:21:30	72	15,25	0,65
2:22:00	72	15,24	0,66
2:22:30	72	15,24	0,66
2:23:00	72	15,24	0,66
2:23:30	72	15,23	0,67
2:24:00	72	15,22	0,67
2:24:30	72	15,22	0,67
2:25:00	72	15,21	0,67
2:25:30	72	15,21	0,68
2:26:00	72	15,20	0,68
2:26:30	72	15,19	0,69
2:27:00	72	15,19	0,69
2:27:30	72	15,18	0,70
2:28:00	72	15,17	0,70
2:28:30	72	15,16	0,70
2:29:00	72	15,15	0,71
2:29:30	72	15,15	0,71
2:30:00	72	15,15	0,71
2:30:30	72	15,14	0,72
2:31:00	72	15,14	0,72
2:31:30	72	15,13	0,72
2:32:00	72	15,12	0,72
2:32:30	72	15,12	0,72
2:33:00	72	15,12	0,73
2:33:30	72	15,11	0,73
2:34:00	72	15,10	0,74
2:34:30	72	15,10	0,74
2:35:00	72	15,10	0,74
2:35:30	72	15,09	0,75
2:36:00	72	15,08	0,75
2:36:30	72	15,08	0,75
2:37:00	72	15,08	0,75
2:37:30	72	15,07	0,75
2:38:00	72	15,06	0,76
2:38:30	72	15,06	0,76
2:39:00	72	15,06	0,76
2:39:30	72	15,06	0,76
2:40:00	72	15,05	0,77
2:40:30	72	15,04	0,77
2:41:00	72	15,03	0,78
2:41:30	72	15,03	0,78
2:42:00	72	15,03	0,78
2:42:30	72	15,02	0,79
2:43:00	72	15,02	0,79
2:43:30	72	15,01	0,79
2:44:00	72	15,01	0,79
2:44:30	72	15,00	0,79
2:45:00	72	15,00	0,80
2:45:30	72	15,00	0,80
2:46:00	72	14,99	0,80
2:46:30	72	14,98	0,81
2:47:00	72	14,98	0,81
2:47:30	72	14,97	0,81
2:48:00	72	14,97	0,81
2:48:30	72	14,97	0,82
2:49:00	72	14,96	0,82
2:49:30	72	14,95	0,83
2:50:00	72	14,94	0,83
2:50:30	72	14,94	0,84
2:51:00	72	14,93	0,84
2:51:30	72	14,93	0,84
2:52:00	72	14,92	0,84
2:52:30	72	14,92	0,84
2:53:00	72	14,91	0,85
2:53:30	72	14,91	0,85
2:54:00	72	14,91	0,85
2:54:30	72	14,90	0,86
2:55:00	72	14,90	0,86
2:55:30	72	14,89	0,86
2:56:00	72	14,88	0,87
2:56:30	72	14,88	0,87
2:57:00	72	14,88	0,87
2:57:30	72	14,88	0,87
2:58:00	72	14,87	0,88
2:58:30	72	14,86	0,88
2:59:00	72	14,86	0,88
2:59:30	72	14,85	0,89
3:00:00	72	14,85	0,89
3:00:30	72	14,85	0,89
3:01:00	72	14,84	0,90
3:01:30	72	14,84	0,90
3:02:00	72	14,83	0,90
3:02:30	72	14,82	0,91
3:03:00	72	14,82	0,91
3:03:30	72	14,82	0,91
3:04:00	72	14,81	0,92
3:04:30	72	14,81	0,92
3:05:00	72	14,80	0,92
3:05:30	72	14,80	0,92
3:06:00	72	14,79	0,93
3:06:30	72	14,79	0,93
3:07:00	72	14,79	0,93
3:07:30	72	14,78	0,93
3:08:00	72	14,78	0,93
3:08:30	72	14,77	0,94
3:09:00	72	14,77	0,94
3:09:30	72	14,77	0,94
3:10:00	72	14,76	0,95
3:10:30	72	14,76	0,95
3:11:00	72	14,76	0,95
3:11:30	72	14,75	0,95
3:12:00	72	14,74	0,96
3:12:30	72	14,74	0,96
3:13:00	72	14,73	0,96
3:13:30	72	14,73	0,96
3:14:00	72	14,73	0,97
3:14:30	72	14,73	0,97
3:15:00	72	14,72	0,97
3:15:30	72	14,72	0,97
3:16:00	72	14,71	0,98
3:16:30	72	14,71	0,98
3:17:00	72	14,70	0,98
3:17:30	72	14,70	0,98
3:18:00	72	14,70	0,99
3:18:30	72	14,70	0,99
3:19:00	72	14,69	0,99
3:19:30	72	14,67	1,00
3:20:00	72	14,67	1,01
3:20:30	72	14,67	1,01
3:21:00	72	14,66	1,01
3:21:30	72	14,66	1,01
3:22:00	72	14,65	1,02
3:22:30	72	14,65	1,02
3:23:00	72	14,64	1,02
3:23:30	72	14,64	1,02
3:24:00	72	14,64	1,03
3:24:30	72	14,64	1,03
3:25:00	72	14,63	1,04
3:25:30	72	14,63	1,04
3:26:00	72	14,62	1,04
3:26:30	72	14,62	1,04
3:27:00	72	14,61	1,05
3:27:30	72	14,61	1,05
3:28:00	72	14,61	1,05
3:28:30	72	14,61	1,05
3:29:00	72	14,60	1,06
3:29:30	72	14,60	1,06
3:30:00	72	14,59	1,06
3:30:30	72	14,59	1,06
3:31:00	72	14,58	1,07
3:31:30	72	14,58	1,07
3:32:00	72	14,58	1,07
3:32:30	72	14,58	1,07
3:33:00	72	14,57	1,08
3:33:30	72	14,57	1,08
3:34:00	72	14,56	1,08
3:34:30	72	14,56	1,08
3:35:00	72	14,55	1,09
3:35:30	72	14,55	1,09
3:36:00	72	14,55	1,09
3:36:30	72	14,55	1,09
3:37:00	72	14,54	1,10
3:37:30	72	14,54	1,10
3:38:00	72	14,54	1,10
3:38:30	72	14,53	1,10
3:39:00	72	14,53	1,10
3:39:30	72	14,52	1,11
3:40:00	72	14,52	1,11
3:40:30	72	14,51	1,12
3:41:00	72	14,51	1,12
3:41:30	72	14,50	1,12
3:42:00	72	14,50	1,12
3:42:30	72	14,50	1,12
3:43:00	72	14,49	1,13
3:43:30	72	14,49	1,13
3:44:00	72	14,49	1,14
3:44:30	72	14,49	1,14
3:45:00	72	14,48	1,14
3:45:30	72	14,48	1,14
3:46:00	72	14,47	1,15
3:46:30	72	14,47	1,15
3:47:00	72	14,47	1,15
3:47:30	72	14,46	1,15
3:48:00	72	14,46	1,15
3:48:30	72	14,46	1,15
3:49:00	72	14,46	1,16
3:49:30	72	14,46	1,16
3:50:00	72	14,45	1,16
3:50:30	72	14,45	1,16
3:51:00	72	14,44	1,17
3:51:30	72	14,44	1,17
3:52:00	72	14,44	1,17
3:52:30	72	14,43	1,17
3:53:00	72	14,43	1,17
3:53:30	72	14,43	1,18
3:54:00	72	14,43	1,18
3:54:30	72	14,43	1,18
3:55:00	72	14,42	1,19
3:55:30	72	14,42	1,19
3:56:00	72	14,41	1,19
3:56:30	72	14,41	1,19
3:57:00	72	14,40	1,20
3:57:30	72	14,40	1,20
3:58:00	72	14,39	1,21
3:58:30	72	14,39	1,21
3:59:00	72	14,38	1,21
3:59:30	72	14,38	1,21
4:00:00	72	14,38	1,22
4:00:30	72	14,38	1,22
4:01:00	72	14,38	1,22
4:01:30	72	14,37	1,23
4:02:00	72	14,37	1,23
4:02:30	72	14,36	1,23
4:03:00	72	14,36	1,23
4:03:30	72	14,35	1,24
4:04:00	72	14,35	1,24
4:04:30	72	14,35	1,24
4:05:00	72	14,34	1,24
4:05:30	72	14,34	1,24
4:06:00	72	14,34	1,25
4:06:30	72	14,34	1,25
4:07:00	72	14,34	1,25
4:07:30	72	14,33	1,25
4:08:00	72	14,33	1,25
4:08:30	72	14,32	1,26
4:09:00	72	14,32	1,26
4:09:30	72	14,32	1,26
4:10:00	72	14,31	1,27
4:10:30	72	14,31	1,27
4:11:00	72	14,31	1,27
4:11:30	72	14,31	1,27
4:12:00	72	14,31	1,27
4:12:30	72	14,31	1,27
4:13:00	72	14,30	1,28
4:13:30	72	14,30	1,28
4:14:00	72	14,29	1,28
4:14:30	72	14,29	1,28
4:15:00	72	14,29	1,28
4:15:30	72	14,29	1,28
4:16:00	72	14,28	1,29
4:16:30	72	14,28	1,29
4:17:00	72	14,28	1,29
4:17:30	72	14,28	1,29
4:18:00	72	14,28	1,29
4:18:30	72	14,27	1,30
4:19:00	72	14,27	1,30
4:19:30	72	14,27	1,30
4:20:00	72	14,26	1,31
4:20:30	72	14,26	1,31
4:21:00	72	14,26	1,31
4:21:30	72	14,25	1,31
4:22:00	72	14,25	1,31
4:22:30	72	14,25	1,31
4:23:00	72	14,25	1,32
4:23:30	72	14,25	1,32
4:24:00	72	14,25	1,32
4:24:30	72	14,24	1,32
4:25:00	72	14,24	1,32
4:25:30	72	14,22	1,34
4:26:00	72	14,22	1,34
4:26:30	72	14,22	1,34
4:27:00	72	14,22	1,34
4:27:30	72	14,21	1,35
4:28:00	72	14,21	1,35
4:28:30	72	14,21	1,35
4:29:00	72	14,21	1,35
4:29:30	72	14,20	1,35
4:30:00	72	14,20	1,35
4:30:30	72	14,20	1,35
4:31:00	72	14,19	1,36
4:31:30	72	14,19	1,36
4:32:00	72	14,19	1,36
4:32:30	72	14,19	1,37
4:33:00	72	14,19	1,37
4:33:30	72	14,19	1,37
4:34:00	72	14,18	1,37
4:34:30	72	14,18	1,37
4:35:00	72	14,18	1,37
4:35:30	72	14,17	1,38
4:36:00	72	14,17	1,38
4:36:30	72	14,17	1,38
4:37:00	72	14,16	1,39
4:37:30	72	14,16	1,39
4:38:00	72	14,16	1,39
4:38:30	72	14,16	1,39
4:39:00	72	14,16	1,39
4:39:30	72	14,16	1,39
4:40:00	72	14,16	1,39
4:40:30	72	14,15	1,40
4:41:00	72	14,15	1,40
4:41:30	72	14,14	1,40
4:42:00	72	14,14	1,40
4:42:30	72	14,14	1,40
4:43:00	72	14,14	1,40
4:43:30	72	14,13	1,41
4:44:00	72	14,13	1,41
4:44:30	72	14,13	1,41
4:45:00	72	14,13	1,42
4:45:30	72	14,13	1,42
4:46:00	72	14,13	1,42
4:46:30	72	14,12	1,42
4:47:00	72	14,12	1,42
4:47:30	72	14,12	1,42
4:48:00	72	14,12	1,42
4:48:30	72	14,11	1,43
4:49:00	72	14,11	1,43
4:49:30	72	14,11	1,43
4:50:00	72	14,10	1,44
4:50:30	72	14,10	1,44
4:51:00	72	14,10	1,44
4:51:30	72	14,10	1,44
4:52:00	72	14,10	1,44
4:52:30	72	14,10	1,44
4:53:00	72	14,10	1,44
4:53:30	72	14,09	1,45
4:54:00	72	14,09	1,45
4:54:30	72	14,09	1,45
4:55:00	72	14,09	1,45
4:55:30	72	14,08	1,45
4:56:00	72	14,08	1,45
4:56:30	72	14,08	1,45
4:57:00	72	14,08	1,45
4:57:30	72	14,07	1,46
4:58:00	72	14,07	1,46
4:58:30	72	14,07	1,46
4:59:00	72	14,07	1,46
4:59:30	72	14,07	1,47
5:00:00	72	14,07	1,47
5:00:30	72	14,07	1,47
5:01:00	72	14,07	1,47
5:01:30	72	14,06	1,47
5:02:00	72	14,06	1,47
5:02:30	72	14,06	1,47
5:03:00	72	14,05	1,48
5:03:30	72	14,05	1,48
5:04:00	72	14,05	1,48
5:04:30	72	14,05	1,48
5:05:00	72	14,04	1,49
5:05:30	72	14,04	1,49
5:06:00	72	14,04	1,49
5:06:30	72	14,04	1,49
5:07:00	72	14,04	1,49
5:07:30	72	14,04	1,49
5:08:00	72	14,04	1,49
5:08:30	72	14,04	1,49
5:09:00	72	14,03	1,50
5:09:30	72	14,03	1,50
5:10:00	72	14,03	1,50
5:10:30	72	14,03	1,50
5:11:00	72	14,02	1,51
5:11:30	72	14,02	1,51
5:12:00	72	14,02	1,51
5:12:30	72	14,02	1,51
5:13:00	72	14,01	1,51
5:13:30	72	14,01	1,51
5:14:00	72	14,01	1,51
5:14:30	72	14,01	1,52
5:15:00	72	14,01	1,52
5:15:30	72	14,01	1,52
5:16:00	72	14,01	1,52
5:16:30	72	14,01	1,52
5:17:00	72	14,00	1,53
5:17:30	72	14,00	1,53
5:18:00	72	14,00	1,53
5:18:30	72	14,00	1,53
5:19:00	72	14,00	1,53
5:19:30	72	14,00	1,53
5:20:00	72	14,00	1,53
5:20:30	72	14,00	1,53
5:21:00	72	13,99	1,53
5:21:30	72	13,99	1,53
5:22:00	72	13,99	1,53
5:22:30	72	13,99	1,53
5:23:00	72	13,98	1,54
5:23:30	72	13,98	1,54
5:24:00	72	13,98	1,54
5:24:30	72	13,98	1,55
5:25:00	72	13,98	1,55
5:25:30	72	13,98	1,55
5:26:00	72	13,98	1,55
5:26:30	72	13,97	1,55
5:27:00	72	13,97	1,55
5:27:30	72	13,97	1,55
5:28:00	72	13,97	1,55
5:28:30	72	13,96	1,56
5:29:00	72	13,96	1,56
5:29:30	72	13,96	1,56
5:30:00	72	13,95	1,57
5:30:30	72	13,95	1,57
5:31:00	72	13,95	1,57
5:31:30	72	13,95	1,57
5:32:00	72	13,95	1,57
5:32:30	72	13,95	1,57
5:33:00	72	13,95	1,57
5:33:30	72	13,95	1,57
5:34:00	72	13,94	1,58
5:34:30	72	13,94	1,58
5:35:00	72	13,94	1,58
5:35:30	72	13,94	1,58
5:36:00	72	13,93	1,59
5:36:30	72	13,93	1,59
5:37:00	72	13,93	1,59
5:37:30	72	13,93	1,59
5:38:00	72	13,92	1,59
5:38:30	72	13,92	1,59
5:39:00	72	13,92	1,59
5:39:30	72	13,92	1,59
5:40:00	72	13,92	1,60
5:40:30	72	13,92	1,60
5:41:00	72	13,92	1,60
5:41:30	72	13,91	1,61
5:42:00	72	13,91	1,61
5:42:30	72	13,91	1,61
5:43:00	72	13,91	1,61
5:43:30	72	13,91	1,61
5:44:00	72	13,90	1,61
5:44:30	72	13,90	1,61
5:45:00	72	13,90	1,61
5:45:30	72	13,90	1,61
5:46:00	72	13,89	1,62
5:46:30	72	13,89	1,62
5:47:00	72	13,89	1,62
5:47:30	72	13,89	1,62
5:48:00	72	13,89	1,63
5:48:30	72	13,89	1,63
5:49:00	72	13,89	1,63
5:49:30	72	13,89	1,63
5:50:00	72	13,88	1,63
5:50:30	72	13,88	1,63
5:51:00	72	13,88	1,63
5:51:30	72	13,88	1,63
5:52:00	72	13,87	1,64
5:52:30	72	13,87	1,64
5:53:00	72	13,87	1,64
5:53:30	72	13,87	1,64
5:54:00	72	13,87	1,64
5:54:30	72	13,86	1,65
5:55:00	72	13,86	1,65
5:55:30	72	13,86	1,65
5:56:00	72	13,86	1,65
5:56:30	72	13,86	1,66
5:57:00	72	13,86	1,66
5:57:30	72	13,86	1,66
5:58:00	72	13,86	1,66
5:58:30	72	13,85	1,66
5:59:00	72	13,85	1,66
5:59:30	72	13,85	1,66
6:00:00	72	13,85	1,66
6:00:30	72	13,85	1,66
6:01:00	72	13,84	1,67
6:01:30	72	13,84	1,67
6:02:00	72	13,84	1,67
6:02:30	72	13,84	1,67
6:03:00	72	13,84	1,67
6:03:30	72	13,83	1,68
6:04:00	72	13,83	1,68
6:04:30	72	13,83	1,68
6:05:00	72	13,83	1,68
6:05:30	72	13,83	1,68
6:06:00	72	13,83	1,68
6:06:30	72	13,83	1,68
6:07:00	72	13,83	1,68
6:07:30	72	13,82	1,69
6:08:00	72	13,82	1,69
6:08:30	72	13,82	1,69
6:09:00	72	13,82	1,69
6:09:30	72	13,82	1,69
6:10:00	72	13,81	1,70
6:10:30	72	13,81	1,70
6:11:00	72	13,81	1,70
6:11:30	72	13,81	1,70
6:12:00	72	13,80	1,70
6:12:30	72	13,80	1,70
6:13:00	72	13,80	1,70
6:13:30	72	13,80	1,70
6:14:00	72	13,80	1,70
6:14:30	72	13,80	1,71
6:15:00	72	13,80	1,71
6:15:30	72	13,80	1,71
6:16:00	72	13,80	1,71
6:16:30	72	13,80	1,71
6:17:00	72	13,79	1,72
6:17:30	72	13,79	1,72
6:18:00	72	13,79	1,72
6:18:30	72	13,79	1,72
6:19:00	72	13,79	1,72
6:19:30	72	13,78	1,73
6:20:00	72	13,78	1,73
6:20:30	72	13,78	1,73
6:21:00	72	13,78	1,73
6:21:30	72	13,78	1,73
6:22:00	72	13,77	1,73
6:22:30	72	13,77	1,73
6:23:00	72	13,77	1,73
6:23:30	72	13,77	1,73
6:24:00	72	13,77	1,73
6:24:30	72	13,77	1,74
6:25:00	72	13,77	1,74
6:25:30	72	13,77	1,74
6:26:00	72	13,77	1,74
6:26:30	72	13,77	1,74
6:27:00	72	13,77	1,74
6:27:30	72	13,76	1,75
6:28:00	72	13,76	1,75
6:28:30	72	13,76	1,75
6:29:00	72	13,75	1,76
6:29:30	72	13,75	1,76
6:30:00	72	13,75	1,76
6:30:30	72	13,75	1,76
6:31:00	72	13,75	1,76
6:31:30	72	13,75	1,76
6:32:00	72	13,75	1,76
6:32:30	72	13,75	1,76
6:33:00	72	13,75	1,76
6:33:30	72	13,75	1,76
6:34:00	72	13,75	1,76
6:34:30	72	13,75	1,76
6:35:00	72	13,74	1,77
6:35:30	72	13,74	1,77
6:36:00	72	13,74	1,77
6:36:30	72	13,74	1,77
6:37:00	72	13,74	1,77
6:37:30	72	13,73	1,78
6:38:00	72	13,73	1,78
6:38:30	72	13,73	1,78
6:39:00	72	13,73	1,78
6:39:30	72	13,73	1,78
6:40:00	72	13,73	1,78
6:40:30	72	13,72	1,78
6:41:00	72	13,72	1,78
6:41:30	72	13,72	1,78
6:42:00	72	13,72	1,78
6:42:30	72	13,72	1,78
6:43:00	72	13,71	1,79
6:43:30	72	13,71	1,79
6:44:00	72	13,71	1,79
6:44:30	72	13,71	1,79
6:45:00	72	13,71	1,79
6:45:30	72	13,71	1,80
6:46:00	72	13,71	1,80
6:46:30	72	13,71	1,80
6:47:00	72	13,71	1,80
6:47:30	72	13,71	1,80
6:48:00	72	13,71	1,80
6:48:30	72	13,70	1,81
6:49:00	72	13,70	1,81
6:49:30	72	13,70	1,81
6:50:00	72	13,70	1,81
6:50:30	72	13,70	1,81
6:51:00	72	13,69	1,81
6:51:30	72	13,69	1,81
6:52:00	72	13,69	1,81
6:52:30	72	13,69	1,81
6:53:00	72	13,69	1,81
6:53:30	72	13,69	1,81
6:54:00	72	13,68	1,82
6:54:30	72	13,68	1,82
6:55:00	72	13,68	1,82
6:55:30	72	13,68	1,82
6:56:00	72	13,68	1,82
6:56:30	72	13,68	1,82
6:57:00	72	13,68	1,83
6:57:30	72	13,68	1,83
6:58:00	72	13,68	1,83
6:58:30	72	13,68	1,83
6:59:00	72	13,68	1,83
6:59:30	72	13,68	1,83
7:00:00	72	13,67	1,84
7:00:30	72	13,67	1,84
7:01:00	72	13,67	1,84
7:01:30	72	13,67	1,84
7:02:00	72	13,67	1,84
7:02:30	72	13,67	1,84
7:03:00	72	13,66	1,84
7:03:30	72	13,66	1,84
7:04:00	72	13,66	1,84
7:04:30	72	13,66	1,84
7:05:00	72	13,66	1,84
7:05:30	72	13,66	1,84
7:06:00	72	13,66	1,85
7:06:30	72	13,66	1,85
7:07:00	72	13,66	1,85
7:07:30	72	13,66	1,85
7:08:00	72	13,66	1,85
7:08:30	72	13,66	1,85
7:09:00	72	13,65	1,86
7:09:30	72	13,65	1,86
7:10:00	72	13,65	1,86
7:10:30	72	13,65	1,86
7:11:00	72	13,65	1,86
7:11:30	72	13,65	1,86
7:12:00	72	13,64	1,87
7:12:30	72	13,64	1,87
7:13:00	72	13,64	1,87
7:13:30	72	13,64	1,87
7:14:00	72	13,64	1,87
7:14:30	72	13,64	1,87
7:15:00	72	13,63	1,87
7:15:30	72	13,63	1,87
7:16:00	72	13,63	1,87
7:16:30	72	13,63	1,87
7:17:00	72	13,63	1,87
7:17:30	72	13,63	1,87
7:18:00	72	13,63	1,87
7:18:30	72	13,63	1,88
7:19:00	72	13,63	1,88
7:19:30	72	13,63	1,88
7:20:00	72	13,63	1,88
7:20:30	72	13,63	1,88
7:21:00	72	13,63	1,88
7:21:30	72	13,62	1,89
7:22:00	72	13,62	1,89
7:22:30	72	13,62	1,89
7:23:00	72	13,62	1,89
7:23:30	72	13,62	1,89
7:24:00	72	13,62	1,89
7:24:30	72	13,61	1,90
7:25:00	72	13,61	1,90
7:25:30	72	13,61	1,90
7:26:00	72	13,61	1,90
7:26:30	72	13,61	1,90
7:27:00	72	13,61	1,90
7:27:30	72	13,60	1,91
7:28:00	72	13,60	1,91
7:28:30	72	13,60	1,91
7:29:00	72	13,60	1,91
7:29:30	72	13,60	1,91
7:30:00	72	13,60	1,91
7:30:30	72	13,60	1,91
7:31:00	72	13,60	1,91
7:31:30	72	13,60	1,91
7:32:00	72	13,59	1,91
7:32:30	72	13,59	1,91
7:33:00	72	13,59	1,91
7:33:30	72	13,59	1,91
7:34:00	72	13,59	1,91
7:34:30	72	13,59	1,91
7:35:00	72	13,59	1,91
7:35:30	72	13,59	1,91
7:36:00	72	13,59	1,91
7:36:30	72	13,59	1,92
7:37:00	72	13,59	1,92
7:37:30	72	13,59	1,92
7:38:00	72	13,59	1,92
7:38:30	72	13,59	1,92
7:39:00	72	13,59	1,92
7:39:30	72	13,59	1,92
7:40:00	72	13,59	1,92
7:40:30	72	13,58	1,93
7:41:00	72	13,58	1,93
7:41:30	72	13,58	1,93
7:42:00	72	13,58	1,93
7:42:30	72	13,58	1,93
7:43:00	72	13,58	1,93
7:43:30	72	13,57	1,94
7:44:00	72	13,57	1,94
7:44:30	72	13,57	1,94
7:45:00	72	13,57	1,94
7:45:30	72	13,57	1,94
7:46:00	72	13,57	1,94
7:46:30	72	13,57	1,94
7:47:00	72	13,57	1,94
7:47:30	72	13,57	1,94
7:48:00	72	13,57	1,94
7:48:30	72	13,57	1,94
7:49:00	72	13,57	1,94
7:49:30	72	13,57	1,94
7:50:00	72	13,57	1,94
7:50:30	72	13,57	1,94
7:51:00	72	13,56	1,95
7:51:30	72	13,56	1,95
7:52:00	72	13,56	1,95
7:52:30	72	13,56	1,95
7:53:00	72	13,56	1,95
7:53:30	72	13,56	1,95
7:54:00	72	13,56	1,95
7:54:30	72	13,55	1,96
7:55:00	72	13,55	1,96
7:55:30	72	13,55	1,96
7:56:00	72	13,55	1,96
7:56:30	72	13,55	1,96
7:57:00	72	13,55	1,96
7:57:30	72	13,55	1,96
7:58:00	72	13,54	1,97
7:58:30	72	13,54	1,97
7:59:00	72	13,54	1,97
7:59:30	72	13,54	1,97
8:00:00	72	13,54	1,97
8:00:30	72	13,54	1,97
8:01:00	72	13,54	1,97
8:01:30	72	13,54	1,97
8:02:00	72	13,54	1,98
8:02:30	72	13,54	1,98
8:03:00	72	13,54	1,98
8:03:30	72	13,54	1,98
8:04:00	72	13,54	1,98
8:04:30	72	13,54	1,98
8:05:00	72	13,54	1,98
8:05:30	72	13,53	1,98
8:06:00	72	13,53	1,98
8:06:30	72	13,53	1,98
8:07:00	72	13,53	1,98
8:07:30	72	13,53	1,98
8:08:00	72	13,53	1,98
8:08:30	72	13,53	1,98
8:09:00	72	13,53	1,98
8:09:30	72	13,52	1,99
8:10:00	72	13,52	1,99
8:10:30	72	13,52	1,99
8:11:00	72	13,52	1,99
8:11:30	72	13,52	1,99
8:12:00	72	13,52	1,99
8:12:30	72	13,52	1,99
8:13:00	72	13,52	1,99
8:13:30	72	13,52	1,99
8:14:00	72	13,51	2,00
8:14:30	72	13,51	2,00
8:15:00	72	13,51	2,00
8:15:30	72	13,51	2,00
8:16:00	72	13,51	2,00
8:16:30	72	13,51	2,00
8:17:00	72	13,51	2,00
8:17:30	72	13,51	2,00
8:18:00	72	13,50	2,01
8:18:30	72	13,50	2,01
8:19:00	72	13,50	2,01
8:19:30	72	13,50	2,01
8:20:00	72	13,50	2,01
8:20:30	72	13,50	2,01
8:21:00	72	13,50	2,01
8:21:30	72	13,50	2,02
8:22:00	72	13,50	2,02
8:22:30	72	13,50	2,02
8:23:00	72	13,50	2,02
8:23:30	72	13,50	2,02
8:24:00	72	13,50	2,02
8:24:30	72	13,50	2,02
8:25:00	72	13,50	2,02
8:25:30	72	13,49	2,02
8:26:00	72	13,49	2,02
8:26:30	72	13,49	2,02
8:27:00	72	13,49	2,02
8:27:30	72	13,49	2,02
8:28:00	72	13,49	2,02
8:28:30	72	13,49	2,02
8:29:00	72	13,49	2,02
8:29:30	72	13,49	2,02
8:30:00	72	13,48	2,03
8:30:30	72	13,48	2,03
8:31:00	72	13,48	2,03
8:31:30	72	13,48	2,03
8:32:00	72	13,48	2,03
8:32:30	72	13,48	2,03
8:33:00	72	13,48	2,03
8:33:30	72	13,48	2,03
8:34:00	72	13,47	2,04
8:34:30	72	13,47	2,04
8:35:00	72	13,47	2,04
8:35:30	72	13,47	2,04
8:36:00	72	13,47	2,04
8:36:30	72	13,47	2,04
8:37:00	72	13,47	2,04
8:37:30	72	13,47	2,04
8:38:00	72	13,47	2,04
8:38:30	72	13,47	2,05
8:39:00	72	13,47	2,05
8:39:30	72	13,47	2,05
8:40:00	72	13,47	2,05
8:40:30	72	13,47	2,05
8:41:00	72	13,47	2,05
8:41:30	72	13,47	2,05
8:42:00	72	13,47	2,05
8:42:30	72	13,47	2,05
8:43:00	72	13,46	2,06
8:43:30	72	13,46	2,06
8:44:00	72	13,46	2,06
8:44:30	72	13,46	2,06
8:45:00	72	13,46	2,06
8:45:30	72	13,46	2,06
8:46:00	72	13,46	2,06
8:46:30	72	13,46	2,06
8:47:00	72	13,46	2,06
8:47:30	72	13,46	2,06
8:48:00	72	13,45	2,07
8:48:30	72	13,45	2,07
8:49:00	72	13,45	2,07
8:49:30	72	13,45	2,07
8:50:00	72	13,45	2,07
8:50:30	72	13,45	2,07
8:51:00	72	13,45	2,07
8:51:30	72	13,45	2,07
8:52:00	72	13,45	2,07
8:52:30	72	13,45	2,07
8:53:00	72	13,45	2,07
8:53:30	72	13,45	2,07
8:54:00	72	13,45	2,07
8:54:30	72	13,45	2,07
8:55:00	72	13,45	2,07
8:55:30	72	13,45	2,07
8:56:00	72	13,45	2,07
8:56:30	72	13,44	2,08
8:57:00	72	13,44	2,08
8:57:30	72	13,44	2,08
8:58:00	72	13,44	2,08
8:58:30	72	13,44	2,08
8:59:00	72	13,44	2,08
8:59:30	72	13,44	2,08
9:00:00	72	13,44	2,08
9:00:30	72	13,44	2,08
9:01:00	72	13,44	2,08
9:01:30	72	13,43	2,09
9:02:00	72	13,43	2,09
9:02:30	72	13,43	2,09
9:03:00	72	13,43	2,09
9:03:30	72	13,43	2,09
9:04:00	72	13,43	2,09
9:04:30	72	13,43	2,09
9:05:00	72	13,43	2,09
9:05:30	72	13,43	2,09
9:06:00	72	13,42	2,10
9:06:30	72	13,42	2,10
9:07:00	72	13,42	2,10
9:07:30	72	13,42	2,10
9:08:00	72	13,42	2,10
9:08:30	72	13,42	2,10
9:09:00	72	13,42	2,10
9:09:30	72	13,42	2,10
9:10:00	72	13,42	2,10
9:10:30	72	13,42	2,10
9:11:00	72	13,41	2,11
9:11:30	72	13,41	2,11
9:12:00	72	13,41	2,11
9:12:30	72	13,41	2,11
9:13:00	72	13,41	2,11
9:13:30	72	13,41	2,11
9:14:00	72	13,41	2,11
9:14:30	72	13,41	2,11
9:15:00	72	13,41	2,11
9:15:30	72	13,41	2,12
9:16:00	72	13,41	2,12
9:16:30	72	13,41	2,12
9:17:00	72	13,41	2,12
9:17:30	72	13,41	2,12
9:18:00	72	13,41	2,12
9:18:30	72	13,41	2,12
9:19:00	72	13,41	2,12
9:19:30	72	13,41	2,12
9:20:00	72	13,40	2,12
9:20:30	72	13,40	2,12
9:21:00	72	13,40	2,12
9:21:30	72	13,40	2,12
9:22:00	72	13,40	2,12
9:22:30	72	13,40	2,12
9:23:00	72	13,40	2,12
9:23:30	72	13,40	2,12
9:24:00	72	13,40	2,12
9:24:30	72	13,40	2,12
9:25:00	72	13,40	2,12
9:25:30	72	13,39	2,13
9:26:00	72	13,39	2,13
9:26:30	72	13,39	2,13
9:27:00	72	13,39	2,13
9:27:30	72	13,39	2,13
9:28:00	72	13,39	2,13
9:28:30	72	13,39	2,13
9:29:00	72	13,39	2,13
9:29:30	72	13,39	2,13
9:30:00	72	13,38	2,14
9:30:30	72	13,38	2,14
9:31:00	72	13,38	2,14
9:31:30	72	13,38	2,14
9:32:00	72	13,38	2,14
9:32:30	72	13,38	2,14
9:33:00	72	13,38	2,14
9:33:30	72	13,38	2,14
9:34:00	72	13,38	2,14
9:34:30	72	13,38	2,14
9:35:00	72	13,38	2,14
9:35:30	72	13,38	2,15
9:36:00	72	13,38	2,15
9:36:30	72	13,38	2,15
9:37:00	72	13,38	2,15
9:37:30	72	13,38	2,15
9:38:00	72	13,38	2,15
9:38:30	72	13,38	2,15
9:39:00	72	13,38	2,15
9:39:30	72	13,38	2,15
9:40:00	72	13,38	2,15
9:40:30	72	13,37	2,16
9:41:00	72	13,37	2,16
9:41:30	72	13,37	2,16
9:42:00	72	13,37	2,16
9:42:30	72	13,37	2,16
9:43:00	72	13,37	2,16
9:43:30	72	13,37	2,16
9:44:00	72	13,37	2,16
9:44:30	72	13,37	2,16
9:45:00	72	13,37	2,16
9:45:30	72	13,36	2,17
9:46:00	72	13,36	2,17
9:46:30	72	13,36	2,17
9:47:00	72	13,36	2,17
9:47:30	72	13,36	2,17
9:48:00	72	13,36	2,17
9:48:30	72	13,36	2,17
9:49:00	72	13,36	2,17
9:49:30	72	13,36	2,17
9:50:00	72	13,36	2,17
9:50:30	72	13,36	2,18
9:51:00	72	13,36	2,18
9:51:30	72	13,36	2,18
9:52:00	72	13,36	2,18
9:52:30	72	13,36	2,18
9:53:00	72	13,36	2,18
9:53:30	72	13,36	2,18
9:54:00	72	13,36	2,18
9:54:30	72	13,36	2,18
9:55:00	72	13,36	2,18
9:55:30	72	13,36	2,18
9:56:00	72	13,36	2,18
9:56:30	72	13,35	2,18
9:57:00	72	13,35	2,18
9:57:30	72	13,35	2,18
9:58:00	72	13,35	2,18
9:58:30	72	13,35	2,18
9:59:00	72	13,35	2,18
9:59:30	72	13,35	2,18
10:00:00	72	13,35	2,18
10:00:30	72	13,35	2,18
10:01:00	72	13,35	2,18
10:01:30	72	13,35	2,18
10:02:00	72	13,34	2,19
10:02:30	72	13,34	2,19
10:03:00	72	13,34	2,19
10:03:30	72	13,34	2,19
10:04:00	72	13,34	2,19
10:04:30	72	13,34	2,19
10:05:00	72	13,34	2,19
10:05:30	72	13,34	2,19
10:06:00	72	13,34	2,19
10:06:30	72	13,34	2,19
10:07:00	72	13,34	2,19
10:07:30	72	13,33	2,20
10:08:00	72	13,33	2,20
10:08:30	72	13,33	2,20
10:09:00	72	13,33	2,20
10:09:30	72	13,33	2,20
10:10:00	72	13,33	2,20
10:10:30	72	13,33	2,20
10:11:00	72	13,33	2,20
10:11:30	72	13,33	2,20
10:12:00	72	13,33	2,20
10:12:30	72	13,33	2,20
10:13:00	72	13,32	2,21
10:13:30	72	13,32	2,21
10:14:00	72	13,32	2,21
10:14:30	72	13,32	2,21
10:15:00	72	13,32	2,21
10:15:30	72	13,32	2,21
10:16:00	72	13,32	2,21
10:16:30	72	13,32	2,21
10:17:00	72	13,32	2,21
10:17:30	72	13,32	2,21
10:18:00	72	13,32	2,21
10:18:30	72	13,32	2,21
10:19:00	72	13,32	2,22
10:19:30	72	13,32	2,22
10:20:00	72	13,32	2,22
10:20:30	72	13,32	2,22
10:21:00	72	13,32	2,22
10:21:30	72	13,32	2,22
10:22:00	72	13,32	2,22
10:22:30	72	13,32	2,22
10:23:00	72	13,32	2,22
10:23:30	72	13,32	2,22
10:24:00	72	13,32	2,22
10:24:30	72	13,32	2,22
10:25:00	72	13,31	2,23
10:25:30	72	13,31	2,23
10:26:00	72	13,31	2,23
10:26:30	72	13,31	2,23
10:27:00	72	13,31	2,23
10:27:30	72	13,31	2,23
10:28:00	72	13,31	2,23
10:28:30	72	13,31	2,23
10:29:00	72	13,31	2,23
10:29:30	72	13,31	2,23
10:30:00	72	13,31	2,23
10:30:30	72	13,31	2,23
10:31:00	72	13,31	2,23
10:31:30	72	13,30	2,24
10:32:00	72	13,30	2,24
10:32:30	72	13,30	2,24
10:33:00	72	13,30	2,24
10:33:30	72	13,30	2,24
10:34:00	72	13,30	2,24
10:34:30	72	13,30	2,24
10:35:00	72	13,30	2,24
10:35:30	72	13,30	2,24
10:36:00	72	13,30	2,24
10:36:30	72	13,30	2,24
10:37:00	72	13,30	2,24
10:37:30	72	13,29	2,25
10:38:00	72	13,29	2,25
10:38:30	72	13,29	2,25
10:39:00	72	13,29	2,25
10:39:30	72	13,29	2,25
10:40:00	72	13,29	2,25
10:40:30	72	13,29	2,25
10:41:00	72	13,29	2,25
10:41:30	72	13,29	2,25
10:42:00	72	13,29	2,25
10:42:30	72	13,29	2,25
10:43:00	72	13,29	2,25
10:43:30	72	13,29	2,25
10:44:00	72	13,29	2,25
10:44:30	72	13,29	2,25
10:45:00	72	13,29	2,25
10:45:30	72	13,29	2,25
10:46:00	72	13,29	2,25
10:46:30	72	13,29	2,25
10:47:00	72	13,29	2,25
10:47:30	72	13,29	2,25
10:48:00	72	13,29	2,25
10:48:30	72	13,29	2,25
10:49:00	72	13,28	2,26
10:49:30	72	13,28	2,26
10:50:00	72	13,28	2,26
10:50:30	72	13,28	2,26
10:51:00	72	13,28	2,26
10:51:30	72	13,28	2,26
10:52:00	72	13,28	2,26
10:52:30	72	13,28	2,26
10:53:00	72	13,28	2,26
10:53:30	72	13,28	2,26
10:54:00	72	13,28	2,26
10:54:30	72	13,28	2,26
10:55:00	72	13,28	2,26
10:55:30	72	13,27	2,27
10:56:00	72	13,27	2,27
10:56:30	72	13,27	2,27
10:57:00	72	13,27	2,27
10:57:30	72	13,27	2,27
10:58:00	72	13,27	2,27
10:58:30	72	13,27	2,27
10:59:00	72	13,27	2,27
10:59:30	72	13,27	2,27
11:00:00	72	13,27	2,27
11:00:30	72	13,27	2,27
11:01:00	72	13,27	2,27
11:01:30	72	13,27	2,27
11:02:00	72	13,27	2,27
11:02:30	72	13,27	2,28
11:03:00	72	13,27	2,28
11:03:30	72	13,27	2,28
11:04:00	72	13,27	2,28
11:04:30	72	13,27	2,28
11:05:00	72	13,27	2,28
11:05:30	72	13,27	2,28
11:06:00	72	13,27	2,28
11:06:30	72	13,27	2,28
11:07:00	72	13,27	2,28
11:07:30	72	13,27	2,28
11:08:00	72	13,27	2,28
11:08:30	72	13,26	2,29
11:09:00	72	13,26	2,29
11:09:30	72	13,26	2,29
11:10:00	72	13,26	2,29
11:10:30	72	13,26	2,29
11:11:00	72	13,26	2,29
11:11:30	72	13,26	2,29
11:12:00	72	13,25	2,30
11:12:30	72	13,25	2,30
11:13:00	72	13,25	2,30
11:13:30	72	13,25	2,30
11:14:00	72	13,25	2,30
11:14:30	72	13,25	2,30
11:15:00	72	13,25	2,30
11:15:30	72	13,25	2,30
11:16:00	72	13,25	2,30
11:16:30	72	13,25	2,30
11:17:00	72	13,25	2,30
11:17:30	72	13,25	2,30
11:18:00	72	13,25	2,30
11:18:30	72	13,25	2,30
11:19:00	72	13,25	2,30
11:19:30	72	13,25	2,30
11:20:00	72	13,24	2,31
11:20:30	72	13,24	2,31
11:21:00	72	13,24	2,31
11:21:30	72	13,24	2,31
11:22:00	72	13,24	2,31
11:22:30	72	13,24	2,31
11:23:00	72	13,24	2,31
11:23:30	72	13,24	2,31
11:24:00	72	13,24	2,31
11:24:30	72	13,24	2,31
11:25:00	72	13,24	2,31
11:25:30	72	13,24	2,31
11:26:00	72	13,24	2,31
11:26:30	72	13,23	2,32
11:27:00	72	13,23	2,32
11:27:30	72	13,23	2,32
11:28:00	72	13,23	2,32
11:28:30	72	13,23	2,32
11:29:00	72	13,23	2,32
11:29:30	72	13,23	2,32
11:30:00	72	13,23	2,32
11:30:30	72	13,23	2,32
11:31:00	72	13,23	2,32
11:31:30	72	13,23	2,32
11:32:00	72	13,23	2,32
11:32:30	72	13,23	2,32
11:33:00	72	13,23	2,32
11:33:30	72	13,23	2,32
11:34:00	72	13,23	2,33
11:34:30	72	13,23	2,33
11:35:00	72	13,23	2,33
11:35:30	72	13,23	2,33
11:36:00	72	13,23	2,33
11:36:30	72	13,23	2,33
11:37:00	72	13,23	2,33
11:37:30	72	13,23	2,33
11:38:00	72	13,23	2,33
11:38:30	72	13,23	2,33
11:39:00	72	13,23	2,33
11:39:30	72	13,23	2,33
11:40:00	72	13,23	2,33
11:40:30	72	13,23	2,33
11:41:00	72	13,22	2,33
11:41:30	72	13,22	2,33
11:42:00	72	13,22	2,33
11:42:30	72	13,22	2,33
11:43:00	72	13,22	2,33
11:43:30	72	13,22	2,33
11:44:00	72	13,22	2,33
11:44:30	72	13,22	2,33
11:45:00	72	13,22	2,33
11:45:30	72	13,22	2,33
11:46:00	72	13,22	2,33
11:46:30	72	13,22	2,33
11:47:00	72	13,22	2,33
11:47:30	72	13,22	2,33
11:48:00	72	13,21	2,34
11:48:30	72	13,21	2,34
11:49:00	72	13,21	2,34
11:49:30	72	13,21	2,34
11:50:00	72	13,21	2,34
11:50:30	72	13,21	2,34
11:51:00	72	13,21	2,34
11:51:30	72	13,21	2,34
11:52:00	72	13,21	2,34
11:52:30	72	13,21	2,34
11:53:00	72	13,21	2,34
11:53:30	72	13,21	2,34
11:54:00	72	13,21	2,34
11:54:30	72	13,21	2,34
11:55:00	72	13,21	2,34
11:55:30	72	13,20	2,35
11:56:00	72	13,20	2,35
11:56:30	72	13,20	2,35
11:57:00	72	13,20	2,35
11:57:30	72	13,20	2,35
11:58:00	72	13,20	2,35
11:58:30	72	13,20	2,35
11:59:00	72	13,20	2,35
11:59:30	72	13,20	2,35
12:00:00	72	13,20	2,35
12:00:30	72	13,20	2,35
12:01:00	72	13,20	2,35
12:01:30	72	13,20	2,35
12:02:00	72	13,20	2,35
12:02:30	72	13,20	2,36
12:03:00	72	13,20	2,36
12:03:30	72	13,20	2,36
12:04:00	72	13,20	2,36
12:04:30	72	13,20	2,36
12:05:00	72	13,20	2,36
12:05:30	72	13,20	2,36
12:06:00	72	13,20	2,36
12:06:30	72	13,20	2,36
12:07:00	72	13,20	2,36
12:07:30	72	13,20	2,36
12:08:00	72	13,20	2,36
12:08:30	72	13,20	2,36
12:09:00	72	13,20	2,36
12:09:30	72	13,20	2,36
12:10:00	72	13,20	2,36
12:10:30	72	13,20	2,36
12:11:00	72	13,19	2,37
12:11:30	72	13,19	2,37
12:12:00	72	13,19	2,37
12:12:30	72	13,19	2,37
12:13:00	72	13,19	2,37
12:13:30	72	13,19	2,37
12:14:00	72	13,19	2,37
12:14:30	72	13,19	2,37
12:15:00	72	13,19	2,37
12:15:30	72	13,19	2,37
12:16:00	72	13,19	2,37
12:16:30	72	13,19	2,37
12:17:00	72	13,19	2,37
12:17:30	72	13,19	2,37
12:18:00	72	13,19	2,37
12:18:30	72	13,18	2,38
12:19:00	72	13,18	2,38
12:19:30	72	13,18	2,38
12:20:00	72	13,18	2,38
12:20:30	72	13,18	2,38
12:21:00	72	13,18	2,38
12:21:30	72	13,18	2,38
12:22:00	72	13,18	2,38
12:22:30	72	13,18	2,38
12:23:00	72	13,18	2,38
12:23:30	72	13,18	2,38
12:24:00	72	13,18	2,38
12:24:30	72	13,18	2,38
12:25:00	72	13,18	2,38
12:25:30	72	13,18	2,38
12:26:00	72	13,18	2,38
12:26:30	72	13,18	2,39
12:27:00	72	13,18	2,39
12:27:30	72	13,18	2,39
12:28:00	72	13,18	2,39
12:28:30	72	13,18	2,39
12:29:00	72	13,18	2,39
12:29:30	72	13,18	2,39
12:30:00	72	13,18	2,39
12:30:30	72	13,18	2,39
12:31:00	72	13,18	2,39
12:31:30	72	13,18	2,39
12:32:00	72	13,18	2,39
12:32:30	72	13,18	2,39
12:33:00	72	13,18	2,39
12:33:30	72	13,18	2,39
12:34:00	72	13,18	2,39
12:34:30	72	13,17	2,40
12:35:00	72	13,17	2,40
12:35:30	72	13,17	2,40
12:36:00	72	13,17	2,40
12:36:30	72	13,17	2,40
12:37:00	72	13,17	2,40
12:37:30	72	13,17	2,40
12:38:00	72	13,17	2,40
12:38:30	72	13,17	2,40
12:39:00	72	13,17	2,40
12:39:30	72	13,17	2,40
12:40:00	72	13,17	2,40
12:40:30	72	13,17	2,40
12:41:00	72	13,17	2,40
12:41:30	72	13,16	2,41
12:42:00	72	13,16	2,41
12:42:30	72	13,16	2,41
12:43:00	72	13,16	2,41
12:43:30	72	13,16	2,41
12:44:00	72	13,16	2,41
12:44:30	72	13,16	2,41
12:45:00	72	13,16	2,41
12:45:30	72	13,16	2,41
12:46:00	72	13,16	2,41
12:46:30	72	13,16	2,41
12:47:00	72	13,16	2,41
12:47:30	72	13,16	2,41
12:48:00	72	13,16	2,41
12:48:30	72	13,16	2,41
12:49:00	72	13,16	2,41
12:49:30	72	13,16	2,41
12:50:00	72	13,16	2,41
12:50:30	72	13,15	2,42
12:51:00	72	13,15	2,42
12:51:30	72	13,15	2,42
12:52:00	72	13,15	2,42
12:52:30	72	13,15	2,42
12:53:00	72	13,15	2,42
12:53:30	72	13,15	2,42
12:54:00	72	13,15	2,42
12:54:30	72	13,15	2,42
12:55:00	72	13,15	2,42
12:55:30	72	13,15	2,42
12:56:00	72	13,15	2,42
12:56:30	72	13,15	2,42
12:57:00	72	13,15	2,42
12:57:30	72	13,15	2,42
12:58:00	72	13,14	2,43
12:58:30	72	13,14	2,43
12:59:00	72	13,15	2,42
12:59:30	72	13,14	2,43
13:00:00	72	13,14	2,43
13:00:30	72	13,14	2,43
13:01:00	72	13,14	2,43
13:01:30	72	13,14	2,43
13:02:00	72	13,14	2,43
13:02:30	72	13,14	2,43
13:03:00	72	13,14	2,43
13:03:30	72	13,14	2,43
13:04:00	72	13,14	2,43
13:04:30	72	13,14	2,43
13:05:00	72	13,14	2,43
13:05:30	72	13,14	2,43
13:06:00	72	13,14	2,43
13:06:30	72	13,14	2,44
13:07:00	72	13,14	2,44
13:07:30	72	13,14	2,44
13:08:00	72	13,14	2,44
13:08:30	72	13,14	2,44
13:09:00	72	13,14	2,44
13:09:30	72	13,14	2,44
13:10:00	72	13,14	2,44
13:10:30	72	13,14	2,44
13:11:00	72	13,14	2,44
13:11:30	72	13,14	2,44
13:12:00	72	13,14	2,44
13:12:30	72	13,14	2,44
13:13:00	72	13,14	2,44
13:13:30	72	13,14	2,44
13:14:00	72	13,14	2,44
13:14:30	72	13,14	2,44
13:15:00	72	13,14	2,44
13:15:30	72	13,13	2,45
13:16:00	72	13,13	2,45
13:16:30	72	13,13	2,45
13:17:00	72	13,13	2,45
13:17:30	72	13,13	2,45
13:18:00	72	13,13	2,45
13:18:30	72	13,13	2,45
13:19:00	72	13,13	2,45
13:19:30	72	13,13	2,45
13:20:00	72	13,13	2,45
13:20:30	72	13,13	2,45
13:21:00	72	13,13	2,45
13:21:30	72	13,13	2,45
13:22:00	72	13,13	2,45
13:22:30	72	13,13	2,45
13:23:00	72	13,13	2,45
13:23:30	72	13,13	2,45
13:24:00	72	13,13	2,45
13:24:30	72	13,12	2,46
13:25:00	72	13,12	2,46
13:25:30	72	13,12	2,46
13:26:00	72	13,12	2,46
13:26:30	72	13,12	2,46
13:27:00	72	13,12	2,46
13:27:30	72	13,12	2,46
13:28:00	72	13,12	2,46
13:28:30	72	13,12	2,46
13:29:00	72	13,12	2,46
13:29:30	72	13,12	2,46
13:30:00	72	13,12	2,46
13:30:30	72	13,12	2,46
13:31:00	72	13,12	2,46
13:31:30	72	13,12	2,46
13:32:00	72	13,12	2,46
13:32:30	72	13,12	2,46
13:33:00	72	13,12	2,47
13:33:30	72	13,12	2,47
13:34:00	72	13,12	2,47
13:34:30	72	13,12	2,47
13:35:00	72	13,12	2,47
13:35:30	72	13,12	2,47
13:36:00	72	13,12	2,47
13:36:30	72	13,12	2,47
13:37:00	72	13,12	2,47
13:37:30	72	13,12	2,47
13:38:00	72	13,12	2,47
13:38:30	72	13,12	2,47
13:39:00	72	13,12	2,47
13:39:30	72	13,12	2,47
13:40:00	72	13,12	2,47
13:40:30	72	13,12	2,47
13:41:00	72	13,12	2,47
13:41:30	72	13,12	2,47
13:42:00	72	13,12	2,47
13:42:30	72	13,11	2,47
13:43:00	72	13,11	2,47
13:43:30	72	13,11	2,47
13:44:00	72	13,11	2,47
13:44:30	72	13,11	2,47
13:45:00	72	13,11	2,47
13:45:30	72	13,11	2,47
13:46:00	72	13,11	2,47
13:46:30	72	13,11	2,47
13:47:00	72	13,11	2,47
13:47:30	72	13,11	2,47
13:48:00	72	13,11	2,47
13:48:30	72	13,11	2,47
13:49:00	72	13,11	2,47
13:49:30	72	13,11	2,47
13:50:00	72	13,11	2,47
13:50:30	72	13,11	2,47
13:51:00	72	13,11	2,47
13:51:30	72	13,11	2,47
13:52:00	72	13,11	2,47
13:52:30	72	13,10	2,48
13:53:00	72	13,10	2,48
13:53:30	72	13,10	2,48
13:54:00	72	13,10	2,48
13:54:30	72	13,10	2,48
13:55:00	72	13,10	2,48
13:55:30	72	13,10	2,48
13:56:00	72	13,10	2,48
13:56:30	72	13,10	2,48
13:57:00	72	13,10	2,48
13:57:30	72	13,10	2,48
13:58:00	72	13,10	2,48
13:58:30	72	13,10	2,48
13:59:00	72	13,10	2,48
13:59:30	72	13,10	2,48
14:00:00	72	13,10	2,48
14:00:30	72	13,09	2,49
14:01:00	72	13,09	2,49
14:01:30	72	13,09	2,49
14:02:00	72	13,09	2,49
14:02:30	72	13,09	2,49
14:03:00	72	13,09	2,49
14:03:30	72	13,09	2,49
14:04:00	72	13,09	2,49
14:04:30	72	13,09	2,49
14:05:00	72	13,09	2,49
14:05:30	72	13,09	2,49
14:06:00	72	13,09	2,49
14:06:30	72	13,09	2,49
14:07:00	72	13,09	2,49
14:07:30	72	13,09	2,49
14:08:00	72	13,09	2,49
14:08:30	72	13,09	2,50
14:09:00	72	13,09	2,50
14:09:30	72	13,09	2,50
14:10:00	72	13,09	2,50
14:10:30	72	13,09	2,50
14:11:00	72	13,09	2,50
14:11:30	72	13,09	2,50
14:12:00	72	13,09	2,50
14:12:30	72	13,09	2,50
14:13:00	72	13,09	2,50
14:13:30	72	13,09	2,50
14:14:00	72	13,09	2,50
14:14:30	72	13,09	2,50
14:15:00	72	13,09	2,50
14:15:30	72	13,09	2,50
14:16:00	72	13,09	2,50
14:16:30	72	13,09	2,50
14:17:00	72	13,09	2,50
14:17:30	72	13,09	2,50
14:18:00	72	13,08	2,51
14:18:30	72	13,08	2,51
14:19:00	72	13,08	2,51
14:19:30	72	13,08	2,51
14:20:00	72	13,08	2,51
14:20:30	72	13,08	2,51
14:21:00	72	13,08	2,51
14:21:30	72	13,08	2,51
14:22:00	72	13,08	2,51
14:22:30	72	13,08	2,51
14:23:00	72	13,08	2,51
14:23:30	72	13,08	2,51
14:24:00	72	13,08	2,51
14:24:30	72	13,08	2,51
