Repository: ProgWizer/parser

File: project-root/data/Tests/Data Acquisition/2013 (508)/13-0261 MW.txt
--Test Summary--
Full Path and File Name	
Instrument Name	7322
Instrument Type	Model 7322 Consistometer - Variable Speed
Instrument Serial Number	
Test Start Date	28.11.2013
Test Start Time	10:26:45
Test Stop Date	28.11.2013
Test Stop Time	15:33:47
Test Length	5:07:02
Final Sample Time Offset	5:07:00
Controller Schedule Name	
Sampling Period	10 seconds
Comments	T: 75C (40min); P: 20MPa (40min); tap water.
Information	WellID	Research
Information	Customer	Trican
Information	EngName	Aleksanyan Mikhail
Information	CementClass	100%G
Information	CementMfr	Dyckerhoff - Suhoy Log
Information	Additives	10%DR-100BL+0.35%NTF (bwoc)
Information	Density	1900
Information	BHCT	75
Information	BHST	
Information	FluidLoss	
Information	JobType	
Calculated Value	Time_30Bc	0:34:50
Calculated Value	Time_70Bc	N/A
Initial Temperature (°C)	27 °C
Final Temperature (°C)	75 °C
Initial Pressure (MPa)	0,4 MPa
Final Pressure (MPa)	20,3 MPa
Initial Consistency (Bc)	18 Bc
Final Consistency (Bc)	57 Bc
Initial Wall Temperature (°C)	24 °C
Final Wall Temperature (°C)	75 °C
Initial Motor Speed (RPM)	150 RPM
Final Motor Speed (RPM)	150 RPM
--Data--
Time (HH:MM:SS)	Temperature (°C)	Pressure (MPa)	Consistency (Bc)	Wall Temperature (°C)	Motor Speed (RPM)
0:00:00	27	0,4	18	24	150
0:00:10	27	0,5	18	24	150
0:00:20	27	0,5	18	24	150
0:00:30	27	0,6	18	25	150
0:00:40	27	0,7	18	25	150
0:00:50	27	0,9	18	26	150
0:01:00	27	1,0	18	26	150
0:01:10	27	1,1	18	27	150
0:01:20	27	1,2	18	27	150
0:01:30	27	1,3	18	28	150
0:01:40	27	1,5	18	30	150
0:01:50	26	1,7	18	31	150
0:02:00	26	2,0	18	32	150
0:02:10	27	2,3	18	33	150
0:02:20	27	2,5	18	34	150
0:02:30	27	2,7	18	35	150
0:02:40	27	2,7	18	36	150
0:02:50	27	2,8	18	36	150
0:03:00	27	2,9	18	37	150
0:03:10	27	3,0	18	37	150
0:03:20	28	3,1	18	38	150
0:03:30	28	3,1	18	38	150
0:03:40	28	3,2	18	37	150
0:03:50	29	3,2	18	37	150
0:04:00	29	3,1	18	37	150
0:04:10	29	3,1	18	36	150
0:04:20	30	3,0	18	36	150
0:04:30	30	2,9	18	36	150
0:04:40	30	2,8	18	35	150
0:04:50	31	2,7	18	35	150
0:05:00	31	3,0	18	35	150
0:05:10	31	3,0	18	35	150
0:05:20	31	3,0	18	35	150
0:05:30	31	3,4	18	36	150
0:05:40	32	3,5	18	36	150
0:05:50	32	3,6	18	36	150
0:06:00	32	3,8	18	37	150
0:06:10	32	4,0	18	37	150
0:06:20	32	4,3	18	38	150
0:06:30	32	4,5	18	39	150
0:06:40	32	4,7	18	39	150
0:06:50	33	4,8	18	39	150
0:07:00	33	4,9	18	40	150
0:07:10	33	4,9	18	40	150
0:07:20	33	5,0	18	41	150
0:07:30	33	5,1	18	41	150
0:07:40	34	5,1	18	41	150
0:07:50	34	5,3	18	41	150
0:08:00	34	5,3	18	41	150
0:08:10	34	5,4	18	42	150
0:08:20	35	5,5	18	41	150
0:08:30	35	5,5	18	41	150
0:08:40	35	5,6	18	41	150
0:08:50	35	5,7	18	42	150
0:09:00	36	5,8	18	42	150
0:09:10	36	5,9	18	42	150
0:09:20	36	5,9	18	42	150
0:09:30	36	6,1	18	42	150
0:09:40	36	6,1	18	43	150
0:09:50	37	6,2	18	43	150
0:10:00	37	6,3	18	43	150
0:10:10	37	6,4	19	43	150
0:10:20	37	6,4	19	44	150
0:10:30	37	6,5	19	44	150
0:10:40	38	6,7	19	44	150
0:10:50	38	6,7	19	45	150
0:11:00	38	6,8	19	45	150
0:11:10	38	6,9	19	45	150
0:11:20	38	6,9	19	45	150
0:11:30	39	7,0	19	46	150
0:11:40	39	7,1	19	46	150
0:11:50	39	7,2	19	46	150
0:12:00	39	7,3	19	46	150
0:12:10	39	7,4	19	47	150
0:12:20	40	7,5	19	47	150
0:12:30	40	7,5	20	47	150
0:12:40	40	7,6	20	47	150
0:12:50	40	7,7	20	48	150
0:13:00	40	7,8	20	48	150
0:13:10	41	7,8	20	48	150
0:13:20	41	7,9	20	48	150
0:13:30	41	8,0	20	48	150
0:13:40	41	8,1	20	48	150
0:13:50	42	8,2	20	49	150
0:14:00	42	8,2	20	49	150
0:14:10	42	8,3	21	49	150
0:14:20	42	8,4	21	50	150
0:14:30	42	8,5	21	50	150
0:14:40	43	8,5	21	50	150
0:14:50	43	8,7	21	50	150
0:15:00	43	8,7	21	51	150
0:15:10	43	8,8	21	51	150
0:15:20	43	8,9	21	51	150
0:15:30	44	9,0	21	51	150
0:15:40	44	9,1	21	51	150
0:15:50	44	9,1	21	52	150
0:16:00	44	9,2	21	52	150
0:16:10	44	9,3	22	52	150
0:16:20	45	9,4	22	52	150
0:16:30	45	9,4	22	52	150
0:16:40	45	9,5	22	53	150
0:16:50	45	9,6	22	53	150
0:17:00	45	9,7	22	53	150
0:17:10	46	9,8	22	53	150
0:17:20	46	9,9	22	53	150
0:17:30	46	10,0	22	53	150
0:17:40	46	10,0	23	54	150
0:17:50	47	10,1	23	54	150
0:18:00	47	10,2	23	54	150
0:18:10	47	10,2	23	54	150
0:18:20	47	10,4	23	55	150
0:18:30	47	10,4	23	55	150
0:18:40	47	10,6	23	55	150
0:18:50	48	10,6	23	55	150
0:19:00	48	10,7	23	56	150
0:19:10	48	10,8	23	56	150
0:19:20	48	10,8	23	56	150
0:19:30	48	10,9	23	56	150
0:19:40	49	11,0	23	56	150
0:19:50	49	11,1	23	56	150
0:20:00	49	11,1	23	56	150
0:20:10	49	11,2	23	57	150
0:20:20	50	11,4	23	57	150
0:20:30	50	11,4	23	57	150
0:20:40	50	11,5	23	57	150
0:20:50	50	11,6	23	57	150
0:21:00	50	11,7	23	57	150
0:21:10	51	11,7	23	57	150
0:21:20	51	11,9	23	58	150
0:21:30	51	11,9	23	58	150
0:21:40	51	11,9	23	58	150
0:21:50	51	12,1	24	58	150
0:22:00	52	12,1	24	59	150
0:22:10	52	12,2	24	59	150
0:22:20	52	12,3	24	59	150
0:22:30	52	12,3	24	59	150
0:22:40	52	12,5	24	60	150
0:22:50	53	12,5	24	60	150
0:23:00	53	12,6	24	60	150
0:23:10	53	12,6	24	60	150
0:23:20	53	12,8	24	60	150
0:23:30	53	12,9	24	61	150
0:23:40	54	12,9	24	61	150
0:23:50	54	13,0	25	61	150
0:24:00	54	13,1	25	62	150
0:24:10	54	13,2	25	61	150
0:24:20	54	13,3	25	62	150
0:24:30	55	13,3	25	62	150
0:24:40	55	13,4	25	62	150
0:24:50	55	13,6	25	63	150
0:25:00	55	13,5	25	63	150
0:25:10	55	13,7	25	63	150
0:25:20	56	13,8	25	63	150
0:25:30	56	13,8	25	63	150
0:25:40	56	14,0	25	63	150
0:25:50	56	14,0	25	64	150
0:26:00	56	14,1	25	64	150
0:26:10	57	14,1	26	64	150
0:26:20	57	14,2	26	64	150
0:26:30	57	14,4	26	64	150
0:26:40	57	14,4	26	65	150
0:26:50	57	14,5	26	65	150
0:27:00	58	14,6	26	65	150
0:27:10	58	14,7	26	66	150
0:27:20	58	14,7	26	66	150
0:27:30	58	14,9	26	66	150
0:27:40	58	14,9	26	66	150
0:27:50	59	15,0	26	66	150
0:28:00	59	14,9	26	66	150
0:28:10	59	15,1	26	67	150
0:28:20	59	15,3	26	67	150
0:28:30	60	15,2	26	67	150
0:28:40	60	15,4	26	67	150
0:28:50	60	15,5	27	67	150
0:29:00	60	15,5	27	68	150
0:29:10	60	15,7	27	68	150
0:29:20	60	15,6	27	68	150
0:29:30	61	15,8	27	68	150
0:29:40	61	15,8	27	69	150
0:29:50	61	16,0	27	69	150
0:30:00	61	16,0	27	69	150
0:30:10	61	16,1	27	69	150
0:30:20	62	16,1	27	70	150
0:30:30	62	16,3	28	70	150
0:30:40	62	16,2	28	70	150
0:30:50	62	16,4	28	70	150
0:31:00	62	16,6	28	70	150
0:31:10	63	16,6	28	71	150
0:31:20	63	16,7	28	71	150
0:31:30	63	16,7	28	71	150
0:31:40	63	16,8	28	71	150
0:31:50	63	17,0	28	72	150
0:32:00	64	17,0	28	72	150
0:32:10	64	17,1	28	73	150
0:32:20	64	17,2	28	73	150
0:32:30	64	17,1	28	73	150
0:32:40	64	17,3	29	73	150
0:32:50	65	17,4	29	73	150
0:33:00	65	17,5	29	74	150
0:33:10	65	17,4	29	74	150
0:33:20	65	17,6	29	74	150
0:33:30	66	17,7	29	74	150
0:33:40	66	17,8	29	74	150
0:33:50	66	17,9	29	74	150
0:34:00	66	17,9	29	74	150
0:34:10	67	18,0	29	74	150
0:34:20	67	18,0	30	74	150
0:34:30	67	18,1	30	73	150
0:34:40	67	18,1	30	73	150
0:34:50	68	18,2	30	74	150
0:35:00	68	18,3	31	74	150
0:35:10	68	18,4	31	74	150
0:35:20	68	18,5	31	74	150
0:35:30	68	18,7	31	74	150
0:35:40	69	18,8	31	74	150
0:35:50	69	18,8	31	75	150
0:36:00	69	19,0	31	75	150
0:36:10	69	18,9	31	75	150
0:36:20	69	19,1	31	76	150
0:36:30	69	19,1	31	76	150
0:36:40	69	19,4	32	77	150
0:36:50	70	19,3	32	77	150
0:37:00	70	19,3	32	77	150
0:37:10	70	19,6	32	78	150
0:37:20	70	19,5	32	78	150
0:37:30	70	19,7	32	78	150
0:37:40	71	19,9	32	78	150
0:37:50	71	19,7	32	78	150
0:38:00	71	19,9	33	79	150
0:38:10	71	20,0	33	79	150
0:38:20	72	20,1	33	79	150
0:38:30	72	20,2	33	79	150
0:38:40	72	20,3	33	79	150
0:38:50	72	20,3	33	79	150
0:39:00	72	20,4	33	79	150
0:39:10	73	20,5	34	79	150
0:39:20	73	20,7	34	79	150
0:39:30	73	20,6	34	79	150
0:39:40	73	20,8	34	80	150
0:39:50	73	20,9	34	80	150
0:40:00	73	20,9	34	80	150
0:40:10	74	20,8	35	81	150
0:40:20	74	21,0	35	81	150
0:40:30	74	20,8	35	81	150
0:40:40	74	20,9	35	81	150
0:40:50	74	21,0	35	81	150
0:41:00	75	20,9	35	81	150
0:41:10	75	20,8	35	80	150
0:41:20	75	20,8	35	80	150
0:41:30	75	20,8	35	80	150
0:41:40	75	20,7	35	80	150
0:41:50	75	20,7	35	79	150
0:42:00	75	20,6	35	79	150
0:42:10	76	20,6	35	79	150
0:42:20	76	20,6	35	78	150
0:42:30	76	20,6	35	79	150
0:42:40	76	20,5	35	78	150
0:42:50	76	20,5	35	78	150
0:43:00	76	20,6	36	78	150
0:43:10	76	20,6	36	78	150
0:43:20	76	20,7	36	79	150
0:43:30	76	20,8	36	79	150
0:43:40	76	20,8	36	78	150
0:43:50	76	20,8	36	78	150
0:44:00	76	20,9	37	79	150
0:44:10	76	20,9	37	79	150
0:44:20	76	21,0	37	79	150
0:44:30	76	21,0	37	79	150
0:44:40	76	20,8	37	79	150
0:44:50	76	20,8	37	78	150
0:45:00	76	20,8	37	78	150
0:45:10	76	20,8	37	78	150
0:45:20	76	20,7	37	78	150
0:45:30	76	20,7	37	78	150
0:45:40	76	20,7	37	78	150
0:45:50	76	20,7	37	78	150
0:46:00	76	20,7	37	77	150
0:46:10	76	20,7	38	77	150
0:46:20	76	20,7	38	77	150
0:46:30	76	20,7	38	77	150
0:46:40	76	20,7	38	78	150
0:46:50	76	20,7	38	77	150
0:47:00	76	20,7	38	77	150
0:47:10	76	20,7	38	77	150
0:47:20	76	20,8	38	78	150
0:47:30	76	20,8	38	77	150
0:47:40	76	20,8	38	78	150
0:47:50	76	20,8	38	78	150
0:48:00	76	20,8	38	77	150
0:48:10	76	20,8	38	77	150
0:48:20	76	20,8	38	77	150
0:48:30	76	20,8	38	77	150
0:48:40	76	20,8	38	77	150
0:48:50	76	20,8	38	77	150
0:49:00	76	20,8	38	77	150
0:49:10	76	20,8	39	77	150
0:49:20	76	20,8	39	77	150
0:49:30	76	20,8	39	77	150
0:49:40	76	20,8	39	77	150
0:49:50	76	20,8	39	77	150
0:50:00	76	20,8	39	77	150
0:50:10	76	20,9	39	77	150
0:50:20	76	20,9	39	77	150
0:50:30	76	20,9	39	77	150
0:50:40	76	20,9	39	77	150
0:50:50	76	20,9	39	77	150
0:51:00	76	20,9	39	77	150
0:51:10	76	20,9	39	77	150
0:51:20	76	21,0	39	77	150
0:51:30	76	21,0	39	77	150
0:51:40	76	21,0	39	77	150
0:51:50	76	21,0	39	77	150
0:52:00	76	21,0	39	77	150
0:52:10	76	21,0	39	77	150
0:52:20	76	21,0	39	76	150
0:52:30	76	21,0	39	76	150
0:52:40	76	21,0	39	76	150
0:52:50	76	21,0	39	76	150
0:53:00	76	21,0	39	76	150
0:53:10	76	21,0	39	76	150
0:53:20	76	21,0	39	76	150
0:53:30	76	20,8	39	76	150
0:53:40	76	20,8	39	76	150
0:53:50	76	20,8	39	76	150
0:54:00	76	20,8	39	76	150
0:54:10	76	20,8	39	76	150
0:54:20	76	20,8	39	76	150
0:54:30	76	20,8	39	76	150
0:54:40	76	20,8	39	76	150
0:54:50	76	20,8	39	76	150
0:55:00	76	20,9	40	76	150
0:55:10	76	20,9	40	76	150
0:55:20	76	20,9	40	76	150
0:55:30	76	20,9	40	76	150
0:55:40	76	20,9	40	76	150
0:55:50	76	20,9	40	76	150
0:56:00	76	20,9	40	76	150
0:56:10	76	20,9	40	76	150
0:56:20	76	20,9	40	76	150
0:56:30	76	20,9	40	76	150
0:56:40	76	20,9	40	76	150
0:56:50	75	20,9	40	76	150
0:57:00	75	20,9	40	76	150
0:57:10	75	20,9	40	76	150
0:57:20	75	21,0	40	76	150
0:57:30	75	21,0	40	76	150
0:57:40	75	21,0	40	76	150
0:57:50	75	21,0	40	76	150
0:58:00	75	20,8	40	76	150
0:58:10	75	20,8	40	76	150
0:58:20	75	20,8	40	76	150
0:58:30	75	20,8	40	76	150
0:58:40	75	20,8	40	76	150
0:58:50	75	20,8	40	76	150
0:59:00	75	20,8	40	76	150
0:59:10	75	20,8	40	76	150
0:59:20	75	20,8	40	76	150
0:59:30	75	20,8	40	76	150
0:59:40	75	20,8	40	76	150
0:59:50	75	20,9	41	76	150
1:00:00	75	20,9	41	76	150
1:00:10	75	20,9	41	76	150
1:00:20	75	20,9	41	76	150
1:00:30	75	20,9	41	76	150
1:00:40	75	20,9	41	76	150
1:00:50	75	21,0	41	76	150
1:01:00	75	21,0	41	76	150
1:01:10	75	21,0	41	76	150
1:01:20	75	21,0	41	76	150
1:01:30	75	21,0	41	76	150
1:01:40	75	21,0	41	76	150
1:01:50	75	21,0	41	76	150
1:02:00	75	21,0	41	76	150
1:02:10	75	21,0	41	76	150
1:02:20	75	21,0	41	76	150
1:02:30	75	21,0	41	76	150
1:02:40	75	21,0	41	76	150
1:02:50	75	21,0	41	76	150
1:03:00	75	21,0	41	76	150
1:03:10	75	21,0	41	76	150
1:03:20	75	21,0	41	76	150
1:03:30	75	21,0	41	76	150
1:03:40	75	20,8	41	76	150
1:03:50	75	20,9	41	76	150
1:04:00	75	20,9	41	76	150
1:04:10	75	20,9	41	76	150
1:04:20	75	20,9	41	76	150
1:04:30	75	20,9	41	76	150
1:04:40	75	21,0	41	76	150
1:04:50	75	21,0	41	76	150
1:05:00	75	21,0	41	76	150
1:05:10	75	21,0	41	76	150
1:05:20	75	21,0	41	76	150
1:05:30	75	21,0	41	76	150
1:05:40	75	21,0	41	76	150
1:05:50	75	21,0	41	76	150
1:06:00	75	21,0	41	76	150
1:06:10	75	21,0	41	76	150
1:06:20	75	21,0	41	76	150
1:06:30	75	21,0	41	76	150
1:06:40	75	20,8	41	76	150
1:06:50	75	20,8	41	76	150
1:07:00	75	20,8	41	76	150
1:07:10	75	20,8	41	76	150
1:07:20	75	20,8	41	76	150
1:07:30	75	20,8	41	76	150
1:07:40	75	20,9	41	76	150
1:07:50	75	20,9	41	75	150
1:08:00	75	20,9	41	76	150
1:08:10	75	20,9	41	76	150
1:08:20	75	20,9	41	76	150
1:08:30	75	20,9	41	76	150
1:08:40	75	20,9	41	76	150
1:08:50	75	20,9	41	75	150
1:09:00	75	20,9	41	76	150
1:09:10	75	20,9	41	76	150
1:09:20	75	21,0	41	76	150
1:09:30	75	21,0	41	76	150
1:09:40	75	21,0	41	76	150
1:09:50	75	21,0	41	76	150
1:10:00	75	21,0	41	75	150
1:10:10	75	21,0	41	76	150
1:10:20	75	21,0	41	76	150
1:10:30	75	21,0	42	76	150
1:10:40	75	21,0	42	76	150
1:10:50	75	21,0	42	76	150
1:11:00	75	20,9	42	76	150
1:11:10	75	20,8	42	75	150
1:11:20	75	20,8	42	76	150
1:11:30	75	20,8	42	76	150
1:11:40	75	20,8	42	76	150
1:11:50	75	20,8	42	75	150
1:12:00	75	20,8	42	76	150
1:12:10	75	20,8	42	76	150
1:12:20	75	20,8	42	76	150
1:12:30	75	20,9	42	76	150
1:12:40	75	20,9	42	76	150
1:12:50	75	20,9	42	75	150
1:13:00	75	20,9	42	75	150
1:13:10	75	20,9	42	76	150
1:13:20	75	20,9	42	75	150
1:13:30	75	20,9	42	76	150
1:13:40	75	20,9	42	75	150
1:13:50	75	20,9	42	75	150
1:14:00	75	20,9	42	75	150
1:14:10	75	20,9	42	75	150
1:14:20	75	20,9	42	75	150
1:14:30	75	20,9	42	76	150
1:14:40	75	20,9	42	75	150
1:14:50	75	20,9	42	75	150
1:15:00	75	20,9	42	75	150
1:15:10	75	20,9	42	76	150
1:15:20	75	20,9	42	76	150
1:15:30	75	21,0	42	75	150
1:15:40	75	21,0	42	75	150
1:15:50	75	21,0	42	75	150
1:16:00	75	21,0	42	75	150
1:16:10	75	21,0	42	76	150
1:16:20	75	21,0	42	75	150
1:16:30	75	21,0	42	75	150
1:16:40	75	21,0	42	76	150
1:16:50	75	21,0	42	75	150
1:17:00	75	21,0	42	75	150
1:17:10	75	21,0	42	75	150
1:17:20	75	20,9	42	75	150
1:17:30	75	20,9	42	75	150
1:17:40	75	20,9	42	75	150
1:17:50	75	20,9	42	75	150
1:18:00	75	20,9	42	75	150
1:18:10	75	20,9	42	75	150
1:18:20	75	20,9	42	75	150
1:18:30	75	20,9	42	75	150
1:18:40	75	20,9	42	75	150
1:18:50	75	20,9	42	75	150
1:19:00	75	20,9	42	75	150
1:19:10	75	20,9	42	75	150
1:19:20	75	20,9	42	75	150
1:19:30	75	20,9	42	75	150
1:19:40	75	20,9	42	75	150
1:19:50	75	20,9	42	75	150
1:20:00	75	20,9	42	76	150
1:20:10	75	20,9	42	75	150
1:20:20	75	21,0	42	75	150
1:20:30	75	21,0	42	75	150
1:20:40	75	21,0	42	75	150
1:20:50	75	21,0	42	76	150
1:21:00	75	21,0	42	75	150
1:21:10	75	21,0	43	75	150
1:21:20	75	21,0	43	75	150
1:21:30	75	21,0	43	75	150
1:21:40	75	21,0	43	75	150
1:21:50	75	21,0	43	75	150
1:22:00	75	21,0	43	75	150
1:22:10	75	21,0	43	75	150
1:22:20	75	21,0	43	75	150
1:22:30	75	21,0	43	75	150
1:22:40	75	21,0	43	75	150
1:22:50	75	21,0	43	75	150
1:23:00	75	21,0	43	75	150
1:23:10	75	21,0	43	75	150
1:23:20	75	21,0	43	75	150
1:23:30	75	21,0	43	75	150
1:23:40	75	20,9	43	75	150
1:23:50	75	20,9	43	75	150
1:24:00	75	20,9	43	75	150
1:24:10	75	20,9	43	75	150
1:24:20	75	20,9	43	75	150
1:24:30	75	20,9	43	75	150
1:24:40	75	20,9	43	75	150
1:24:50	75	20,9	43	75	150
1:25:00	75	20,9	43	75	150
1:25:10	75	20,9	43	75	150
1:25:20	75	20,9	43	75	150
1:25:30	75	20,9	43	75	150
1:25:40	75	21,0	43	75	150
1:25:50	75	21,0	43	75	150
1:26:00	75	21,0	43	75	150
1:26:10	75	21,0	43	75	150
1:26:20	75	21,0	43	75	150
1:26:30	75	21,0	43	75	150
1:26:40	75	21,0	43	75	150
1:26:50	75	20,8	43	75	150
1:27:00	75	20,8	43	75	150
1:27:10	75	20,8	43	75	150
1:27:20	75	20,8	43	75	150
1:27:30	75	20,8	43	75	150
1:27:40	75	20,8	43	75	150
1:27:50	75	20,8	43	75	150
1:28:00	75	20,8	43	75	150
1:28:10	75	20,8	43	75	150
1:28:20	75	20,8	43	75	150
1:28:30	75	20,8	43	75	150
1:28:40	75	20,8	43	75	150
1:28:50	75	20,8	43	75	150
1:29:00	75	20,8	43	75	150
1:29:10	75	20,8	43	75	150
1:29:20	75	20,8	43	75	150
1:29:30	75	20,8	43	75	150
1:29:40	75	20,8	43	75	150
1:29:50	75	20,8	43	75	150
1:30:00	75	20,8	43	75	150
1:30:10	75	20,8	43	75	150
1:30:20	75	20,9	43	75	150
1:30:30	75	20,9	43	75	150
1:30:40	75	20,9	43	75	150
1:30:50	75	20,9	43	75	150
1:31:00	75	20,9	44	75	150
1:31:10	75	20,9	44	75	150
1:31:20	75	20,9	44	75	150
1:31:30	75	20,9	44	75	150
1:31:40	75	20,9	44	75	150
1:31:50	75	20,9	44	75	150
1:32:00	75	20,9	44	75	150
1:32:10	75	20,9	44	75	150
1:32:20	75	20,9	44	75	150
1:32:30	75	20,9	44	75	150
1:32:40	75	20,9	44	75	150
1:32:50	75	20,9	44	75	150
1:33:00	75	20,9	44	75	150
1:33:10	75	20,9	44	75	150
1:33:20	75	20,9	44	75	150
1:33:30	75	20,9	44	75	150
1:33:40	75	20,9	44	75	150
1:33:50	75	20,9	45	75	150
1:34:00	75	20,9	45	75	150
1:34:10	75	20,9	45	75	150
1:34:20	75	20,9	45	75	150
1:34:30	75	20,9	45	75	150
1:34:40	75	20,9	45	75	150
1:34:50	75	20,9	45	75	150
1:35:00	75	20,9	45	75	150
1:35:10	75	20,9	45	75	150
1:35:20	75	20,9	45	75	150
1:35:30	75	20,9	45	75	150
1:35:40	75	20,9	45	75	150
1:35:50	75	20,9	45	75	150
1:36:00	75	20,9	45	75	150
1:36:10	75	20,9	45	75	150
1:36:20	75	21,0	45	75	150
1:36:30	75	21,0	45	75	150
1:36:40	75	21,0	45	75	150
1:36:50	75	21,0	45	75	150
1:37:00	75	21,0	45	75	150
1:37:10	75	20,9	45	75	150
1:37:20	75	20,9	45	75	150
1:37:30	75	20,9	45	75	150
1:37:40	75	20,9	45	75	150
1:37:50	75	20,9	45	75	150
1:38:00	75	20,9	45	75	150
1:38:10	75	20,9	45	75	150
1:38:20	75	20,9	45	75	150
1:38:30	75	21,0	45	75	150
1:38:40	75	21,0	45	75	150
1:38:50	75	21,0	45	75	150
1:39:00	75	21,0	45	75	150
1:39:10	75	21,0	45	75	150
1:39:20	75	21,0	45	75	150
1:39:30	75	20,8	45	75	150
1:39:40	75	20,8	45	75	150
1:39:50	75	20,8	45	75	150
1:40:00	75	20,8	45	75	150
1:40:10	75	20,8	45	75	150
1:40:20	75	20,8	45	75	150
1:40:30	75	20,8	45	75	150
1:40:40	75	20,8	45	75	150
1:40:50	75	20,8	45	75	150
1:41:00	75	20,8	45	75	150
1:41:10	75	20,8	45	75	150
1:41:20	75	20,8	45	75	150
1:41:30	75	20,8	45	75	150
1:41:40	75	20,8	45	75	150
1:41:50	75	20,8	45	75	150
1:42:00	75	20,8	45	75	150
1:42:10	75	20,8	45	75	150
1:42:20	75	20,8	45	75	150
1:42:30	75	20,8	45	75	150
1:42:40	75	20,8	45	75	150
1:42:50	75	20,8	45	75	150
1:43:00	75	20,8	45	75	150
1:43:10	75	20,8	45	75	150
1:43:20	75	20,8	45	75	150
1:43:30	75	20,8	46	75	150
1:43:40	75	20,8	46	75	150
1:43:50	75	20,8	46	75	150
1:44:00	75	20,8	46	75	150
1:44:10	75	20,8	46	75	150
1:44:20	75	20,8	46	75	150
1:44:30	75	20,8	46	75	150
1:44:40	75	20,8	46	75	150
1:44:50	75	20,8	46	75	150
1:45:00	75	20,8	46	75	150
1:45:10	75	20,8	46	75	150
1:45:20	75	20,8	46	75	150
1:45:30	75	20,8	46	75	150
1:45:40	75	20,8	46	75	150
1:45:50	75	20,8	46	75	150
1:46:00	75	20,8	46	75	150
1:46:10	75	20,8	46	75	150
1:46:20	75	20,8	46	75	150
1:46:30	75	20,8	46	75	150
1:46:40	75	20,8	46	75	150
1:46:50	75	20,8	46	75	150
1:47:00	75	20,8	46	75	150
1:47:10	75	20,8	46	75	150
1:47:20	75	20,8	46	75	150
1:47:30	75	20,8	46	75	150
1:47:40	75	20,8	46	75	150
1:47:50	75	20,8	46	75	150
1:48:00	75	20,8	46	75	150
1:48:10	75	20,8	46	75	150
1:48:20	75	20,8	46	75	150
1:48:30	75	20,8	46	75	150
1:48:40	75	20,8	46	75	150
1:48:50	75	20,8	46	75	150
1:49:00	75	20,9	46	75	150
1:49:10	75	20,9	46	75	150
1:49:20	75	20,9	46	75	150
1:49:30	75	20,9	46	75	150
1:49:40	75	20,9	46	75	150
1:49:50	75	20,9	46	75	150
1:50:00	75	20,9	46	75	150
1:50:10	75	20,9	46	75	150
1:50:20	75	20,9	46	75	150
1:50:30	75	20,9	46	75	150
1:50:40	75	20,9	46	75	150
1:50:50	75	20,9	46	75	150
1:51:00	75	20,9	46	75	150
1:51:10	75	20,9	46	75	150
1:51:20	75	20,9	46	75	150
1:51:30	75	20,9	46	75	150
1:51:40	75	20,9	46	75	150
1:51:50	75	20,9	46	75	150
1:52:00	75	20,9	46	75	150
1:52:10	75	20,9	46	75	150
1:52:20	75	20,9	46	75	150
1:52:30	75	20,9	46	75	150
1:52:40	75	20,9	46	75	150
1:52:50	75	20,9	46	75	150
1:53:00	75	20,9	46	75	150
1:53:10	75	20,9	46	75	150
1:53:20	75	20,9	46	75	150
1:53:30	75	20,9	46	75	150
1:53:40	75	20,9	46	75	150
1:53:50	75	20,9	46	75	150
1:54:00	75	20,9	46	75	150
1:54:10	75	20,9	46	75	150
1:54:20	75	20,9	46	75	150
1:54:30	75	20,9	46	75	150
1:54:40	75	20,9	46	75	150
1:54:50	75	20,9	46	75	150
1:55:00	75	20,9	46	75	150
1:55:10	75	20,9	46	75	150
1:55:20	75	20,9	46	75	150
1:55:30	75	20,9	46	75	150
1:55:40	75	20,9	46	75	150
1:55:50	75	20,9	46	75	150
1:56:00	75	20,9	46	75	150
1:56:10	75	20,9	46	75	150
1:56:20	75	20,9	46	75	150
1:56:30	75	20,9	47	75	150
1:56:40	75	20,9	47	75	150
1:56:50	75	20,9	47	75	150
1:57:00	75	20,9	47	75	150
1:57:10	75	20,9	47	75	150
1:57:20	75	20,9	47	75	150
1:57:30	75	20,9	47	75	150
1:57:40	75	21,0	47	75	150
1:57:50	75	21,0	47	75	150
1:58:00	75	20,9	47	75	150
1:58:10	75	20,9	47	75	150
1:58:20	75	20,9	47	75	150
1:58:30	75	20,9	47	75	150
1:58:40	75	20,9	47	75	150
1:58:50	75	20,9	47	75	150
1:59:00	75	20,9	47	75	150
1:59:10	75	20,9	47	75	150
1:59:20	75	20,9	47	75	150
1:59:30	75	20,9	47	75	150
1:59:40	75	20,9	47	75	150
1:59:50	75	20,9	47	75	150
2:00:00	75	21,0	47	75	150
2:00:10	75	20,9	47	75	150
2:00:20	75	20,9	47	75	150
2:00:30	75	20,9	47	75	150
2:00:40	75	20,9	47	75	150
2:00:50	75	20,9	47	75	150
2:01:00	75	20,9	47	75	150
2:01:10	75	21,0	47	75	150
2:01:20	75	21,0	47	75	150
2:01:30	75	21,0	47	75	150
2:01:40	75	21,0	47	75	150
2:01:50	75	21,0	47	75	150
2:02:00	75	21,0	47	75	150
2:02:10	75	21,0	47	75	150
2:02:20	75	21,0	47	75	150
2:02:30	75	21,0	47	75	150
2:02:40	75	21,0	47	75	150
2:02:50	75	21,0	47	75	150
2:03:00	75	21,0	47	75	150
2:03:10	75	21,0	47	75	150
2:03:20	75	21,0	47	75	150
2:03:30	75	20,9	47	75	150
2:03:40	75	20,9	47	75	150
2:03:50	75	20,9	47	75	150
2:04:00	75	20,9	47	75	150
2:04:10	75	21,0	47	75	150
2:04:20	75	21,0	47	75	150
2:04:30	75	21,0	47	75	150
2:04:40	75	21,0	47	75	150
2:04:50	75	21,0	47	75	150
2:05:00	75	21,0	47	75	150
2:05:10	75	21,0	47	75	150
2:05:20	75	21,0	47	75	150
2:05:30	75	21,0	47	75	150
2:05:40	75	21,0	47	75	150
2:05:50	75	21,0	47	75	150
2:06:00	75	21,0	47	75	150
2:06:10	75	21,0	47	75	150
2:06:20	75	21,0	47	75	150
2:06:30	75	21,0	47	75	150
2:06:40	75	21,0	47	75	150
2:06:50	75	21,0	47	75	150
2:07:00	75	21,0	47	75	150
2:07:10	75	21,0	47	75	150
2:07:20	75	21,0	47	75	150
2:07:30	75	21,0	47	75	150
2:07:40	75	21,0	47	75	150
2:07:50	75	21,0	47	75	150
2:08:00	75	21,0	47	75	150
2:08:10	75	21,0	47	75	150
2:08:20	75	21,0	47	75	150
2:08:30	75	21,0	47	75	150
2:08:40	75	21,0	47	75	150
2:08:50	75	21,0	47	75	150
2:09:00	75	21,0	47	75	150
2:09:10	75	21,0	47	75	150
2:09:20	75	21,0	47	75	150
2:09:30	75	21,0	47	75	150
2:09:40	75	21,0	47	75	150
2:09:50	75	21,0	47	75	150
2:10:00	75	21,0	47	75	150
2:10:10	75	21,0	47	75	150
2:10:20	75	21,0	48	75	150
2:10:30	75	21,0	48	75	150
2:10:40	75	21,0	48	75	150
2:10:50	75	21,0	48	75	150
2:11:00	75	21,0	48	75	150
2:11:10	75	21,0	48	75	150
2:11:20	75	21,0	48	75	150
2:11:30	75	21,0	48	75	150
2:11:40	75	20,8	48	75	150
2:11:50	75	20,8	48	75	150
2:12:00	75	20,8	48	75	150
2:12:10	75	20,8	48	75	150
2:12:20	75	20,8	48	75	150
2:12:30	75	20,8	48	75	150
2:12:40	75	20,8	48	75	150
2:12:50	75	20,7	48	75	150
2:13:00	75	20,7	48	75	150
2:13:10	75	20,7	48	75	150
2:13:20	75	20,7	48	75	150
2:13:30	75	20,7	48	75	150
2:13:40	75	20,7	48	75	150
2:13:50	75	20,7	49	75	150
2:14:00	75	20,7	49	75	150
2:14:10	75	20,7	49	75	150
2:14:20	75	20,7	49	75	150
2:14:30	75	20,7	49	75	150
2:14:40	75	20,7	49	75	150
2:14:50	75	20,7	49	75	150
2:15:00	75	20,7	49	75	150
2:15:10	75	20,7	49	75	150
2:15:20	75	20,7	49	75	150
2:15:30	75	20,7	49	75	150
2:15:40	75	20,7	49	75	150
2:15:50	75	20,7	49	75	150
2:16:00	75	20,7	49	75	150
2:16:10	75	20,7	49	75	150
2:16:20	75	20,7	49	75	150
2:16:30	75	20,7	49	75	150
2:16:40	75	20,7	49	75	150
2:16:50	75	20,7	49	75	150
2:17:00	75	20,7	49	75	150
2:17:10	75	20,7	49	75	150
2:17:20	75	20,7	49	75	150
2:17:30	75	20,7	49	75	150
2:17:40	75	20,7	49	75	150
2:17:50	75	20,7	49	75	150
2:18:00	75	20,7	49	75	150
2:18:10	75	20,7	49	75	150
2:18:20	75	20,7	49	75	150
2:18:30	75	20,7	49	75	150
2:18:40	75	20,7	49	75	150
2:18:50	75	20,7	50	75	150
2:19:00	75	20,7	50	75	150
2:19:10	75	20,7	50	75	150
2:19:20	75	20,7	50	75	150
2:19:30	75	20,7	50	75	150
2:19:40	75	20,7	50	75	150
2:19:50	75	20,7	50	75	150
2:20:00	75	20,7	50	75	150
2:20:10	75	20,7	50	75	150
2:20:20	75	20,7	50	75	150
2:20:30	75	20,7	50	75	150
2:20:40	75	20,7	50	75	150
2:20:50	75	20,7	50	75	150
2:21:00	75	20,7	50	75	150
2:21:10	75	20,7	50	75	150
2:21:20	75	20,7	50	75	150
2:21:30	75	20,7	50	75	150
2:21:40	75	20,7	50	75	150
2:21:50	75	20,7	50	75	150
2:22:00	75	20,7	50	75	150
2:22:10	75	20,7	50	75	150
2:22:20	75	20,7	50	75	150
2:22:30	75	20,7	50	75	150
2:22:40	75	20,7	50	75	150
2:22:50	75	20,7	50	75	150
2:23:00	75	20,7	50	75	150
2:23:10	75	20,7	50	75	150
2:23:20	75	20,7	50	75	150
2:23:30	75	20,7	50	75	150
2:23:40	75	20,7	50	75	150
2:23:50	75	20,7	50	75	150
2:24:00	75	20,7	50	75	150
2:24:10	75	20,7	50	75	150
2:24:20	75	20,7	50	75	150
2:24:30	75	20,7	50	75	150
2:24:40	75	20,7	50	75	150
2:24:50	75	20,7	50	75	150
2:25:00	75	20,7	50	75	150
2:25:10	75	20,7	50	75	150
2:25:20	75	20,7	50	75	150
2:25:30	75	20,7	50	75	150
2:25:40	75	20,7	50	75	150
2:25:50	75	20,7	50	75	150
2:26:00	75	20,7	50	75	150
2:26:10	75	20,7	50	75	150
2:26:20	75	20,7	50	75	150
2:26:30	75	20,7	50	75	150
2:26:40	75	20,7	50	75	150
2:26:50	75	20,7	50	75	150
2:27:00	75	20,7	50	75	150
2:27:10	75	20,7	50	75	150
2:27:20	75	20,7	50	75	150
2:27:30	75	20,7	50	75	150
2:27:40	75	20,7	50	75	150
2:27:50	75	20,7	50	75	150
2:28:00	75	20,7	50	75	150
2:28:10	75	20,7	50	75	150
2:28:20	75	20,7	50	75	150
2:28:30	75	20,7	50	75	150
2:28:40	75	20,7	50	75	150
2:28:50	75	20,7	50	75	150
2:29:00	75	20,7	50	75	150
2:29:10	75	20,7	50	75	150
2:29:20	75	20,7	50	75	150
2:29:30	75	20,7	50	75	150
2:29:40	75	20,7	50	75	150
2:29:50	75	20,7	50	75	150
2:30:00	75	20,7	50	75	150
2:30:10	75	20,7	50	75	150
2:30:20	75	20,7	51	75	150
2:30:30	75	20,7	51	75	150
2:30:40	75	20,7	51	75	150
2:30:50	75	20,7	51	75	150
2:31:00	75	20,7	51	75	150
2:31:10	75	20,7	51	75	150
2:31:20	75	20,7	51	75	150
2:31:30	75	20,7	51	75	150
2:31:40	75	20,7	51	75	150
2:31:50	75	20,7	51	75	150
2:32:00	75	20,7	51	75	150
2:32:10	75	20,7	51	75	150
2:32:20	75	20,7	51	75	150
2:32:30	75	20,7	51	75	150
2:32:40	75	20,7	51	75	150
2:32:50	75	20,7	51	75	150
2:33:00	75	20,7	51	75	150
2:33:10	75	20,7	51	75	150
2:33:20	75	20,7	51	75	150
2:33:30	75	20,7	51	75	150
2:33:40	75	20,7	51	75	150
2:33:50	75	20,7	51	75	150
2:34:00	75	20,7	51	75	150
2:34:10	75	20,7	51	75	150
2:34:20	75	20,7	51	75	150
2:34:30	75	20,7	51	75	150
2:34:40	75	20,7	51	75	150
2:34:50	75	20,7	51	75	150
2:35:00	75	20,7	51	75	150
2:35:10	75	20,7	51	75	150
2:35:20	75	20,7	51	75	150
2:35:30	75	20,7	51	75	150
2:35:40	75	20,7	51	75	150
2:35:50	75	20,7	51	75	150
2:36:00	75	20,7	51	75	150
2:36:10	75	20,7	51	75	150
2:36:20	75	20,7	51	75	150
2:36:30	75	20,7	51	75	150
2:36:40	75	20,7	51	75	150
2:36:50	75	20,7	51	75	150
2:37:00	75	20,7	51	75	150
2:37:10	75	20,7	51	75	150
2:37:20	75	20,7	51	75	150
2:37:30	75	20,7	51	75	150
2:37:40	75	20,7	51	75	150
2:37:50	75	20,7	51	75	150
2:38:00	75	20,7	51	75	150
2:38:10	75	20,7	51	75	150
2:38:20	75	20,7	51	75	150
2:38:30	75	20,7	51	75	150
2:38:40	75	20,7	51	75	150
2:38:50	75	20,7	51	75	150
2:39:00	75	20,7	51	75	150
2:39:10	75	20,7	51	75	150
2:39:20	75	20,7	51	75	150
2:39:30	75	20,7	51	75	150
2:39:40	75	20,7	51	75	150
2:39:50	75	20,7	51	75	150
2:40:00	75	20,7	51	75	150
2:40:10	75	20,7	51	75	150
2:40:20	75	20,7	51	75	150
2:40:30	75	20,7	51	75	150
2:40:40	75	20,7	51	75	150
2:40:50	75	20,7	51	75	150
2:41:00	75	20,7	51	75	150
2:41:10	75	20,7	51	75	150
2:41:20	75	20,7	51	75	150
2:41:30	75	20,7	51	75	150
2:41:40	75	20,7	51	75	150
2:41:50	75	20,7	51	75	150
2:42:00	75	20,7	51	75	150
2:42:10	75	20,7	51	75	150
2:42:20	75	20,7	51	75	150
2:42:30	75	20,7	51	75	150
2:42:40	75	20,7	51	75	150
2:42:50	75	20,7	51	75	150
2:43:00	75	20,7	51	75	150
2:43:10	75	20,7	51	75	150
2:43:20	75	20,7	51	75	150
2:43:30	75	20,7	51	75	150
2:43:40	75	20,7	51	75	150
2:43:50	75	20,6	51	75	150
2:44:00	75	20,7	51	75	150
2:44:10	75	20,7	51	75	150
2:44:20	75	20,7	51	75	150
2:44:30	75	20,7	51	75	150
2:44:40	75	20,7	51	75	150
2:44:50	75	20,7	51	75	150
2:45:00	75	20,7	51	75	150
2:45:10	75	20,7	51	75	150
2:45:20	75	20,7	51	75	150
2:45:30	75	20,7	51	75	150
2:45:40	75	20,7	51	75	150
2:45:50	75	20,7	51	75	150
2:46:00	75	20,7	51	75	150
2:46:10	75	20,7	51	75	150
2:46:20	75	20,7	51	75	150
2:46:30	75	20,7	51	75	150
2:46:40	75	20,7	51	75	150
2:46:50	75	20,7	51	75	150
2:47:00	75	20,7	51	75	150
2:47:10	75	20,7	51	75	150
2:47:20	75	20,7	51	75	150
2:47:30	75	20,7	51	75	150
2:47:40	75	20,7	51	75	150
2:47:50	75	20,7	51	75	150
2:48:00	75	20,7	51	75	150
2:48:10	75	20,7	51	75	150
2:48:20	75	20,7	51	75	150
2:48:30	75	20,7	51	75	150
2:48:40	75	20,7	51	75	150
2:48:50	75	20,7	52	75	150
2:49:00	75	20,7	52	75	150
2:49:10	75	20,7	52	75	150
2:49:20	75	20,7	52	75	150
2:49:30	75	20,6	52	75	150
2:49:40	75	20,6	52	75	150
2:49:50	75	20,6	52	75	150
2:50:00	75	20,6	52	75	150
2:50:10	75	20,6	52	75	150
2:50:20	75	20,6	52	75	150
2:50:30	75	20,6	52	75	150
2:50:40	75	20,6	52	75	150
2:50:50	75	20,6	52	75	150
2:51:00	75	20,7	52	75	150
2:51:10	75	20,7	52	75	150
2:51:20	75	20,7	52	75	150
2:51:30	75	20,7	52	75	150
2:51:40	75	20,7	52	75	150
2:51:50	75	20,7	52	75	150
2:52:00	75	20,7	52	75	150
2:52:10	75	20,7	52	75	150
2:52:20	75	20,7	52	75	150
2:52:30	75	20,7	52	75	150
2:52:40	75	20,7	52	75	150
2:52:50	75	20,6	52	75	150
2:53:00	75	20,6	52	75	150
2:53:10	75	20,6	52	75	150
2:53:20	75	20,6	53	75	150
2:53:30	75	20,6	53	75	150
2:53:40	75	20,6	53	75	150
2:53:50	75	20,6	53	75	150
2:54:00	75	20,6	53	75	150
2:54:10	75	20,6	53	75	150
2:54:20	75	20,6	53	75	150
2:54:30	75	20,6	53	75	150
2:54:40	75	20,6	53	75	150
2:54:50	75	20,6	53	75	150
2:55:00	75	20,6	53	75	150
2:55:10	75	20,6	53	75	150
2:55:20	75	20,6	53	75	150
2:55:30	75	20,6	53	75	150
2:55:40	75	20,6	53	75	150
2:55:50	75	20,7	53	75	150
2:56:00	75	20,6	53	75	150
2:56:10	75	20,7	53	75	150
2:56:20	75	20,7	53	75	150
2:56:30	75	20,7	53	75	150
2:56:40	75	20,7	53	75	150
2:56:50	75	20,7	53	75	150
2:57:00	75	20,7	53	75	150
2:57:10	75	20,7	53	75	150
2:57:20	75	20,7	53	75	150
2:57:30	75	20,7	53	75	150
2:57:40	75	20,7	53	75	150
2:57:50	75	20,7	53	75	150
2:58:00	75	20,6	53	75	150
2:58:10	75	20,6	53	75	150
2:58:20	75	20,6	53	75	150
2:58:30	75	20,6	53	75	150
2:58:40	75	20,6	53	75	150
2:58:50	75	20,6	53	75	150
2:59:00	75	20,6	53	75	150
2:59:10	75	20,6	53	75	150
2:59:20	75	20,6	53	75	150
2:59:30	75	20,6	53	75	150
2:59:40	75	20,6	53	75	150
2:59:50	75	20,6	53	75	150
3:00:00	75	20,6	53	75	150
3:00:10	75	20,6	53	75	150
3:00:20	75	20,7	53	75	150
3:00:30	75	20,7	53	75	150
3:00:40	75	20,7	53	75	150
3:00:50	75	20,7	53	75	150
3:01:00	75	20,7	53	75	150
3:01:10	75	20,7	53	75	150
3:01:20	75	20,7	53	75	150
3:01:30	75	20,7	53	75	150
3:01:40	75	20,7	53	75	150
3:01:50	75	20,7	53	75	150
3:02:00	75	20,6	53	75	150
3:02:10	75	20,6	53	75	150
3:02:20	75	20,6	53	75	150
3:02:30	75	20,6	53	75	150
3:02:40	75	20,6	53	75	150
3:02:50	75	20,6	53	75	150
3:03:00	75	20,6	53	75	150
3:03:10	75	20,6	53	75	150
3:03:20	75	20,6	53	75	150
3:03:30	75	20,6	53	75	150
3:03:40	75	20,6	53	75	150
3:03:50	75	20,6	53	75	150
3:04:00	75	20,6	53	75	150
3:04:10	75	20,6	53	75	150
3:04:20	75	20,6	53	75	150
3:04:30	75	20,6	53	75	150
3:04:40	75	20,7	53	75	150
3:04:50	75	20,6	53	75	150
3:05:00	75	20,6	53	75	150
3:05:10	75	20,6	53	75	150
3:05:20	75	20,6	53	75	150
3:05:30	75	20,6	53	75	150
3:05:40	75	20,6	53	75	150
3:05:50	75	20,6	53	75	150
3:06:00	75	20,6	53	75	150
3:06:10	75	20,6	53	75	150
3:06:20	75	20,6	53	75	150
3:06:30	75	20,6	53	75	150
3:06:40	75	20,6	53	75	150
3:06:50	75	20,6	53	75	150
3:07:00	75	20,6	53	75	150
3:07:10	75	20,6	53	75	150
3:07:20	75	20,6	53	75	150
3:07:30	75	20,6	53	75	150
3:07:40	75	20,6	53	75	150
3:07:50	75	20,6	53	75	150
3:08:00	75	20,6	53	75	150
3:08:10	75	20,6	53	75	150
3:08:20	75	20,6	53	75	150
3:08:30	75	20,6	53	75	150
3:08:40	75	20,6	53	75	150
3:08:50	75	20,6	53	75	150
3:09:00	75	20,6	53	75	150
3:09:10	75	20,6	53	75	150
3:09:20	75	20,6	53	75	150
3:09:30	75	20,6	53	75	150
3:09:40	75	20,6	53	75	150
3:09:50	75	20,6	53	75	150
3:10:00	75	20,6	53	75	150
3:10:10	75	20,6	53	75	150
3:10:20	75	20,6	53	75	150
3:10:30	75	20,6	53	75	150
3:10:40	75	20,6	53	75	150
3:10:50	75	20,6	53	75	150
3:11:00	75	20,6	53	75	150
3:11:10	75	20,6	53	75	150
3:11:20	75	20,6	53	75	150
3:11:30	75	20,6	53	75	150
3:11:40	75	20,6	53	75	150
3:11:50	75	20,6	53	75	150
3:12:00	75	20,6	53	75	150
3:12:10	75	20,6	53	75	150
3:12:20	75	20,6	54	75	150
3:12:30	75	20,6	54	75	150
3:12:40	75	20,6	54	75	150
3:12:50	75	20,6	54	75	150
3:13:00	75	20,6	54	75	150
3:13:10	75	20,6	54	75	150
3:13:20	75	20,6	54	75	150
3:13:30	75	20,6	54	75	150
3:13:40	75	20,6	54	75	150
3:13:50	75	20,6	54	75	150
3:14:00	75	20,6	54	75	150
3:14:10	75	20,6	54	75	150
3:14:20	75	20,6	54	75	150
3:14:30	75	20,6	54	75	150
3:14:40	75	20,6	54	75	150
3:14:50	75	20,6	54	75	150
3:15:00	75	20,6	54	75	150
3:15:10	75	20,6	54	75	150
3:15:20	75	20,6	54	75	150
3:15:30	75	20,6	54	75	150
3:15:40	75	20,6	54	75	150
3:15:50	75	20,6	54	75	150
3:16:00	75	20,6	54	75	150
3:16:10	75	20,6	54	75	150
3:16:20	75	20,6	54	75	150
3:16:30	75	20,6	54	75	150
3:16:40	75	20,6	54	75	150
3:16:50	75	20,6	54	75	150
3:17:00	75	20,6	54	75	150
3:17:10	75	20,6	54	75	150
3:17:20	75	20,6	54	75	150
3:17:30	75	20,6	54	75	150
3:17:40	75	20,6	54	75	150
3:17:50	75	20,6	54	75	150
3:18:00	75	20,6	54	75	150
3:18:10	75	20,6	54	75	150
3:18:20	75	20,6	54	75	150
3:18:30	75	20,6	54	75	150
3:18:40	75	20,6	54	75	150
3:18:50	75	20,6	54	75	150
3:19:00	75	20,6	54	75	150
3:19:10	75	20,6	54	75	150
3:19:20	75	20,6	54	75	150
3:19:30	75	20,6	54	75	150
3:19:40	75	20,6	54	75	150
3:19:50	75	20,6	54	75	150
3:20:00	75	20,6	54	75	150
3:20:10	75	20,6	54	75	150
3:20:20	75	20,6	54	75	150
3:20:30	75	20,6	54	75	150
3:20:40	75	20,6	54	75	150
3:20:50	75	20,6	54	75	150
3:21:00	75	20,6	54	75	150
3:21:10	75	20,6	54	75	150
3:21:20	75	20,6	54	75	150
3:21:30	75	20,6	54	75	150
3:21:40	75	20,6	54	75	150
3:21:50	75	20,6	54	75	150
3:22:00	75	20,6	54	75	150
3:22:10	75	20,6	54	75	150
3:22:20	75	20,6	54	75	150
3:22:30	75	20,6	54	75	150
3:22:40	75	20,6	54	75	150
3:22:50	75	20,6	54	75	150
3:23:00	75	20,6	54	75	150
3:23:10	75	20,6	54	75	150
3:23:20	75	20,6	54	75	150
3:23:30	75	20,6	54	75	150
3:23:40	75	20,6	54	75	150
3:23:50	75	20,6	54	75	150
3:24:00	75	20,6	54	75	150
3:24:10	75	20,6	54	75	150
3:24:20	75	20,6	54	75	150
3:24:30	75	20,6	54	75	150
3:24:40	75	20,6	54	75	150
3:24:50	75	20,6	54	75	150
3:25:00	75	20,6	54	75	150
3:25:10	75	20,6	54	75	150
3:25:20	75	20,6	54	75	150
3:25:30	75	20,6	54	75	150
3:25:40	75	20,6	54	75	150
3:25:50	75	20,6	54	75	150
3:26:00	75	20,6	54	75	150
3:26:10	75	20,6	54	75	150
3:26:20	75	20,6	54	75	150
3:26:30	75	20,6	54	75	150
3:26:40	75	20,6	54	75	150
3:26:50	75	20,6	54	75	150
3:27:00	75	20,6	54	75	150
3:27:10	75	20,6	54	75	150
3:27:20	75	20,6	54	75	150
3:27:30	75	20,6	54	75	150
3:27:40	75	20,6	54	75	150
3:27:50	75	20,6	54	75	150
3:28:00	75	20,6	54	75	150
3:28:10	75	20,6	54	75	150
3:28:20	75	20,6	54	75	150
3:28:30	75	20,6	54	75	150
3:28:40	75	20,6	54	75	150
3:28:50	75	20,6	54	75	150
3:29:00	75	20,5	54	75	150
3:29:10	75	20,5	54	75	150
3:29:20	75	20,5	54	75	150
3:29:30	75	20,6	54	75	150
3:29:40	75	20,5	54	75	150
3:29:50	75	20,5	54	75	150
3:30:00	75	20,5	54	75	150
3:30:10	75	20,6	54	75	150
3:30:20	75	20,6	54	75	150
3:30:30	75	20,6	54	75	150
3:30:40	75	20,6	54	75	150
3:30:50	75	20,6	54	75	150
3:31:00	75	20,6	54	75	150
3:31:10	75	20,6	54	75	150
3:31:20	75	20,6	54	75	150
3:31:30	75	20,6	54	75	150
3:31:40	75	20,6	54	75	150
3:31:50	75	20,6	54	75	150
3:32:00	75	20,6	54	75	150
3:32:10	75	20,6	54	75	150
3:32:20	75	20,6	54	75	150
3:32:30	75	20,6	54	75	150
3:32:40	75	20,6	54	75	150
3:32:50	75	20,6	54	75	150
3:33:00	75	20,6	54	75	150
3:33:10	75	20,6	54	75	150
3:33:20	75	20,6	54	75	150
3:33:30	75	20,6	54	75	150
3:33:40	75	20,6	54	75	150
3:33:50	75	20,6	54	75	150
3:34:00	75	20,6	54	75	150
3:34:10	75	20,6	54	75	150
3:34:20	75	20,6	54	75	150
3:34:30	75	20,6	54	75	150
3:34:40	75	20,6	54	75	150
3:34:50	75	20,6	54	75	150
3:35:00	75	20,6	54	75	150
3:35:10	75	20,6	54	75	150
3:35:20	75	20,6	54	75	150
3:35:30	75	20,6	54	75	150
3:35:40	75	20,6	54	75	150
3:35:50	75	20,6	54	75	150
3:36:00	75	20,6	54	75	150
3:36:10	75	20,6	54	75	150
3:36:20	75	20,6	54	75	150
3:36:30	75	20,5	54	75	150
3:36:40	75	20,5	54	75	150
3:36:50	75	20,5	54	75	150
3:37:00	75	20,5	54	75	150
3:37:10	75	20,5	54	75	150
3:37:20	75	20,5	54	75	150
3:37:30	75	20,5	54	75	150
3:37:40	75	20,5	54	75	150
3:37:50	75	20,5	54	75	150
3:38:00	75	20,5	54	75	150
3:38:10	75	20,5	54	75	150
3:38:20	75	20,5	54	75	150
3:38:30	75	20,5	54	75	150
3:38:40	75	20,5	54	75	150
3:38:50	75	20,5	54	75	150
3:39:00	75	20,5	54	75	150
3:39:10	75	20,5	54	75	150
3:39:20	75	20,5	54	75	150
3:39:30	75	20,5	54	75	150
3:39:40	75	20,5	54	75	150
3:39:50	75	20,5	54	75	150
3:40:00	75	20,5	54	75	150
3:40:10	75	20,5	54	75	150
3:40:20	75	20,5	54	75	150
3:40:30	75	20,5	54	75	150
3:40:40	75	20,5	54	75	150
3:40:50	75	20,5	54	75	150
3:41:00	75	20,5	54	75	150
3:41:10	75	20,5	54	75	150
3:41:20	75	20,5	54	75	150
3:41:30	75	20,5	54	75	150
3:41:40	75	20,5	54	75	150
3:41:50	75	20,6	54	75	150
3:42:00	75	20,6	54	75	150
3:42:10	75	20,6	54	75	150
3:42:20	75	20,6	54	75	150
3:42:30	75	20,6	54	75	150
3:42:40	75	20,6	54	75	150
3:42:50	75	20,6	54	75	150
3:43:00	75	20,6	54	75	150
3:43:10	75	20,6	54	75	150
3:43:20	75	20,6	55	75	150
3:43:30	75	20,5	55	75	150
3:43:40	75	20,5	55	75	150
3:43:50	75	20,5	55	75	150
3:44:00	75	20,5	55	75	150
3:44:10	75	20,5	55	75	150
3:44:20	75	20,5	55	75	150
3:44:30	75	20,5	55	75	150
3:44:40	75	20,5	55	75	150
3:44:50	75	20,5	55	75	150
3:45:00	75	20,5	55	75	150
3:45:10	75	20,5	55	75	150
3:45:20	75	20,5	55	75	150
3:45:30	75	20,5	55	75	150
3:45:40	75	20,6	55	75	150
3:45:50	75	20,5	55	75	150
3:46:00	75	20,5	55	75	150
3:46:10	75	20,5	55	75	150
3:46:20	75	20,5	55	75	150
3:46:30	75	20,5	55	75	150
3:46:40	75	20,5	55	75	150
3:46:50	75	20,5	55	75	150
3:47:00	75	20,5	55	75	150
3:47:10	75	20,5	55	75	150
3:47:20	75	20,5	55	75	150
3:47:30	75	20,5	55	75	150
3:47:40	75	20,5	55	75	150
3:47:50	75	20,5	55	75	150
3:48:00	75	20,5	55	75	150
3:48:10	75	20,5	55	75	150
3:48:20	75	20,5	55	75	150
3:48:30	75	20,5	55	75	150
3:48:40	75	20,5	55	75	150
3:48:50	75	20,5	55	75	150
3:49:00	75	20,5	55	75	150
3:49:10	75	20,5	55	75	150
3:49:20	75	20,5	55	75	150
3:49:30	75	20,5	55	75	150
3:49:40	75	20,5	55	75	150
3:49:50	75	20,5	55	75	150
3:50:00	75	20,5	55	75	150
3:50:10	75	20,5	55	75	150
3:50:20	75	20,5	55	75	150
3:50:30	75	20,5	55	75	150
3:50:40	75	20,5	55	75	150
3:50:50	75	20,5	55	75	150
3:51:00	75	20,5	55	75	150
3:51:10	75	20,5	55	75	150
3:51:20	75	20,5	55	75	150
3:51:30	75	20,5	55	75	150
3:51:40	75	20,5	55	75	150
3:51:50	75	20,5	55	75	150
3:52:00	75	20,5	55	75	150
3:52:10	75	20,5	55	75	150
3:52:20	75	20,5	55	75	150
3:52:30	75	20,5	55	75	150
3:52:40	75	20,5	55	75	150
3:52:50	75	20,5	55	75	150
3:53:00	75	20,5	55	75	150
3:53:10	75	20,5	55	75	150
3:53:20	75	20,6	55	75	150
3:53:30	75	20,6	55	75	150
3:53:40	75	20,6	55	75	150
3:53:50	75	20,6	55	75	150
3:54:00	75	20,6	55	75	150
3:54:10	75	20,6	55	75	150
3:54:20	75	20,5	55	75	150
3:54:30	75	20,5	55	75	150
3:54:40	75	20,5	55	75	150
3:54:50	75	20,5	55	75	150
3:55:00	75	20,5	55	75	150
3:55:10	75	20,5	55	75	150
3:55:20	75	20,5	55	75	150
3:55:30	75	20,5	55	75	150
3:55:40	75	20,5	55	75	150
3:55:50	75	20,5	55	75	150
3:56:00	75	20,5	55	75	150
3:56:10	75	20,5	55	75	150
3:56:20	75	20,5	55	75	150
3:56:30	75	20,5	55	75	150
3:56:40	75	20,5	55	75	150
3:56:50	75	20,5	55	75	150
3:57:00	75	20,5	55	75	150
3:57:10	75	20,5	55	75	150
3:57:20	75	20,5	55	75	150
3:57:30	75	20,5	55	75	150
3:57:40	75	20,5	55	75	150
3:57:50	75	20,5	55	75	150
3:58:00	75	20,5	55	75	150
3:58:10	75	20,5	55	75	150
3:58:20	75	20,5	55	75	150
3:58:30	75	20,5	55	75	150
3:58:40	75	20,5	55	75	150
3:58:50	75	20,5	55	75	150
3:59:00	75	20,5	55	75	150
3:59:10	75	20,5	55	75	150
3:59:20	75	20,5	55	75	150
3:59:30	75	20,5	55	75	150
3:59:40	75	20,5	55	75	150
3:59:50	75	20,5	55	75	150
4:00:00	75	20,5	55	75	150
4:00:10	75	20,5	55	75	150
4:00:20	75	20,5	55	75	150
4:00:30	75	20,5	55	75	150
4:00:40	75	20,5	55	75	150
4:00:50	75	20,5	55	75	150
4:01:00	75	20,5	55	75	150
4:01:10	75	20,5	55	75	150
4:01:20	75	20,5	55	75	150
4:01:30	75	20,5	55	75	150
4:01:40	75	20,5	55	75	150
4:01:50	75	20,5	55	75	150
4:02:00	75	20,5	55	75	150
4:02:10	75	20,5	55	75	150
4:02:20	75	20,5	55	75	150
4:02:30	75	20,5	55	75	150
4:02:40	75	20,5	55	75	150
4:02:50	75	20,5	55	75	150
4:03:00	75	20,5	55	75	150
4:03:10	75	20,5	55	75	150
4:03:20	75	20,5	55	75	150
4:03:30	75	20,5	55	75	150
4:03:40	75	20,5	55	75	150
4:03:50	75	20,5	55	75	150
4:04:00	75	20,5	55	75	150
4:04:10	75	20,5	55	75	150
4:04:20	75	20,5	55	75	150
4:04:30	75	20,5	55	75	150
4:04:40	75	20,5	55	75	150
4:04:50	75	20,5	55	75	150
4:05:00	75	20,5	55	75	150
4:05:10	75	20,5	55	75	150
4:05:20	75	20,5	55	75	150
4:05:30	75	20,5	55	75	150
4:05:40	75	20,5	55	75	150
4:05:50	75	20,5	55	75	150
4:06:00	75	20,5	55	75	150
4:06:10	75	20,5	55	75	150
4:06:20	75	20,5	55	75	150
4:06:30	75	20,5	55	75	150
4:06:40	75	20,5	55	75	150
4:06:50	75	20,5	55	75	150
4:07:00	75	20,5	55	75	150
4:07:10	75	20,5	55	75	150
4:07:20	75	20,5	55	75	150
4:07:30	75	20,5	55	75	150
4:07:40	75	20,5	55	75	150
4:07:50	75	20,5	55	75	150
4:08:00	75	20,5	55	75	150
4:08:10	75	20,5	55	75	150
4:08:20	75	20,5	55	75	150
4:08:30	75	20,5	55	75	150
4:08:40	75	20,5	55	75	150
4:08:50	75	20,5	55	75	150
4:09:00	75	20,5	55	75	150
4:09:10	75	20,5	55	75	150
4:09:20	75	20,5	55	75	150
4:09:30	75	20,5	56	75	150
4:09:40	75	20,5	56	75	150
4:09:50	75	20,5	56	75	150
4:10:00	75	20,5	56	75	150
4:10:10	75	20,4	56	75	150
4:10:20	75	20,4	56	75	150
4:10:30	75	20,4	56	75	150
4:10:40	75	20,4	56	75	150
4:10:50	75	20,4	56	75	150
4:11:00	75	20,4	56	75	150
4:11:10	75	20,4	56	75	150
4:11:20	75	20,4	56	75	150
4:11:30	75	20,4	56	75	150
4:11:40	75	20,5	56	75	150
4:11:50	75	20,5	56	75	150
4:12:00	75	20,5	56	75	150
4:12:10	75	20,5	56	75	150
4:12:20	75	20,5	56	75	150
4:12:30	75	20,5	56	75	150
4:12:40	75	20,5	56	75	150
4:12:50	75	20,5	56	75	150
4:13:00	75	20,5	56	75	150
4:13:10	75	20,5	56	75	150
4:13:20	75	20,5	56	75	150
4:13:30	75	20,5	56	75	150
4:13:40	75	20,5	56	75	150
4:13:50	75	20,5	56	75	150
4:14:00	75	20,5	56	75	150
4:14:10	75	20,5	56	75	150
4:14:20	75	20,5	56	75	150
4:14:30	75	20,5	56	75	150
4:14:40	75	20,4	56	75	150
4:14:50	75	20,4	56	75	150
4:15:00	75	20,4	56	75	150
4:15:10	75	20,4	56	75	150
4:15:20	75	20,4	56	75	150
4:15:30	75	20,5	56	75	150
4:15:40	75	20,5	56	75	150
4:15:50	75	20,5	56	75	150
4:16:00	75	20,5	56	75	150
4:16:10	75	20,5	56	75	150
4:16:20	75	20,5	56	75	150
4:16:30	75	20,5	56	75	150
4:16:40	75	20,4	56	75	150
4:16:50	75	20,4	56	75	150
4:17:00	75	20,4	56	75	150
4:17:10	75	20,4	56	75	150
4:17:20	75	20,4	56	75	150
4:17:30	75	20,5	56	75	150
4:17:40	75	20,5	56	75	150
4:17:50	75	20,5	56	75	150
4:18:00	75	20,4	56	75	150
4:18:10	75	20,4	56	75	150
4:18:20	75	20,4	56	75	150
4:18:30	75	20,4	56	75	150
4:18:40	75	20,5	56	75	150
4:18:50	75	20,5	56	75	150
4:19:00	75	20,5	56	75	150
4:19:10	75	20,4	56	75	150
4:19:20	75	20,4	56	75	150
4:19:30	75	20,4	56	75	150
4:19:40	75	20,4	56	75	150
4:19:50	75	20,4	56	75	150
4:20:00	75	20,4	56	75	150
4:20:10	75	20,4	56	75	150
4:20:20	75	20,4	56	75	150
4:20:30	75	20,4	56	75	150
4:20:40	75	20,4	56	75	150
4:20:50	75	20,5	56	75	150
4:21:00	75	20,4	56	75	150
4:21:10	75	20,4	56	75	150
4:21:20	75	20,5	56	75	150
4:21:30	75	20,5	56	75	150
4:21:40	75	20,5	56	75	150
4:21:50	75	20,4	56	75	150
4:22:00	75	20,4	56	75	150
4:22:10	75	20,5	56	75	150
4:22:20	75	20,5	56	75	150
4:22:30	75	20,4	56	75	150
4:22:40	75	20,4	56	75	150
4:22:50	75	20,4	56	75	150
4:23:00	75	20,4	56	75	150
4:23:10	75	20,4	56	75	150
4:23:20	75	20,4	56	75	150
4:23:30	75	20,4	56	75	150
4:23:40	75	20,4	56	75	150
4:23:50	75	20,4	56	75	150
4:24:00	75	20,4	56	75	150
4:24:10	75	20,4	56	75	150
4:24:20	75	20,4	56	75	150
4:24:30	75	20,4	56	75	150
4:24:40	75	20,4	56	75	150
4:24:50	75	20,4	56	75	150
4:25:00	75	20,4	56	75	150
4:25:10	75	20,4	56	75	150
4:25:20	75	20,4	56	75	150
4:25:30	75	20,4	56	75	150
4:25:40	75	20,4	56	75	150
4:25:50	75	20,5	56	75	150
4:26:00	75	20,5	56	75	150
4:26:10	75	20,4	56	75	150
4:26:20	75	20,5	56	75	150
4:26:30	75	20,4	56	75	150
4:26:40	75	20,4	56	75	150
4:26:50	75	20,4	56	75	150
4:27:00	75	20,4	56	75	150
4:27:10	75	20,4	56	75	150
4:27:20	75	20,4	56	75	150
4:27:30	75	20,4	56	75	150
4:27:40	75	20,4	56	75	150
4:27:50	75	20,4	56	75	150
4:28:00	75	20,4	56	75	150
4:28:10	75	20,4	56	75	150
4:28:20	75	20,5	56	75	150
4:28:30	75	20,4	56	75	150
4:28:40	75	20,4	56	75	150
4:28:50	75	20,4	56	75	150
4:29:00	75	20,4	56	75	150
4:29:10	75	20,4	56	75	150
4:29:20	75	20,4	56	75	150
4:29:30	75	20,4	56	75	150
4:29:40	75	20,4	56	75	150
4:29:50	75	20,4	56	75	150
4:30:00	75	20,4	56	75	150
4:30:10	75	20,4	56	75	150
4:30:20	75	20,4	56	75	150
4:30:30	75	20,4	56	75	150
4:30:40	75	20,4	56	75	150
4:30:50	75	20,4	56	75	150
4:31:00	75	20,4	56	75	150
4:31:10	75	20,4	56	75	150
4:31:20	75	20,4	56	75	150
4:31:30	75	20,4	56	75	150
4:31:40	75	20,4	56	75	150
4:31:50	75	20,4	56	75	150
4:32:00	75	20,4	56	75	150
4:32:10	75	20,4	56	75	150
4:32:20	75	20,4	56	75	150
4:32:30	75	20,4	56	75	150
4:32:40	75	20,4	56	75	150
4:32:50	75	20,4	56	75	150
4:33:00	75	20,4	56	75	150
4:33:10	75	20,4	56	75	150
4:33:20	75	20,4	56	75	150
4:33:30	75	20,4	56	75	150
4:33:40	75	20,4	56	75	150
4:33:50	75	20,4	56	75	150
4:34:00	75	20,4	56	75	150
4:34:10	75	20,4	56	75	150
4:34:20	75	20,4	56	75	150
4:34:30	75	20,4	56	75	150
4:34:40	75	20,4	56	75	150
4:34:50	75	20,4	56	75	150
4:35:00	75	20,4	56	75	150
4:35:10	75	20,4	56	75	150
4:35:20	75	20,4	56	75	150
4:35:30	75	20,4	56	75	150
4:35:40	75	20,4	56	75	150
4:35:50	75	20,4	56	75	150
4:36:00	75	20,4	56	75	150
4:36:10	75	20,4	56	75	150
4:36:20	75	20,4	56	75	150
4:36:30	75	20,4	56	75	150
4:36:40	75	20,4	56	75	150
4:36:50	75	20,4	56	75	150
4:37:00	75	20,4	56	75	150
4:37:10	75	20,4	56	75	150
4:37:20	75	20,4	56	75	150
4:37:30	75	20,4	56	75	150
4:37:40	75	20,4	56	75	150
4:37:50	75	20,4	56	75	150
4:38:00	75	20,4	56	75	150
4:38:10	75	20,4	56	75	150
4:38:20	75	20,4	56	75	150
4:38:30	75	20,4	56	75	150
4:38:40	75	20,4	56	75	150
4:38:50	75	20,4	56	75	150
4:39:00	75	20,4	56	75	150
4:39:10	75	20,4	56	75	150
4:39:20	75	20,4	56	75	150
4:39:30	75	20,4	56	75	150
4:39:40	75	20,4	56	75	150
4:39:50	75	20,4	56	75	150
4:40:00	75	20,4	56	75	150
4:40:10	75	20,4	56	75	150
4:40:20	75	20,4	56	75	150
4:40:30	75	20,4	56	75	150
4:40:40	75	20,4	56	75	150
4:40:50	75	20,4	56	75	150
4:41:00	75	20,4	56	75	150
4:41:10	75	20,4	56	75	150
4:41:20	75	20,4	56	75	150
4:41:30	75	20,4	56	75	150
4:41:40	75	20,4	56	75	150
4:41:50	75	20,4	56	75	150
4:42:00	75	20,4	56	75	150
4:42:10	75	20,4	56	75	150
4:42:20	75	20,4	56	75	150
4:42:30	75	20,4	56	75	150
4:42:40	75	20,4	56	75	150
4:42:50	75	20,4	56	75	150
4:43:00	75	20,4	56	75	150
4:43:10	75	20,4	56	75	150
4:43:20	75	20,4	56	75	150
4:43:30	75	20,4	56	75	150
4:43:40	75	20,4	56	75	150
4:43:50	75	20,4	56	75	150
4:44:00	75	20,4	56	75	150
4:44:10	75	20,4	56	75	150
4:44:20	75	20,4	56	75	150
4:44:30	75	20,4	56	75	150
4:44:40	75	20,4	56	75	150
4:44:50	75	20,4	56	75	150
4:45:00	75	20,4	56	75	150
4:45:10	75	20,4	56	75	150
4:45:20	75	20,4	56	75	150
4:45:30	75	20,4	56	75	150
4:45:40	75	20,4	56	75	150
4:45:50	75	20,4	56	75	150
4:46:00	75	20,4	56	75	150
4:46:10	75	20,4	56	75	150
4:46:20	75	20,4	56	75	150
4:46:30	75	20,4	56	75	150
4:46:40	75	20,4	56	75	150
4:46:50	75	20,4	56	75	150
4:47:00	75	20,4	56	75	150
4:47:10	75	20,4	56	75	150
4:47:20	75	20,4	56	75	150
4:47:30	75	20,4	56	75	150
4:47:40	75	20,4	56	75	150
4:47:50	75	20,4	56	75	150
4:48:00	75	20,4	56	75	150
4:48:10	75	20,4	56	75	150
4:48:20	75	20,4	56	75	150
4:48:30	75	20,4	56	75	150
4:48:40	75	20,4	56	75	150
4:48:50	75	20,4	56	75	150
4:49:00	75	20,4	56	75	150
4:49:10	75	20,4	56	75	150
4:49:20	75	20,4	56	75	150
4:49:30	75	20,4	56	75	150
4:49:40	75	20,4	56	75	150
4:49:50	75	20,4	56	75	150
4:50:00	75	20,4	56	75	150
4:50:10	75	20,5	56	75	150
4:50:20	75	20,5	56	75	150
4:50:30	75	20,5	56	75	150
4:50:40	75	20,5	56	75	150
4:50:50	75	20,4	56	75	150
4:51:00	75	20,4	56	75	150
4:51:10	75	20,4	56	75	150
4:51:20	75	20,4	56	75	150
4:51:30	75	20,4	56	75	150
4:51:40	75	20,4	56	75	150
4:51:50	75	20,4	56	75	150
4:52:00	75	20,4	56	75	150
4:52:10	75	20,4	56	75	150
4:52:20	75	20,4	56	75	150
4:52:30	75	20,4	56	75	150
4:52:40	75	20,4	56	75	150
4:52:50	75	20,4	56	75	150
4:53:00	75	20,4	56	75	150
4:53:10	75	20,4	56	75	150
4:53:20	75	20,4	56	75	150
4:53:30	75	20,4	56	75	150
4:53:40	75	20,4	56	75	150
4:53:50	75	20,4	56	75	150
4:54:00	75	20,4	56	75	150
4:54:10	75	20,4	56	75	150
4:54:20	75	20,4	56	75	150
4:54:30	75	20,4	56	75	150
4:54:40	75	20,4	56	75	150
4:54:50	75	20,3	56	75	150
4:55:00	75	20,3	56	75	150
4:55:10	75	20,3	56	75	150
4:55:20	75	20,3	56	75	150
4:55:30	75	20,3	56	75	150
4:55:40	75	20,3	56	75	150
4:55:50	75	20,4	56	75	150
4:56:00	75	20,4	56	75	150
4:56:10	75	20,4	56	75	150
4:56:20	75	20,4	57	75	150
4:56:30	75	20,4	57	75	150
4:56:40	75	20,4	57	75	150
4:56:50	75	20,4	57	75	150
4:57:00	75	20,4	57	75	150
4:57:10	75	20,4	57	75	150
4:57:20	75	20,4	57	75	150
4:57:30	75	20,4	57	75	150
4:57:40	75	20,4	57	75	150
4:57:50	75	20,4	57	75	150
4:58:00	75	20,4	57	75	150
4:58:10	75	20,4	57	75	150
4:58:20	75	20,4	57	75	150
4:58:30	75	20,4	57	75	150
4:58:40	75	20,4	57	75	150
4:58:50	75	20,4	57	75	150
4:59:00	75	20,4	57	75	150
4:59:10	75	20,4	57	75	150
4:59:20	75	20,3	57	75	150
4:59:30	75	20,3	57	75	150
4:59:40	75	20,3	57	75	150
4:59:50	75	20,3	57	75	150
5:00:00	75	20,3	57	75	150
5:00:10	75	20,3	57	75	150
5:00:20	75	20,3	57	75	150
5:00:30	75	20,3	57	75	150
5:00:40	75	20,3	57	75	150
5:00:50	75	20,3	57	75	150
5:01:00	75	20,3	57	75	150
5:01:10	75	20,3	57	75	150
5:01:20	75	20,4	57	75	150
5:01:30	75	20,4	57	75	150
5:01:40	75	20,4	57	75	150
5:01:50	75	20,4	57	75	150
5:02:00	75	20,4	57	75	150
5:02:10	75	20,4	57	75	150
5:02:20	75	20,4	57	75	150
5:02:30	75	20,3	57	75	150
5:02:40	75	20,3	57	75	150
5:02:50	75	20,3	57	75	150
5:03:00	75	20,3	57	75	150
5:03:10	75	20,3	57	75	150
5:03:20	75	20,3	57	75	150
5:03:30	75	20,3	57	75	150
5:03:40	75	20,3	57	75	150
5:03:50	75	20,4	57	75	150
5:04:00	75	20,3	57	75	150
5:04:10	75	20,3	57	75	150
5:04:20	75	20,3	57	75	150
5:04:30	75	20,3	57	75	150
5:04:40	75	20,3	57	75	150
5:04:50	75	20,3	57	75	150
5:05:00	75	20,3	57	75	150
5:05:10	75	20,3	57	75	150
5:05:20	75	20,3	57	75	150
5:05:30	75	20,3	57	75	150
5:05:40	75	20,3	57	75	150
5:05:50	75	20,3	57	75	150
5:06:00	75	20,3	57	75	150
5:06:10	75	20,3	57	75	150
5:06:20	75	20,3	57	75	150
5:06:30	75	20,3	57	75	150
5:06:40	75	20,3	57	75	150
5:06:50	75	20,3	57	75	150
5:07:00	75	20,3	57	75	150
