Repository: ProgWizer/parser

File: project-root/data/Tests/Data Acquisition/2013 (508)/13-0262 MW.txt
--Test Summary--
Full Path and File Name	
Instrument Name	7222
Instrument Type	Model 7222 Consistometer
Instrument Serial Number	
Test Start Date	29.11.2013
Test Start Time	9:56:47
Test Stop Date	29.11.2013
Test Stop Time	12:45:58
Test Length	2:49:11
Final Sample Time Offset	2:49:10
Controller Schedule Name	
Sampling Period	10 seconds
Comments	T: 75C (40min); P: 40MPa (40min); tap water.
Information	WellID	Research
Information	Customer	Trican
Information	EngName	Aleksanyan Mikhail
Information	CementClass	100%G
Information	CementMfr	Dyckerhoff - Suhoy Log
Information	Additives	10%DR-100RD+0.35%NTF (bwoc)
Information	Density	1900
Information	BHCT	75
Information	BHST	
Information	FluidLoss	
Information	JobType	
Calculated Value	Time_30Bc	2:41:10
Calculated Value	Time_70Bc	2:49:10
Initial Temperature (°C)	27 °C
Final Temperature (°C)	78 °C
Initial Pressure (MPa)	0,9 MPa
Final Pressure (MPa)	40,1 MPa
Initial Consistency (Bc)	5 Bc
Final Consistency (Bc)	72 Bc
--Data--
Time (HH:MM:SS)	Temperature (°C)	Pressure (MPa)	Consistency (Bc)
0:00:00	27	0,9	5
0:00:10	27	1,0	5
0:00:20	27	1,3	5
0:00:30	27	1,4	6
0:00:40	27	1,6	7
0:00:50	27	1,9	7
0:01:00	27	2,3	5
0:01:10	27	2,8	5
0:01:20	27	3,2	11
0:01:30	27	3,3	5
0:01:40	27	3,5	5
0:01:50	28	3,6	4
0:02:00	28	3,6	4
0:02:10	28	3,9	7
0:02:20	28	4,0	5
0:02:30	28	3,9	4
0:02:40	28	3,7	4
0:02:50	29	3,4	4
0:03:00	29	3,6	4
0:03:10	29	3,8	4
0:03:20	29	4,0	4
0:03:30	29	4,2	4
0:03:40	29	4,5	4
0:03:50	30	4,6	4
0:04:00	30	4,8	4
0:04:10	30	4,8	4
0:04:20	30	5,2	4
0:04:30	30	5,4	4
0:04:40	30	5,5	4
0:04:50	30	5,8	4
0:05:00	30	6,3	4
0:05:10	30	6,7	7
0:05:20	30	7,1	14
0:05:30	30	7,1	14
0:05:40	30	7,1	9
0:05:50	30	7,6	8
0:06:00	30	7,5	6
0:06:10	30	7,9	14
0:06:20	31	8,0	10
0:06:30	31	8,0	12
0:06:40	31	8,0	12
0:06:50	32	7,6	8
0:07:00	32	7,7	9
0:07:10	32	7,9	13
0:07:20	33	7,9	10
0:07:30	33	8,4	8
0:07:40	33	8,4	6
0:07:50	34	8,4	10
0:08:00	34	8,6	8
0:08:10	34	8,9	6
0:08:20	34	8,9	6
0:08:30	34	9,2	6
0:08:40	34	9,2	6
0:08:50	34	9,5	8
0:09:00	34	9,7	8
0:09:10	34	10,1	10
0:09:20	34	10,8	14
0:09:30	34	11,1	13
0:09:40	34	11,1	13
0:09:50	34	11,4	14
0:10:00	34	11,3	13
0:10:10	34	12,0	9
0:10:20	34	11,7	12
0:10:30	35	12,0	13
0:10:40	35	12,1	12
0:10:50	36	12,4	12
0:11:00	36	12,1	11
0:11:10	36	11,8	10
0:11:20	37	11,7	14
0:11:30	38	12,1	9
0:11:40	38	12,4	9
0:11:50	38	12,3	7
0:12:00	39	12,8	8
0:12:10	39	12,8	7
0:12:20	39	12,8	9
0:12:30	40	13,2	7
0:12:40	40	13,2	6
0:12:50	40	13,5	6
0:13:00	40	13,6	6
0:13:10	40	13,8	6
0:13:20	40	13,8	6
0:13:30	40	14,0	6
0:13:40	40	14,4	5
0:13:50	40	15,2	6
0:14:00	40	15,6	9
0:14:10	40	15,1	12
0:14:20	40	15,6	10
0:14:30	40	16,2	10
0:14:40	40	15,7	13
0:14:50	40	16,3	14
0:15:00	40	16,6	13
0:15:10	41	16,6	12
0:15:20	41	16,3	9
0:15:30	42	16,1	8
0:15:40	42	16,3	7
0:15:50	43	16,5	8
0:16:00	44	16,6	8
0:16:10	44	16,9	7
0:16:20	45	16,7	7
0:16:30	45	17,0	6
0:16:40	45	17,4	6
0:16:50	46	17,3	6
0:17:00	46	17,4	6
0:17:10	46	17,9	5
0:17:20	46	18,0	5
0:17:30	46	18,1	5
0:17:40	46	18,2	6
0:17:50	46	18,4	5
0:18:00	46	18,5	5
0:18:10	46	18,8	5
0:18:20	46	19,5	5
0:18:30	46	19,5	6
0:18:40	46	19,9	7
0:18:50	46	20,4	7
0:19:00	46	20,2	12
0:19:10	46	20,0	10
0:19:20	46	20,4	10
0:19:30	46	20,8	9
0:19:40	46	20,8	7
0:19:50	47	20,6	6
0:20:00	47	20,8	6
0:20:10	48	20,8	7
0:20:20	49	21,0	7
0:20:30	49	21,0	7
0:20:40	50	21,0	6
0:20:50	51	21,1	6
0:21:00	51	21,3	5
0:21:10	52	21,6	5
0:21:20	52	21,9	5
0:21:30	52	22,1	5
0:21:40	53	22,0	5
0:21:50	53	22,1	5
0:22:00	53	22,5	5
0:22:10	53	22,5	4
0:22:20	53	22,7	4
0:22:30	53	22,7	4
0:22:40	52	23,5	4
0:22:50	52	23,8	4
0:23:00	52	23,5	5
0:23:10	52	24,8	4
0:23:20	52	23,7	4
0:23:30	52	24,1	5
0:23:40	52	24,8	5
0:23:50	52	25,4	5
0:24:00	52	24,3	5
0:24:10	52	24,6	5
0:24:20	53	25,0	5
0:24:30	53	25,5	5
0:24:40	54	25,5	8
0:24:50	55	25,3	7
0:25:00	55	25,4	6
0:25:10	56	25,4	6
0:25:20	57	25,8	5
0:25:30	58	25,8	6
0:25:40	58	25,8	8
0:25:50	59	26,0	5
0:26:00	59	26,3	5
0:26:10	59	26,6	5
0:26:20	60	26,5	5
0:26:30	60	26,9	5
0:26:40	60	26,9	5
0:26:50	60	27,3	5
0:27:00	60	27,4	5
0:27:10	60	27,6	5
0:27:20	59	27,7	5
0:27:30	59	28,0	5
0:27:40	59	28,5	5
0:27:50	59	28,3	5
0:28:00	59	28,3	6
0:28:10	59	28,6	8
0:28:20	58	29,0	7
0:28:30	58	29,6	6
0:28:40	58	30,2	6
0:28:50	59	28,8	5
0:29:00	59	28,9	5
0:29:10	59	30,5	5
0:29:20	60	29,9	5
0:29:30	60	29,9	5
0:29:40	61	30,1	6
0:29:50	62	30,1	7
0:30:00	63	30,3	7
0:30:10	64	30,6	7
0:30:20	65	30,4	7
0:30:30	66	30,8	7
0:30:40	66	30,9	7
0:30:50	67	31,1	7
0:31:00	67	31,3	7
0:31:10	67	31,6	7
0:31:20	67	31,5	6
0:31:30	67	31,9	6
0:31:40	67	31,9	6
0:31:50	67	31,9	6
0:32:00	67	32,5	6
0:32:10	67	32,5	6
0:32:20	67	32,6	6
0:32:30	67	32,6	6
0:32:40	66	32,9	6
0:32:50	66	33,5	6
0:33:00	66	34,1	6
0:33:10	66	34,1	6
0:33:20	65	34,1	6
0:33:30	65	34,3	6
0:33:40	65	35,0	6
0:33:50	65	33,5	7
0:34:00	65	34,6	7
0:34:10	65	35,0	6
0:34:20	65	35,3	6
0:34:30	66	35,0	6
0:34:40	66	35,4	6
0:34:50	67	34,8	7
0:35:00	68	35,4	6
0:35:10	69	35,2	6
0:35:20	70	35,3	7
0:35:30	71	35,4	6
0:35:40	72	36,0	6
0:35:50	72	36,0	6
0:36:00	73	36,1	6
0:36:10	73	36,3	6
0:36:20	73	36,6	6
0:36:30	73	36,6	6
0:36:40	73	36,8	6
0:36:50	73	36,8	6
0:37:00	73	37,2	6
0:37:10	73	37,3	6
0:37:20	72	37,3	6
0:37:30	72	37,8	6
0:37:40	72	37,8	6
0:37:50	72	38,3	6
0:38:00	71	38,6	6
0:38:10	71	39,5	6
0:38:20	71	38,3	6
0:38:30	70	39,0	6
0:38:40	70	39,7	6
0:38:50	70	38,1	6
0:39:00	70	39,5	6
0:39:10	71	39,9	6
0:39:20	71	39,9	6
0:39:30	72	40,1	6
0:39:40	73	39,7	6
0:39:50	74	39,9	6
0:40:00	75	39,9	6
0:40:10	75	39,8	6
0:40:20	76	39,9	6
0:40:30	77	40,0	6
0:40:40	77	40,1	6
0:40:50	78	39,7	6
0:41:00	78	40,0	6
0:41:10	78	39,8	6
0:41:20	78	40,1	6
0:41:30	78	40,1	6
0:41:40	78	40,1	6
0:41:50	78	40,0	6
0:42:00	78	40,0	6
0:42:10	78	40,0	6
0:42:20	78	40,1	6
0:42:30	77	40,0	6
0:42:40	77	39,9	6
0:42:50	77	40,2	6
0:43:00	76	40,5	6
0:43:10	76	39,5	6
0:43:20	76	39,4	6
0:43:30	75	39,2	6
0:43:40	75	40,0	6
0:43:50	75	40,5	6
0:44:00	75	40,9	6
0:44:10	75	39,2	6
0:44:20	75	40,4	6
0:44:30	75	40,2	6
0:44:40	75	40,6	6
0:44:50	76	40,5	6
0:45:00	76	39,7	6
0:45:10	76	39,9	8
0:45:20	77	40,1	8
0:45:30	78	40,0	8
0:45:40	79	40,0	9
0:45:50	79	39,8	9
0:46:00	80	40,0	9
0:46:10	81	39,8	9
0:46:20	81	40,0	9
0:46:30	81	40,0	9
0:46:40	81	40,1	9
0:46:50	81	40,1	9
0:47:00	81	39,9	9
0:47:10	81	40,1	9
0:47:20	80	39,9	9
0:47:30	80	39,9	9
0:47:40	80	40,1	9
0:47:50	80	40,0	9
0:48:00	79	39,9	9
0:48:10	79	40,2	9
0:48:20	79	39,9	9
0:48:30	78	40,1	9
0:48:40	78	39,8	9
0:48:50	78	40,1	9
0:49:00	77	39,8	9
0:49:10	77	40,0	9
0:49:20	77	41,0	9
0:49:30	76	40,4	9
0:49:40	76	39,7	9
0:49:50	76	40,9	9
0:50:00	76	39,3	9
0:50:10	76	40,4	9
0:50:20	75	40,9	9
0:50:30	75	41,1	10
0:50:40	76	40,8	10
0:50:50	76	40,1	10
0:51:00	77	39,8	10
0:51:10	78	39,7	10
0:51:20	79	39,9	10
0:51:30	80	39,8	10
0:51:40	81	39,7	10
0:51:50	82	39,8	10
0:52:00	83	40,0	10
0:52:10	84	39,9	10
0:52:20	84	40,0	10
0:52:30	84	39,8	10
0:52:40	84	39,8	10
0:52:50	84	39,8	10
0:53:00	84	39,8	10
0:53:10	84	39,9	10
0:53:20	83	39,9	10
0:53:30	83	39,8	12
0:53:40	83	40,2	12
0:53:50	82	39,9	12
0:54:00	82	39,8	12
0:54:10	82	39,8	12
0:54:20	81	40,0	12
0:54:30	81	40,1	12
0:54:40	81	40,0	12
0:54:50	80	40,2	12
0:55:00	80	40,0	12
0:55:10	80	40,0	12
0:55:20	79	40,0	12
0:55:30	79	39,8	12
0:55:40	79	39,8	12
0:55:50	79	39,9	12
0:56:00	78	40,0	12
0:56:10	78	40,0	12
0:56:20	78	39,9	12
0:56:30	78	39,9	12
0:56:40	77	40,0	12
0:56:50	77	39,9	12
0:57:00	77	40,4	12
0:57:10	77	40,6	12
0:57:20	76	41,3	12
0:57:30	76	39,3	12
0:57:40	76	40,7	12
0:57:50	76	41,0	12
0:58:00	76	41,2	12
0:58:10	76	40,9	12
0:58:20	77	40,4	12
0:58:30	77	40,0	12
0:58:40	78	39,9	12
0:58:50	79	39,9	12
0:59:00	80	39,9	12
0:59:10	81	40,1	12
0:59:20	82	39,8	13
0:59:30	83	40,0	13
0:59:40	83	40,0	13
0:59:50	83	40,0	13
1:00:00	83	40,0	13
1:00:10	83	39,9	13
1:00:20	83	39,9	13
1:00:30	83	40,1	13
1:00:40	83	39,9	13
1:00:50	82	40,0	13
1:01:00	82	40,2	13
1:01:10	82	39,9	13
1:01:20	82	40,1	13
1:01:30	81	39,9	13
1:01:40	81	40,1	13
1:01:50	81	39,9	13
1:02:00	81	40,1	13
1:02:10	80	39,9	13
1:02:20	80	40,1	13
1:02:30	80	39,9	13
1:02:40	80	40,1	13
1:02:50	79	40,0	13
1:03:00	79	40,0	13
1:03:10	79	40,2	13
1:03:20	79	40,0	13
1:03:30	78	39,9	13
1:03:40	78	40,2	13
1:03:50	78	40,1	13
1:04:00	78	39,9	13
1:04:10	78	39,9	13
1:04:20	77	39,9	13
1:04:30	77	40,1	13
1:04:40	77	40,0	13
1:04:50	77	39,9	13
1:05:00	77	40,9	13
1:05:10	77	40,1	13
1:05:20	76	40,2	13
1:05:30	76	40,3	13
1:05:40	76	40,6	13
1:05:50	76	40,5	13
1:06:00	76	40,1	13
1:06:10	77	40,6	13
1:06:20	77	40,3	16
1:06:30	78	40,0	16
1:06:40	79	39,9	16
1:06:50	79	40,2	16
1:07:00	80	40,1	16
1:07:10	81	40,0	16
1:07:20	81	39,9	16
1:07:30	81	40,0	16
1:07:40	81	40,1	16
1:07:50	81	40,0	16
1:08:00	81	39,8	16
1:08:10	81	40,0	16
1:08:20	81	40,1	16
1:08:30	81	39,9	16
1:08:40	81	40,1	16
1:08:50	81	39,8	16
1:09:00	80	40,1	16
1:09:10	80	39,9	16
1:09:20	80	40,0	16
1:09:30	80	39,9	16
1:09:40	80	39,9	16
1:09:50	79	40,0	16
1:10:00	79	39,9	16
1:10:10	79	40,2	16
1:10:20	79	40,0	16
1:10:30	79	39,9	16
1:10:40	78	40,1	16
1:10:50	78	40,0	16
1:11:00	78	40,0	16
1:11:10	78	40,2	16
1:11:20	78	40,1	16
1:11:30	78	40,0	16
1:11:40	77	39,9	16
1:11:50	77	40,3	16
1:12:00	77	40,2	16
1:12:10	77	40,5	16
1:12:20	77	40,3	16
1:12:30	77	40,0	16
1:12:40	77	40,5	16
1:12:50	76	40,4	16
1:13:00	76	40,2	16
1:13:10	77	39,7	16
1:13:20	77	40,3	17
1:13:30	77	40,3	16
1:13:40	78	39,9	16
1:13:50	78	39,8	17
1:14:00	79	40,1	16
1:14:10	79	40,1	17
1:14:20	80	39,9	17
1:14:30	80	40,0	17
1:14:40	80	39,8	17
1:14:50	80	39,9	16
1:15:00	80	39,9	17
1:15:10	80	40,3	17
1:15:20	80	40,0	17
1:15:30	80	40,0	17
1:15:40	80	40,0	17
1:15:50	80	39,9	17
1:16:00	80	40,0	17
1:16:10	80	40,0	17
1:16:20	79	40,1	17
1:16:30	79	39,9	17
1:16:40	79	40,1	17
1:16:50	79	40,0	17
1:17:00	79	39,9	17
1:17:10	79	40,0	17
1:17:20	78	39,9	16
1:17:30	78	39,9	17
1:17:40	78	40,0	16
1:17:50	78	40,1	17
1:18:00	78	40,0	17
1:18:10	78	39,9	17
1:18:20	77	40,2	17
1:18:30	77	40,1	17
1:18:40	77	40,0	17
1:18:50	77	39,9	17
1:19:00	77	40,2	17
1:19:10	77	41,1	17
1:19:20	77	40,9	17
1:19:30	77	40,7	17
1:19:40	76	40,6	17
1:19:50	76	40,5	17
1:20:00	76	40,3	17
1:20:10	77	40,8	17
1:20:20	77	39,8	17
1:20:30	77	40,0	17
1:20:40	78	39,9	17
1:20:50	78	39,8	17
1:21:00	79	40,0	17
1:21:10	79	40,1	17
1:21:20	80	40,2	17
1:21:30	80	39,8	17
1:21:40	80	39,9	17
1:21:50	80	40,1	17
1:22:00	80	39,9	17
1:22:10	80	39,9	17
1:22:20	80	39,9	17
1:22:30	80	40,0	17
1:22:40	80	40,0	17
1:22:50	79	39,9	17
1:23:00	79	40,2	17
1:23:10	79	40,0	17
1:23:20	79	40,1	17
1:23:30	79	39,9	17
1:23:40	79	40,0	17
1:23:50	78	39,9	17
1:24:00	78	40,0	17
1:24:10	78	40,1	17
1:24:20	78	40,0	17
1:24:30	78	39,9	17
1:24:40	78	39,9	17
1:24:50	78	40,1	17
1:25:00	78	40,0	17
1:25:10	77	39,9	17
1:25:20	77	39,9	17
1:25:30	77	40,1	17
1:25:40	77	40,0	17
1:25:50	77	40,5	17
1:26:00	77	39,8	17
1:26:10	77	39,5	17
1:26:20	77	40,5	17
1:26:30	77	40,9	17
1:26:40	77	40,6	17
1:26:50	77	39,8	17
1:27:00	77	40,4	17
1:27:10	77	40,2	17
1:27:20	78	39,8	17
1:27:30	78	39,8	17
1:27:40	79	39,8	17
1:27:50	79	40,0	17
1:28:00	79	40,1	17
1:28:10	80	40,2	17
1:28:20	80	39,9	17
1:28:30	80	39,9	17
1:28:40	80	39,9	17
1:28:50	80	40,1	17
1:29:00	80	39,9	17
1:29:10	80	40,1	17
1:29:20	79	40,0	17
1:29:30	79	39,9	17
1:29:40	79	40,0	17
1:29:50	79	39,9	17
1:30:00	79	39,9	17
1:30:10	79	40,0	17
1:30:20	79	39,9	17
1:30:30	78	39,9	17
1:30:40	78	40,0	17
1:30:50	78	39,9	17
1:31:00	78	40,0	17
1:31:10	78	39,9	17
1:31:20	78	40,1	17
1:31:30	78	40,0	17
1:31:40	77	39,9	17
1:31:50	77	39,9	17
1:32:00	77	40,2	17
1:32:10	77	40,1	17
1:32:20	77	40,0	17
1:32:30	77	40,2	17
1:32:40	77	41,1	17
1:32:50	77	40,8	17
1:33:00	77	40,5	17
1:33:10	77	40,1	17
1:33:20	77	40,9	17
1:33:30	77	40,2	17
1:33:40	77	40,6	17
1:33:50	77	40,5	17
1:34:00	78	40,1	17
1:34:10	78	40,1	17
1:34:20	78	40,1	17
1:34:30	79	39,9	17
1:34:40	79	39,9	17
1:34:50	79	40,1	17
1:35:00	79	39,9	17
1:35:10	79	40,0	17
1:35:20	79	39,9	17
1:35:30	79	40,0	17
1:35:40	79	40,0	17
1:35:50	79	39,8	17
1:36:00	79	40,0	17
1:36:10	79	39,9	17
1:36:20	79	40,2	17
1:36:30	79	40,0	17
1:36:40	79	39,9	17
1:36:50	79	40,2	17
1:37:00	78	40,0	17
1:37:10	78	39,9	17
1:37:20	78	40,2	17
1:37:30	78	40,1	17
1:37:40	78	40,0	17
1:37:50	78	39,9	17
1:38:00	78	40,1	17
1:38:10	77	40,0	17
1:38:20	77	39,9	17
1:38:30	77	39,9	17
1:38:40	77	40,1	17
1:38:50	77	40,1	17
1:39:00	77	40,7	17
1:39:10	77	40,3	17
1:39:20	77	39,5	17
1:39:30	77	40,8	17
1:39:40	77	40,4	17
1:39:50	77	39,3	17
1:40:00	77	40,7	17
1:40:10	77	40,8	17
1:40:20	77	40,5	17
1:40:30	78	40,1	17
1:40:40	78	39,8	17
1:40:50	78	39,9	17
1:41:00	79	40,1	17
1:41:10	79	40,0	17
1:41:20	79	40,0	17
1:41:30	79	40,2	17
1:41:40	79	39,9	17
1:41:50	79	39,9	17
1:42:00	79	40,0	17
1:42:10	79	39,9	17
1:42:20	79	39,9	17
1:42:30	79	40,0	17
1:42:40	79	39,9	17
1:42:50	79	39,9	17
1:43:00	78	40,0	17
1:43:10	78	39,9	17
1:43:20	78	40,0	17
1:43:30	78	40,0	17
1:43:40	78	39,9	17
1:43:50	78	39,9	17
1:44:00	78	40,2	17
1:44:10	78	40,1	17
1:44:20	78	40,0	17
1:44:30	77	39,9	17
1:44:40	77	40,2	17
1:44:50	77	40,1	17
1:45:00	77	40,1	17
1:45:10	77	40,2	17
1:45:20	77	40,9	17
1:45:30	77	40,5	17
1:45:40	77	40,1	17
1:45:50	77	41,0	17
1:46:00	77	40,4	17
1:46:10	77	39,6	17
1:46:20	77	40,4	17
1:46:30	77	40,4	17
1:46:40	78	40,0	17
1:46:50	78	40,1	17
1:47:00	78	39,8	17
1:47:10	79	39,9	17
1:47:20	79	40,0	17
1:47:30	79	39,9	17
1:47:40	79	40,0	17
1:47:50	79	39,9	17
1:48:00	79	40,0	17
1:48:10	79	39,9	17
1:48:20	79	40,0	17
1:48:30	79	39,9	17
1:48:40	79	40,1	17
1:48:50	79	40,0	17
1:49:00	79	40,0	19
1:49:10	79	39,9	19
1:49:20	78	40,2	19
1:49:30	78	40,1	19
1:49:40	78	39,9	19
1:49:50	78	39,9	19
1:50:00	78	40,1	19
1:50:10	78	40,0	19
1:50:20	78	39,9	19
1:50:30	78	39,9	19
1:50:40	78	40,1	19
1:50:50	77	40,0	19
1:51:00	77	39,9	19
1:51:10	77	40,2	19
1:51:20	77	40,1	19
1:51:30	77	40,5	19
1:51:40	77	39,5	19
1:51:50	77	41,0	19
1:52:00	77	40,6	19
1:52:10	77	40,3	19
1:52:20	77	41,0	19
1:52:30	77	40,2	19
1:52:40	77	40,4	19
1:52:50	77	40,2	19
1:53:00	78	39,9	19
1:53:10	78	40,0	19
1:53:20	78	40,1	19
1:53:30	79	39,8	19
1:53:40	79	40,0	19
1:53:50	79	39,9	19
1:54:00	79	40,0	19
1:54:10	79	39,8	19
1:54:20	79	39,9	19
1:54:30	79	39,9	19
1:54:40	79	40,0	19
1:54:50	79	39,9	19
1:55:00	79	39,9	19
1:55:10	79	40,0	19
1:55:20	78	39,9	19
1:55:30	78	40,0	19
1:55:40	78	39,9	19
1:55:50	78	40,2	19
1:56:00	78	40,1	19
1:56:10	78	40,0	19
1:56:20	78	39,9	19
1:56:30	78	40,3	19
1:56:40	78	40,2	19
1:56:50	77	40,1	19
1:57:00	77	40,0	19
1:57:10	77	40,0	19
1:57:20	77	39,9	19
1:57:30	77	40,4	19
1:57:40	77	40,9	19
1:57:50	77	40,3	19
1:58:00	77	40,8	19
1:58:10	77	40,8	19
1:58:20	77	40,7	19
1:58:30	77	39,9	19
1:58:40	77	40,4	19
1:58:50	77	40,5	19
1:59:00	77	40,3	19
1:59:10	78	40,0	19
1:59:20	78	40,1	19
1:59:30	78	40,2	19
1:59:40	78	39,9	19
1:59:50	79	40,1	19
2:00:00	79	39,9	19
2:00:10	79	40,0	19
2:00:20	79	40,0	19
2:00:30	79	40,2	19
2:00:40	79	40,0	19
2:00:50	79	39,9	19
2:01:00	79	39,9	19
2:01:10	79	40,0	19
2:01:20	78	39,9	19
2:01:30	78	40,2	19
2:01:40	78	40,1	19
2:01:50	78	40,0	19
2:02:00	78	39,9	19
2:02:10	78	39,9	19
2:02:20	78	40,1	19
2:02:30	78	40,0	19
2:02:40	78	40,0	19
2:02:50	77	39,9	19
2:03:00	77	40,1	19
2:03:10	77	40,0	19
2:03:20	77	40,0	19
2:03:30	77	39,9	19
2:03:40	77	40,5	19
2:03:50	77	39,4	19
2:04:00	77	40,9	19
2:04:10	77	40,5	19
2:04:20	77	39,8	19
2:04:30	77	40,7	19
2:04:40	77	39,8	19
2:04:50	77	40,5	19
2:05:00	77	40,3	19
2:05:10	78	40,0	19
2:05:20	78	40,0	19
2:05:30	78	39,9	19
2:05:40	78	40,0	19
2:05:50	79	40,1	19
2:06:00	79	40,0	19
2:06:10	79	40,1	19
2:06:20	79	39,9	19
2:06:30	79	40,1	19
2:06:40	79	40,0	19
2:06:50	79	39,9	19
2:07:00	79	39,9	19
2:07:10	79	40,1	19
2:07:20	78	40,0	19
2:07:30	78	39,9	19
2:07:40	78	40,2	19
2:07:50	78	40,1	19
2:08:00	78	40,0	19
2:08:10	78	39,9	19
2:08:20	78	39,9	19
2:08:30	78	40,1	19
2:08:40	78	40,0	19
2:08:50	78	39,9	19
2:09:00	77	40,2	19
2:09:10	77	40,1	19
2:09:20	77	40,0	19
2:09:30	77	39,9	19
2:09:40	77	40,0	19
2:09:50	77	40,6	19
2:10:00	77	40,2	19
2:10:10	77	41,0	19
2:10:20	77	40,5	19
2:10:30	77	39,7	19
2:10:40	77	40,3	19
2:10:50	77	40,6	19
2:11:00	77	40,5	19
2:11:10	77	40,3	19
2:11:20	78	39,9	19
2:11:30	78	40,0	19
2:11:40	78	40,2	19
2:11:50	79	40,0	19
2:12:00	79	40,0	19
2:12:10	79	40,0	19
2:12:20	79	40,2	19
2:12:30	79	40,0	19
2:12:40	79	40,0	19
2:12:50	79	40,1	19
2:13:00	79	40,0	19
2:13:10	79	40,0	19
2:13:20	79	39,9	19
2:13:30	78	40,0	19
2:13:40	78	39,9	19
2:13:50	78	40,2	19
2:14:00	78	40,1	19
2:14:10	78	40,0	19
2:14:20	78	39,9	19
2:14:30	78	40,0	19
2:14:40	78	39,9	19
2:14:50	78	40,0	19
2:15:00	77	39,9	19
2:15:10	77	40,0	19
2:15:20	77	39,9	19
2:15:30	77	40,1	19
2:15:40	77	40,0	19
2:15:50	77	40,5	19
2:16:00	77	39,7	19
2:16:10	77	40,5	19
2:16:20	77	39,4	19
2:16:30	77	40,6	19
2:16:40	77	39,9	19
2:16:50	77	40,4	19
2:17:00	77	40,5	19
2:17:10	77	40,4	19
2:17:20	78	40,1	19
2:17:30	78	39,9	19
2:17:40	78	39,9	19
2:17:50	78	40,0	19
2:18:00	79	40,0	19
2:18:10	79	40,1	19
2:18:20	79	39,9	19
2:18:30	79	40,1	19
2:18:40	79	39,9	19
2:18:50	79	39,9	19
2:19:00	79	40,0	19
2:19:10	79	39,9	19
2:19:20	79	40,2	19
2:19:30	78	40,1	19
2:19:40	78	39,9	19
2:19:50	78	39,9	19
2:20:00	78	40,0	19
2:20:10	78	39,9	19
2:20:20	78	40,0	19
2:20:30	78	39,9	19
2:20:40	78	40,0	19
2:20:50	78	39,9	19
2:21:00	78	40,1	19
2:21:10	77	40,0	19
2:21:20	77	39,9	19
2:21:30	77	39,9	19
2:21:40	77	39,9	19
2:21:50	77	40,2	19
2:22:00	77	40,6	19
2:22:10	77	39,8	19
2:22:20	77	40,5	19
2:22:30	77	39,8	19
2:22:40	77	40,5	19
2:22:50	77	39,7	19
2:23:00	77	40,6	19
2:23:10	77	40,7	19
2:23:20	77	40,5	19
2:23:30	78	40,2	19
2:23:40	78	39,9	19
2:23:50	78	39,8	19
2:24:00	78	40,1	19
2:24:10	79	39,9	19
2:24:20	79	40,0	19
2:24:30	79	40,0	19
2:24:40	79	39,8	19
2:24:50	79	40,0	19
2:25:00	79	40,0	19
2:25:10	79	39,8	19
2:25:20	78	39,9	19
2:25:30	78	40,0	19
2:25:40	78	39,9	19
2:25:50	78	40,1	19
2:26:00	78	40,0	19
2:26:10	78	39,9	19
2:26:20	78	40,1	19
2:26:30	78	40,0	19
2:26:40	78	39,9	19
2:26:50	78	40,2	19
2:27:00	78	40,1	19
2:27:10	77	40,0	19
2:27:20	77	40,0	19
2:27:30	77	39,9	19
2:27:40	77	40,2	19
2:27:50	77	40,2	19
2:28:00	77	40,7	19
2:28:10	77	40,0	19
2:28:20	77	40,7	19
2:28:30	77	40,0	19
2:28:40	77	40,6	19
2:28:50	77	39,8	19
2:29:00	77	40,4	19
2:29:10	77	40,4	19
2:29:20	77	40,2	19
2:29:30	78	39,9	19
2:29:40	78	40,1	19
2:29:50	78	39,9	19
2:30:00	78	40,0	19
2:30:10	79	40,2	19
2:30:20	79	39,9	19
2:30:30	79	39,9	19
2:30:40	79	40,0	19
2:30:50	79	39,9	19
2:31:00	79	40,0	19
2:31:10	79	40,0	19
2:31:20	78	39,9	19
2:31:30	78	40,0	19
2:31:40	78	40,1	19
2:31:50	78	40,0	19
2:32:00	78	39,9	19
2:32:10	78	39,9	19
2:32:20	78	40,1	19
2:32:30	78	40,0	19
2:32:40	78	39,9	19
2:32:50	78	40,0	19
2:33:00	77	39,9	19
2:33:10	77	40,1	19
2:33:20	77	40,0	19
2:33:30	77	39,9	19
2:33:40	77	39,9	19
2:33:50	77	40,2	19
2:34:00	77	40,5	19
2:34:10	77	39,7	19
2:34:20	77	40,3	19
2:34:30	77	41,0	19
2:34:40	77	40,5	19
2:34:50	77	39,6	19
2:35:00	77	40,2	21
2:35:10	77	40,3	21
2:35:20	77	40,1	21
2:35:30	78	39,9	23
2:35:40	78	40,0	23
2:35:50	78	40,1	23
2:36:00	78	39,9	23
2:36:10	78	40,1	24
2:36:20	78	39,9	24
2:36:30	78	39,9	25
2:36:40	78	40,0	25
2:36:50	78	39,9	25
2:37:00	78	39,9	25
2:37:10	78	40,0	25
2:37:20	78	40,1	25
2:37:30	78	40,0	25
2:37:40	78	39,9	26
2:37:50	78	40,2	26
2:38:00	78	40,0	26
2:38:10	78	39,9	26
2:38:20	78	39,9	26
2:38:30	78	40,1	26
2:38:40	78	40,1	26
2:38:50	77	40,0	27
2:39:00	77	39,9	27
2:39:10	77	40,0	27
2:39:20	77	39,9	28
2:39:30	77	40,1	29
2:39:40	77	40,0	29
2:39:50	77	40,0	29
2:40:00	77	40,0	29
2:40:10	77	40,2	29
2:40:20	77	40,7	30
2:40:30	77	39,9	30
2:40:40	77	40,7	30
2:40:50	77	40,0	30
2:41:00	77	40,5	30
2:41:10	77	40,8	30
2:41:20	77	40,8	33
2:41:30	77	40,6	33
2:41:40	77	40,4	33
2:41:50	78	40,1	33
2:42:00	78	39,9	33
2:42:10	78	40,0	37
2:42:20	78	40,0	37
2:42:30	78	40,1	38
2:42:40	78	40,0	39
2:42:50	78	39,9	39
2:43:00	78	40,2	39
2:43:10	78	40,0	39
2:43:20	78	39,9	41
2:43:30	78	40,2	41
2:43:40	78	40,0	42
2:43:50	78	39,9	42
2:44:00	78	40,0	42
2:44:10	78	39,9	42
2:44:20	78	40,2	45
2:44:30	78	40,1	45
2:44:40	78	40,0	45
2:44:50	77	39,9	47
2:45:00	77	39,9	47
2:45:10	77	40,1	47
2:45:20	77	40,0	49
2:45:30	77	39,9	50
2:45:40	77	40,2	50
2:45:50	77	40,2	53
2:46:00	77	40,1	53
2:46:10	77	40,0	53
2:46:20	77	40,0	54
2:46:30	77	39,9	55
2:46:40	77	40,2	56
2:46:50	77	40,2	56
2:47:00	77	40,4	57
2:47:10	77	40,8	59
2:47:20	77	40,2	60
2:47:30	77	40,5	61
2:47:40	77	40,8	62
2:47:50	77	39,7	63
2:48:00	77	40,3	65
2:48:10	77	40,2	66
2:48:20	77	40,0	67
2:48:30	77	39,9	68
2:48:40	77	40,0	69
2:48:50	78	40,0	70
2:49:00	78	39,9	71
2:49:10	78	40,1	72

File: project-root/data/Tests/Data Acquisition/2013 (508)/13-0263 MW.txt
--Test Summary--
Full Path and File Name	
Instrument Name	7322
Instrument Type	Model 7322 Consistometer - Variable Speed
Instrument Serial Number	
Test Start Date	29.11.2013
Test Start Time	10:10:06
Test Stop Date	29.11.2013
Test Stop Time	12:20:20
Test Length	2:10:14
Final Sample Time Offset	2:10:14
Controller Schedule Name	
Sampling Period	10 seconds
Comments	T: 75C (40min); P: 40MPa (40min); tap water.
Information	WellID	Research
Information	Customer	Trican
Information	EngName	Aleksanyan Mikhail
Information	CementClass	100%G
Information	CementMfr	Dyckerhoff - Suhoy Log
Information	Additives	10%DR-100KS+0.35%NTF (bwoc)
Information	Density	1900
Information	BHCT	75
Information	BHST	
Information	FluidLoss	
Information	JobType	
Calculated Value	Time_30Bc	0:42:00
Calculated Value	Time_70Bc	1:29:40
Initial Temperature (°C)	30 °C
Final Temperature (°C)	83 °C
Initial Pressure (MPa)	0,4 MPa
Final Pressure (MPa)	30,8 MPa
Initial Consistency (Bc)	21 Bc
Final Consistency (Bc)	101 Bc
Initial Wall Temperature (°C)	25 °C
Final Wall Temperature (°C)	64 °C
Initial Motor Speed (RPM)	150 RPM
Final Motor Speed (RPM)	0 RPM
--Data--
Time (HH:MM:SS)	Temperature (°C)	Pressure (MPa)	Consistency (Bc)	Wall Temperature (°C)	Motor Speed (RPM)
0:00:00	30	0,4	21	25	150
0:00:10	30	0,5	20	25	150
0:00:20	30	0,6	20	26	150
0:00:30	30	0,9	20	26	150
0:00:40	30	1,0	20	27	150
0:00:50	30	1,3	21	28	150
0:01:00	30	1,5	21	28	150
0:01:10	30	1,7	21	30	150
0:01:20	30	1,9	21	31	150
0:01:30	30	2,1	21	32	150
0:01:40	30	2,4	21	33	150
0:01:50	30	2,7	21	34	150
0:02:00	30	3,1	21	35	150
0:02:10	30	3,4	21	36	150
0:02:20	30	3,7	21	36	150
0:02:30	30	3,9	21	37	150
0:02:40	30	4,0	21	38	150
0:02:50	30	4,2	21	39	150
0:03:00	30	4,4	21	39	150
0:03:10	30	4,6	22	40	150
0:03:20	31	4,7	22	40	150
0:03:30	31	4,9	22	40	150
0:03:40	31	5,0	22	41	150
0:03:50	31	5,2	22	41	150
0:04:00	32	5,4	22	41	150
0:04:10	32	5,5	22	41	150
0:04:20	32	5,6	22	41	150
0:04:30	32	5,7	22	42	150
0:04:40	33	5,8	22	42	150
0:04:50	33	5,9	22	41	150
0:05:00	33	6,0	22	42	150
0:05:10	33	6,0	22	42	150
0:05:20	34	6,1	22	41	150
0:05:30	34	6,2	22	42	150
0:05:40	34	6,2	21	42	150
0:05:50	34	6,3	21	42	150
0:06:00	35	6,4	21	42	150
0:06:10	35	6,8	21	42	150
0:06:20	35	7,0	21	42	150
0:06:30	35	7,0	21	42	150
0:06:40	36	7,1	21	42	150
0:06:50	36	7,2	21	42	150
0:07:00	36	7,3	21	42	150
0:07:10	36	7,5	21	43	150
0:07:20	36	7,8	21	43	150
0:07:30	37	8,0	21	43	150
0:07:40	37	8,1	21	43	150
0:07:50	37	8,3	21	44	150
0:08:00	37	8,4	21	44	150
0:08:10	37	8,6	21	44	150
0:08:20	38	8,7	21	44	150
0:08:30	38	8,9	21	45	150
0:08:40	38	9,1	22	45	150
0:08:50	38	9,3	22	45	150
0:09:00	38	9,4	22	46	150
0:09:10	38	9,6	22	46	150
0:09:20	39	9,7	22	46	150
0:09:30	39	9,9	22	46	150
0:09:40	39	10,0	22	47	150
0:09:50	39	10,2	22	47	150
0:10:00	40	10,4	22	47	150
0:10:10	40	10,5	22	47	150
0:10:20	40	10,7	22	48	150
0:10:30	40	10,8	21	48	150
0:10:40	40	11,1	21	48	150
0:10:50	41	11,3	21	48	150
0:11:00	41	11,4	21	48	150
0:11:10	41	11,6	21	49	150
0:11:20	41	11,7	21	49	150
0:11:30	41	11,9	21	49	150
0:11:40	42	12,0	21	49	150
0:11:50	42	12,2	21	50	150
0:12:00	42	12,3	21	50	150
0:12:10	42	12,4	21	50	150
0:12:20	42	12,6	21	50	150
0:12:30	43	13,2	21	50	150
0:12:40	43	13,3	21	50	150
0:12:50	43	13,4	21	51	150
0:13:00	43	13,5	21	51	150
0:13:10	43	13,6	21	51	150
0:13:20	44	13,7	21	51	150
0:13:30	44	13,8	21	51	150
0:13:40	44	13,9	21	51	150
0:13:50	44	14,2	20	51	150
0:14:00	44	14,3	20	51	150
0:14:10	45	14,5	20	51	150
0:14:20	45	14,7	20	51	150
0:14:30	45	14,9	20	51	150
0:14:40	45	15,0	20	52	150
0:14:50	45	15,1	20	52	150
0:15:00	46	15,2	20	52	150
0:15:10	46	15,5	20	52	150
0:15:20	46	15,6	20	52	150
0:15:30	46	15,8	20	53	150
0:15:40	46	15,9	20	53	150
0:15:50	47	16,1	20	53	150
0:16:00	47	16,3	20	53	150
0:16:10	47	16,4	20	53	150
0:16:20	47	16,9	20	54	150
0:16:30	47	17,1	20	54	150
0:16:40	48	17,2	20	54	150
0:16:50	48	17,3	20	54	150
0:17:00	48	17,4	20	54	150
0:17:10	48	17,4	20	54	150
0:17:20	48	17,5	20	54	150
0:17:30	49	18,0	20	54	150
0:17:40	49	18,0	20	54	150
0:17:50	49	18,1	20	54	150
0:18:00	49	18,1	20	54	150
0:18:10	50	18,4	20	54	150
0:18:20	50	18,5	20	54	150
0:18:30	50	18,9	20	54	150
0:18:40	50	19,0	20	55	150
0:18:50	50	19,1	20	55	150
0:19:00	50	19,3	20	55	150
0:19:10	50	19,4	20	55	150
0:19:20	51	19,6	20	56	150
0:19:30	51	19,8	20	56	150
0:19:40	51	20,0	19	56	150
0:19:50	51	20,2	20	57	150
0:20:00	51	20,4	20	57	150
0:20:10	51	20,6	20	58	150
0:20:20	51	20,8	20	58	150
0:20:30	52	21,0	20	58	150
0:20:40	52	21,2	20	58	150
0:20:50	52	21,4	20	59	150
0:21:00	52	21,5	20	58	150
0:21:10	52	21,7	20	59	150
0:21:20	53	21,8	20	59	150
0:21:30	53	22,0	20	59	150
0:21:40	53	22,1	20	59	150
0:21:50	53	22,2	20	59	150
0:22:00	53	22,4	20	60	150
0:22:10	53	22,5	20	60	150
0:22:20	54	22,6	19	60	150
0:22:30	54	22,7	19	60	150
0:22:40	54	22,9	20	60	150
0:22:50	54	23,1	20	61	150
0:23:00	54	23,2	20	61	150
0:23:10	55	23,4	19	61	150
0:23:20	55	23,5	19	61	150
0:23:30	55	23,7	20	61	150
0:23:40	55	23,8	20	61	150
0:23:50	55	24,1	19	61	150
0:24:00	56	24,6	20	62	150
0:24:10	56	24,7	20	62	150
0:24:20	56	24,9	20	62	150
0:24:30	56	25,0	20	62	150
0:24:40	56	25,2	20	63	150
0:24:50	56	25,3	20	63	150
0:25:00	57	25,5	20	63	150
0:25:10	57	25,7	20	63	150
0:25:20	57	25,8	20	63	150
0:25:30	57	26,0	20	64	150
0:25:40	57	26,2	20	64	150
0:25:50	58	26,4	20	64	150
0:26:00	58	26,5	20	64	150
0:26:10	58	26,7	20	64	150
0:26:20	58	26,8	20	65	150
0:26:30	58	27,0	20	65	150
0:26:40	59	27,1	20	65	150
0:26:50	59	27,3	20	65	150
0:27:00	59	27,4	20	65	150
0:27:10	59	27,6	20	66	150
0:27:20	59	27,7	20	66	150
0:27:30	60	27,9	20	66	150
0:27:40	60	28,0	20	66	150
0:27:50	60	28,1	20	66	150
0:28:00	60	28,3	20	66	150
0:28:10	60	28,4	20	67	150
0:28:20	61	28,6	20	67	150
0:28:30	61	28,7	20	67	150
0:28:40	61	28,8	20	67	150
0:28:50	61	29,0	20	67	150
0:29:00	61	29,1	20	67	150
0:29:10	61	29,3	20	67	150
0:29:20	62	29,5	20	68	150
0:29:30	62	29,6	20	68	150
0:29:40	62	29,8	20	68	150
0:29:50	62	30,0	20	68	150
0:30:00	62	30,2	20	69	150
0:30:10	63	30,3	20	69	150
0:30:20	63	30,5	20	69	150
0:30:30	63	30,6	20	69	150
0:30:40	63	30,8	20	69	150
0:30:50	63	30,9	20	69	150
0:31:00	64	31,4	20	69	150
0:31:10	64	31,5	20	70	150
0:31:20	64	31,6	20	70	150
0:31:30	64	31,7	20	70	150
0:31:40	64	31,9	20	70	150
0:31:50	65	32,0	20	70	150
0:32:00	65	32,2	20	70	150
0:32:10	65	32,3	20	70	150
0:32:20	65	32,4	20	71	150
0:32:30	65	32,6	21	71	150
0:32:40	65	32,7	21	71	150
0:32:50	66	32,9	21	71	150
0:33:00	66	33,1	21	71	150
0:33:10	66	33,2	21	71	150
0:33:20	66	33,5	21	72	150
0:33:30	66	33,6	21	72	150
0:33:40	67	33,8	21	72	150
0:33:50	67	33,9	21	72	150
0:34:00	67	34,1	21	72	150
0:34:10	67	34,2	21	73	150
0:34:20	67	34,4	21	73	150
0:34:30	67	34,6	22	73	150
0:34:40	68	34,8	22	73	150
0:34:50	68	34,9	22	73	150
0:35:00	68	35,0	22	73	150
0:35:10	68	35,2	23	74	150
0:35:20	68	35,4	23	74	150
0:35:30	69	35,5	23	74	150
0:35:40	69	35,7	23	74	150
0:35:50	69	36,1	23	74	150
0:36:00	69	36,3	23	74	150
0:36:10	69	36,4	23	74	150
0:36:20	70	36,5	23	74	150
0:36:30	70	36,7	23	75	150
0:36:40	70	36,8	24	75	150
0:36:50	70	37,0	24	75	150
0:37:00	70	37,1	24	75	150
0:37:10	71	37,3	24	75	150
0:37:20	71	37,5	25	76	150
0:37:30	71	37,6	25	76	150
0:37:40	71	37,8	25	76	150
0:37:50	71	37,9	25	76	150
0:38:00	71	38,1	26	76	150
0:38:10	72	38,2	26	76	150
0:38:20	72	38,4	26	76	150
0:38:30	72	38,5	26	77	150
0:38:40	72	38,6	26	77	150
0:38:50	72	38,8	26	77	150
0:39:00	73	39,1	26	77	150
0:39:10	73	39,3	27	77	150
0:39:20	73	39,4	27	77	150
0:39:30	73	39,5	27	77	150
0:39:40	74	39,6	27	77	150
0:39:50	74	39,9	28	77	150
0:40:00	74	40,0	28	77	150
0:40:10	74	40,1	28	77	150
0:40:20	74	40,2	28	77	150
0:40:30	75	40,2	28	77	150
0:40:40	75	40,2	28	77	150
0:40:50	75	40,2	28	77	150
0:41:00	75	40,2	28	77	150
0:41:10	75	40,2	28	77	150
0:41:20	75	40,2	29	76	150
0:41:30	75	40,2	29	76	150
0:41:40	76	40,1	30	76	150
0:41:50	76	40,1	30	76	150
0:42:00	76	40,1	31	76	150
0:42:10	76	40,1	31	76	150
0:42:20	76	40,1	31	76	150
0:42:30	76	40,1	32	76	150
0:42:40	76	40,1	32	75	150
0:42:50	76	40,1	32	76	150
0:43:00	76	40,1	32	76	150
0:43:10	76	40,2	32	76	150
0:43:20	76	40,2	32	76	150
0:43:30	76	40,3	32	76	150
0:43:40	76	40,3	33	76	150
0:43:50	76	40,4	33	76	150
0:44:00	76	40,4	33	76	150
0:44:10	76	40,5	33	76	150
0:44:20	76	40,5	33	76	150
0:44:30	76	40,5	34	76	150
0:44:40	76	40,5	34	76	150
0:44:50	76	40,4	34	76	150
0:45:00	76	40,4	34	76	150
0:45:10	76	40,4	35	76	150
0:45:20	76	40,4	35	75	150
0:45:30	76	40,4	35	76	150
0:45:40	76	40,4	36	75	150
0:45:50	76	40,3	36	75	150
0:46:00	76	40,3	36	75	150
0:46:10	76	40,4	37	76	150
0:46:20	76	40,4	37	76	150
0:46:30	76	40,4	37	75	150
0:46:40	76	40,4	37	76	150
0:46:50	76	40,4	38	76	150
0:47:00	76	40,4	38	76	150
0:47:10	76	40,4	38	75	150
0:47:20	76	40,4	38	75	150
0:47:30	76	40,4	38	75	150
0:47:40	76	40,4	38	75	150
0:47:50	76	40,4	39	75	150
0:48:00	76	40,4	39	75	150
0:48:10	76	40,4	39	75	150
0:48:20	76	40,4	39	75	150
0:48:30	76	40,5	39	76	150
0:48:40	76	40,5	39	75	150
0:48:50	76	40,5	40	75	150
0:49:00	76	40,5	40	75	150
0:49:10	76	40,5	40	75	150
0:49:20	76	40,5	40	75	150
0:49:30	76	40,5	40	75	150
0:49:40	76	40,5	40	75	150
0:49:50	76	40,6	40	75	150
0:50:00	76	40,6	40	76	150
0:50:10	76	40,6	41	75	150
0:50:20	76	40,6	41	75	150
0:50:30	76	40,6	41	75	150
0:50:40	76	40,6	42	75	150
0:50:50	76	40,6	42	75	150
0:51:00	76	40,6	42	76	150
0:51:10	76	40,6	43	75	150
0:51:20	76	40,6	43	75	150
0:51:30	76	40,6	43	75	150
0:51:40	76	40,6	43	75	150
0:51:50	75	40,6	44	75	150
0:52:00	76	40,6	44	75	150
0:52:10	75	40,6	44	75	150
0:52:20	75	40,6	44	75	150
0:52:30	75	40,7	46	75	150
0:52:40	75	40,7	46	75	150
0:52:50	75	40,7	46	75	150
0:53:00	75	40,7	47	75	150
0:53:10	75	40,8	47	75	150
0:53:20	75	40,8	47	75	150
0:53:30	75	40,8	47	76	150
0:53:40	75	40,8	47	76	150
0:53:50	75	40,8	47	75	150
0:54:00	75	40,9	47	76	150
0:54:10	75	40,9	47	76	150
0:54:20	75	40,9	47	76	150
0:54:30	75	40,9	47	76	150
0:54:40	75	40,9	48	75	150
0:54:50	75	40,9	48	76	150
0:55:00	75	40,9	48	76	150
0:55:10	75	40,9	48	76	150
0:55:20	75	40,9	48	75	150
0:55:30	75	40,9	48	75	150
0:55:40	75	41,0	48	75	150
0:55:50	75	41,0	49	75	150
0:56:00	75	41,0	49	75	150
0:56:10	75	40,5	49	75	150
0:56:20	75	40,5	49	75	150
0:56:30	75	40,5	49	75	150
0:56:40	75	40,6	49	76	150
0:56:50	75	40,6	49	76	150
0:57:00	75	40,6	49	76	150
0:57:10	75	40,6	49	76	150
0:57:20	75	40,7	49	76	150
0:57:30	75	40,7	49	76	150
0:57:40	75	40,7	49	76	150
0:57:50	75	40,7	49	76	150
0:58:00	75	40,7	49	75	150
0:58:10	75	40,7	50	76	150
0:58:20	75	40,7	50	75	150
0:58:30	75	40,7	50	75	150
0:58:40	75	40,7	50	75	150
0:58:50	75	40,7	50	75	150
0:59:00	75	40,7	50	75	150
0:59:10	75	40,7	50	75	150
0:59:20	75	40,7	50	75	150
0:59:30	75	40,8	50	75	150
0:59:40	75	40,8	50	75	150
0:59:50	75	40,8	50	75	150
1:00:00	75	40,9	50	75	150
1:00:10	75	40,9	51	75	150
1:00:20	75	40,9	51	75	150
1:00:30	75	40,9	51	75	150
1:00:40	75	41,0	51	75	150
1:00:50	75	41,0	51	76	150
1:01:00	75	40,5	51	76	150
1:01:10	75	40,5	51	75	150
1:01:20	75	40,5	51	76	150
1:01:30	75	40,5	52	76	150
1:01:40	75	40,6	52	76	150
1:01:50	75	40,6	52	76	150
1:02:00	75	40,6	52	76	150
1:02:10	75	40,6	52	76	150
1:02:20	75	40,6	52	76	150
1:02:30	75	40,6	52	76	150
1:02:40	75	40,6	52	76	150
1:02:50	75	40,6	52	76	150
1:03:00	75	40,6	52	76	150
1:03:10	75	40,6	52	76	150
1:03:20	75	40,6	52	76	150
1:03:30	75	40,7	52	76	150
1:03:40	75	40,7	52	76	150
1:03:50	75	40,7	53	76	150
1:04:00	75	40,7	53	76	150
1:04:10	75	40,7	53	76	150
1:04:20	75	40,7	53	76	150
1:04:30	75	40,7	53	76	150
1:04:40	75	40,7	53	75	150
1:04:50	75	40,7	53	75	150
1:05:00	75	40,7	53	75	150
1:05:10	75	40,7	53	75	150
1:05:20	75	40,7	53	75	150
1:05:30	75	40,7	53	75	150
1:05:40	75	40,7	53	75	150
1:05:50	75	40,8	53	75	150
1:06:00	75	40,8	53	75	150
1:06:10	75	40,8	53	75	150
1:06:20	75	40,8	53	75	150
1:06:30	75	40,8	53	76	150
1:06:40	75	40,9	54	75	150
1:06:50	75	40,9	54	75	150
1:07:00	75	40,9	54	76	150
1:07:10	75	40,9	54	75	150
1:07:20	75	40,9	54	76	150
1:07:30	75	40,9	54	75	150
1:07:40	75	40,9	54	76	150
1:07:50	75	40,9	54	76	150
1:08:00	75	40,9	54	75	150
1:08:10	75	40,9	54	76	150
1:08:20	75	40,9	54	75	150
1:08:30	75	40,9	54	75	150
1:08:40	75	41,0	54	75	150
1:08:50	75	41,0	55	76	150
1:09:00	75	41,0	55	75	150
1:09:10	75	41,0	55	75	150
1:09:20	75	41,0	55	75	150
1:09:30	75	41,0	55	75	150
1:09:40	75	41,0	55	76	150
1:09:50	75	40,9	55	75	150
1:10:00	75	40,9	55	76	150
1:10:10	75	40,9	55	75	150
1:10:20	75	40,9	55	75	150
1:10:30	75	40,9	55	75	150
1:10:40	75	40,9	55	75	150
1:10:50	75	40,9	55	75	150
1:11:00	75	40,9	55	75	150
1:11:10	75	40,9	55	75	150
1:11:20	75	40,9	55	75	150
1:11:30	75	40,9	55	75	150
1:11:40	75	41,0	55	75	150
1:11:50	75	41,0	55	75	150
1:12:00	75	41,0	56	75	150
1:12:10	75	41,0	55	75	150
1:12:20	75	41,0	55	75	150
1:12:30	75	41,0	55	75	150
1:12:40	75	41,0	55	75	150
1:12:50	75	41,0	55	75	150
1:13:00	75	40,8	55	75	150
1:13:10	75	40,6	55	75	150
1:13:20	75	40,6	56	76	150
1:13:30	75	40,6	56	75	150
1:13:40	75	40,6	56	76	150
1:13:50	75	40,7	56	76	150
1:14:00	75	40,7	57	76	150
1:14:10	75	40,7	57	76	150
1:14:20	75	40,7	56	76	150
1:14:30	75	40,7	57	76	150
1:14:40	75	40,7	57	76	150
1:14:50	75	40,7	57	76	150
1:15:00	75	40,7	57	76	150
1:15:10	75	40,7	57	76	150
1:15:20	75	40,7	57	75	150
1:15:30	75	40,7	57	76	150
1:15:40	75	40,7	57	76	150
1:15:50	75	40,7	57	75	150
1:16:00	75	40,7	57	75	150
1:16:10	75	40,7	57	75	150
1:16:20	75	40,7	57	75	150
1:16:30	75	40,7	57	75	150
1:16:40	75	40,7	57	75	150
1:16:50	75	40,7	57	75	150
1:17:00	75	40,7	57	75	150
1:17:10	75	40,7	58	75	150
1:17:20	75	40,7	58	75	150
1:17:30	75	40,7	58	76	150
1:17:40	75	40,7	58	75	150
1:17:50	75	40,8	58	75	150
1:18:00	75	40,8	58	76	150
1:18:10	75	40,8	58	75	150
1:18:20	75	40,8	58	76	150
1:18:30	75	40,8	58	75	150
1:18:40	75	40,8	58	75	150
1:18:50	75	40,7	58	75	150
1:19:00	75	40,7	58	75	150
1:19:10	75	40,7	58	75	150
1:19:20	75	40,7	59	75	150
1:19:30	75	40,7	59	75	150
1:19:40	75	40,7	59	75	150
1:19:50	75	40,7	59	75	150
1:20:00	75	40,7	59	75	150
1:20:10	75	40,8	59	75	150
1:20:20	75	40,8	59	75	150
1:20:30	75	40,8	59	75	150
1:20:40	75	40,8	59	75	150
1:20:50	75	40,8	59	75	150
1:21:00	75	40,8	59	75	150
1:21:10	75	40,8	59	75	150
1:21:20	75	40,8	59	75	150
1:21:30	75	40,8	59	75	150
1:21:40	75	40,8	59	75	150
1:21:50	75	40,8	59	75	150
1:22:00	75	40,8	60	75	150
1:22:10	75	40,8	60	75	150
1:22:20	75	40,8	60	75	150
1:22:30	75	40,8	60	75	150
1:22:40	75	40,8	60	75	150
1:22:50	75	40,8	60	75	150
1:23:00	75	40,8	60	75	150
1:23:10	75	40,8	60	75	150
1:23:20	75	40,8	60	75	150
1:23:30	75	40,8	60	75	150
1:23:40	75	40,8	60	75	150
1:23:50	75	40,8	60	75	150
1:24:00	75	40,8	61	75	150
1:24:10	75	40,8	61	75	150
1:24:20	75	40,8	61	75	150
1:24:30	75	40,8	61	75	150
1:24:40	75	40,8	61	75	150
1:24:50	75	40,8	62	75	150
1:25:00	75	40,8	62	75	150
1:25:10	75	40,8	62	75	150
1:25:20	75	40,8	62	75	150
1:25:30	75	40,8	62	75	150
1:25:40	75	40,8	62	75	150
1:25:50	75	40,8	63	75	150
1:26:00	75	40,8	63	75	150
1:26:10	75	40,8	63	75	150
1:26:20	75	40,7	63	75	150
1:26:30	75	40,7	64	75	150
1:26:40	75	40,7	64	75	150
1:26:50	75	40,7	64	75	150
1:27:00	75	40,7	64	75	150
1:27:10	75	40,7	64	75	150
1:27:20	75	40,6	65	75	150
1:27:30	75	40,6	65	75	150
1:27:40	75	40,6	65	75	150
1:27:50	75	40,6	66	75	150
1:28:00	75	40,6	66	75	150
1:28:10	75	40,6	66	75	150
1:28:20	75	40,6	67	75	150
1:28:30	75	40,7	67	75	150
1:28:40	75	40,7	67	75	150
1:28:50	75	40,6	68	75	150
1:29:00	75	40,6	68	75	150
1:29:10	75	40,6	69	75	150
1:29:20	75	40,6	70	75	150
1:29:30	75	40,6	70	75	150
1:29:40	75	40,6	71	75	150
2:09:54					
2:09:54					
2:10:04	83	30,9	101	64	0
2:10:14	83	30,8	101	64	0
