Repository: ProgWizer/parser

File: project-root/data/Tests/Data Acquisition/2013 (508)/13-0267 MW.txt (part 1 of 5)
--Test Summary--
Full Path and File Name	
Instrument Name	UCA Left Cell
Instrument Type	Model 4262 Twin Cell UCA
Instrument Serial Number	
Test Start Date	06.12.2013
Test Start Time	18:20:48
Test Stop Date	09.12.2013
Test Stop Time	8:39:26
Test Length	62:18:38
Final Sample Time Offset	62:18:30
Controller Schedule Name	
Sampling Period	30 seconds
Comments	T: 50C (30min); P: 3000psi; tap water.
Information	WellID	Research
Information	Customer	Trican
Information	EngName	Pavel Lebedev
Information	CementClass	71,35%G+7,15%HDPE+ 21,50%SF-2 (bwob)
Information	CementMfr	Dyckerhoff - Suhoy Log
Information	Additives	
Information	Density	1400
Information	BHCT	39
Information	BHST	50
Information	FluidLoss	
Information	JobType	Research
Calculated Value	CS_50	7:37:30
Calculated Value	CS_500	19:08:00
Calculated Value	CS_Time8h	0,40 MPa
Calculated Value	CS_Time12h	1,02 MPa
Calculated Value	CS_Time24h	5,04 MPa
Calculated Value	CS_Time48h	6,57 MPa
Calculated Value	CS_Time72h	N/A
Calculated Curve	Compressive Strength	Compressive strength type A (less than 14 lb/gal)
Initial Temperature (°C)	23 °C
Final Temperature (°C)	50 °C
Initial Transit Time (microsec/in)	ERROR
Final Transit Time (microsec/in)	11,03 microsec/in
Initial Compressive Strength (MPa)	N/A
Final Compressive Strength (MPa)	6,91 MPa
--Data--
Time (HH:MM:SS)	Temperature (°C)	Transit Time (microsec/in)	Compressive Strength (MPa)
0:00:00	23		
0:00:30	23	16,92	0,00
0:01:00	23	16,93	0,00
0:01:30	23	16,93	0,00
0:02:00	23	16,95	0,00
0:02:30	23	16,95	0,00
0:03:00	23	16,95	0,00
0:03:30	23	16,94	0,00
0:04:00	24	16,95	0,00
0:04:30	24	16,95	0,00
0:05:00	24	16,94	0,00
0:05:30	24	16,93	0,00
0:06:00	24	16,93	0,00
0:06:30	25	16,93	0,00
0:07:00	25	16,94	0,00
0:07:30	25	16,93	0,00
0:08:00	26	16,93	0,00
0:08:30	26	16,92	0,00
0:09:00	27	16,92	0,00
0:09:30	27	16,92	0,00
0:10:00	28	16,92	0,00
0:10:30	28	16,91	0,00
0:11:00	29	16,91	0,00
0:11:30	29	16,90	0,01
0:12:00	30	16,89	0,01
0:12:30	30	16,89	0,01
0:13:00	31	16,88	0,01
0:13:30	31	16,88	0,01
0:14:00	32	16,87	0,02
0:14:30	32	16,86	0,02
0:15:00	33	16,86	0,02
0:15:30	33	16,85	0,02
0:16:00	33	16,84	0,03
0:16:30	34	16,83	0,03
0:17:00	34	16,83	0,03
0:17:30	35	16,82	0,03
0:18:00	35	16,82	0,03
0:18:30	36	16,80	0,04
0:19:00	35	16,80	0,04
0:19:30	37	16,79	0,04
0:20:00	37	16,78	0,04
0:20:30	37	16,77	0,05
0:21:00	38	16,77	0,05
0:21:30	38	16,75	0,05
0:22:00	39	16,74	0,06
0:22:30	40	16,74	0,06
0:23:00	40	16,73	0,06
0:23:30	41	16,72	0,06
0:24:00	41	16,71	0,07
0:24:30	42	16,71	0,07
0:25:00	42	16,71	0,07
0:25:30	43	16,70	0,07
0:26:00	43	16,69	0,07
0:26:30	44	16,68	0,08
0:27:00	44	16,68	0,08
0:27:30	45	16,68	0,08
0:28:00	45	16,67	0,08
0:28:30	46	16,66	0,08
0:29:00	46	16,65	0,09
0:29:30	47	16,65	0,09
0:30:00	47	16,64	0,09
0:30:30	48	16,63	0,09
0:31:00	48	16,63	0,09
0:31:30	49	16,62	0,10
0:32:00	49	16,62	0,10
0:32:30	49	16,61	0,10
0:33:00	50	16,60	0,10
0:33:30	50	16,59	0,11
0:34:00	51	16,59	0,11
0:34:30	51	16,59	0,11
0:35:00	51	16,58	0,11
0:35:30	52	16,57	0,11
0:36:00	52	16,56	0,12
0:36:30	52	16,56	0,12
0:37:00	52	16,56	0,12
0:37:30	53	16,55	0,12
0:38:00	53	16,55	0,12
0:38:30	53	16,54	0,12
0:39:00	53	16,54	0,12
0:39:30	53	16,53	0,13
0:40:00	53	16,53	0,13
0:40:30	53	16,53	0,13
0:41:00	53	16,53	0,13
0:41:30	53	16,53	0,13
0:42:00	53	16,53	0,13
0:42:30	53	16,53	0,13
0:43:00	53	16,53	0,13
0:43:30	54	16,53	0,13
0:44:00	53	16,53	0,13
0:44:30	53	16,53	0,13
0:45:00	53	16,53	0,13
0:45:30	53	16,53	0,13
0:46:00	53	16,53	0,13
0:46:30	53	16,53	0,13
0:47:00	53	16,53	0,13
0:47:30	53	16,53	0,13
0:48:00	53	16,53	0,13
0:48:30	53	16,53	0,13
0:49:00	53	16,53	0,13
0:49:30	53	16,54	0,12
0:50:00	53	16,54	0,12
0:50:30	53	16,54	0,12
0:51:00	53	16,55	0,12
0:51:30	53	16,55	0,12
0:52:00	53	16,56	0,12
0:52:30	53	16,56	0,12
0:53:00	53	16,56	0,12
0:53:30	53	16,56	0,12
0:54:00	52	16,56	0,12
0:54:30	52	16,56	0,12
0:55:00	52	16,56	0,12
0:55:30	52	16,57	0,11
0:56:00	52	16,57	0,11
0:56:30	52	16,58	0,11
0:57:00	52	16,58	0,11
0:57:30	52	16,59	0,11
0:58:00	52	16,59	0,11
0:58:30	52	16,59	0,11
0:59:00	52	16,59	0,11
0:59:30	52	16,60	0,10
1:00:00	51	16,60	0,10
1:00:30	51	16,61	0,10
1:01:00	51	16,61	0,10
1:01:30	51	16,62	0,10
1:02:00	51	16,62	0,10
1:02:30	51	16,62	0,10
1:03:00	51	16,62	0,10
1:03:30	51	16,63	0,09
1:04:00	51	16,63	0,09
1:04:30	51	16,64	0,09
1:05:00	51	16,64	0,09
1:05:30	51	16,65	0,09
1:06:00	51	16,65	0,09
1:06:30	51	16,65	0,09
1:07:00	51	16,65	0,09
1:07:30	51	16,65	0,09
1:08:00	51	16,66	0,08
1:08:30	51	16,66	0,08
1:09:00	51	16,67	0,08
1:09:30	51	16,67	0,08
1:10:00	51	16,68	0,08
1:10:30	51	16,68	0,08
1:11:00	51	16,68	0,08
1:11:30	51	16,68	0,08
1:12:00	51	16,68	0,08
1:12:30	51	16,68	0,08
1:13:00	51	16,65	0,09
1:13:30	51	16,66	0,08
1:14:00	51	16,66	0,08
1:14:30	51	16,67	0,08
1:15:00	51	16,67	0,08
1:15:30	51	16,67	0,08
1:16:00	51	16,68	0,08
1:16:30	51	16,68	0,08
1:17:00	51	16,68	0,08
1:17:30	50	16,68	0,08
1:18:00	50	16,68	0,08
1:18:30	50	16,68	0,08
1:19:00	50	16,68	0,08
1:19:30	50	16,68	0,08
1:20:00	50	16,68	0,08
1:20:30	50	16,69	0,07
1:21:00	50	16,69	0,07
1:21:30	50	16,69	0,07
1:22:00	50	16,69	0,07
1:22:30	50	16,69	0,07
1:23:00	50	16,70	0,07
1:23:30	50	16,70	0,07
1:24:00	50	16,70	0,07
1:24:30	50	16,71	0,07
1:25:00	50	16,71	0,07
1:25:30	50	16,71	0,07
1:26:00	50	16,71	0,07
1:26:30	50	16,71	0,07
1:27:00	50	16,71	0,07
1:27:30	50	16,71	0,07
1:28:00	50	16,72	0,06
1:28:30	50	16,72	0,06
1:29:00	50	16,72	0,06
1:29:30	50	16,72	0,06
1:30:00	50	16,72	0,06
1:30:30	50	16,73	0,06
1:31:00	50	16,73	0,06
1:31:30	50	16,73	0,06
1:32:00	50	16,73	0,06
1:32:30	50	16,73	0,06
1:33:00	50	16,73	0,06
1:33:30	50	16,73	0,06
1:34:00	50	16,74	0,06
1:34:30	50	16,74	0,06
1:35:00	50	16,74	0,06
1:35:30	50	16,74	0,06
1:36:00	50	16,74	0,06
1:36:30	50	16,74	0,06
1:37:00	50	16,74	0,06
1:37:30	50	16,71	0,07
1:38:00	50	16,72	0,06
1:38:30	50	16,72	0,06
1:39:00	50	16,72	0,06
1:39:30	50	16,72	0,06
1:40:00	50	16,73	0,06
1:40:30	50	16,73	0,06
1:41:00	50	16,73	0,06
1:41:30	50	16,73	0,06
1:42:00	50	16,74	0,06
1:42:30	50	16,74	0,06
1:43:00	50	16,74	0,06
1:43:30	50	16,74	0,06
1:44:00	50	16,74	0,06
1:44:30	50	16,74	0,06
1:45:00	50	16,74	0,06
1:45:30	50	16,74	0,06
1:46:00	50	16,74	0,06
1:46:30	50	16,74	0,06
1:47:00	50	16,74	0,06
1:47:30	50	16,74	0,06
1:48:00	50	16,74	0,06
1:48:30	50	16,75	0,05
1:49:00	50	16,75	0,05
1:49:30	50	16,75	0,05
1:50:00	50	16,75	0,05
1:50:30	50	16,76	0,05
1:51:00	50	16,76	0,05
1:51:30	50	16,76	0,05
1:52:00	50	16,76	0,05
1:52:30	50	16,76	0,05
1:53:00	50	16,77	0,05
1:53:30	50	16,77	0,05
1:54:00	50	16,77	0,05
1:54:30	50	16,77	0,05
1:55:00	50	16,77	0,05
1:55:30	50	16,77	0,05
1:56:00	50	16,77	0,05
1:56:30	50	16,77	0,05
1:57:00	50	16,77	0,05
1:57:30	50	16,77	0,05
1:58:00	50	16,77	0,05
1:58:30	50	16,77	0,05
1:59:00	50	16,77	0,05
1:59:30	50	16,78	0,04
2:00:00	50	16,78	0,04
2:00:30	50	16,78	0,04
2:01:00	50	16,78	0,04
2:01:30	50	16,79	0,04
2:02:00	50	16,79	0,04
2:02:30	50	16,79	0,04
2:03:00	50	16,80	0,04
2:03:30	50	16,80	0,04
2:04:00	50	16,80	0,04
2:04:30	50	16,80	0,04
2:05:00	50	16,81	0,03
2:05:30	50	16,80	0,04
2:06:00	50	16,80	0,04
2:06:30	50	16,81	0,03
2:07:00	50	16,81	0,03
2:07:30	50	16,79	0,04
2:08:00	50	16,80	0,04
2:08:30	50	16,80	0,04
2:09:00	50	16,80	0,04
2:09:30	50	16,80	0,04
2:10:00	50	16,80	0,04
2:10:30	50	16,80	0,04
2:11:00	50	16,81	0,03
2:11:30	50	16,81	0,03
2:12:00	50	16,81	0,03
2:12:30	50	16,81	0,03
2:13:00	50	16,82	0,03
2:13:30	50	16,82	0,03
2:14:00	50	16,82	0,03
2:14:30	50	16,82	0,03
2:15:00	50	16,83	0,03
2:15:30	50	16,83	0,03
2:16:00	50	16,83	0,03
2:16:30	50	16,83	0,03
2:17:00	50	16,83	0,03
2:17:30	50	16,83	0,03
2:18:00	50	16,83	0,03
2:18:30	50	16,83	0,03
2:19:00	50	16,83	0,03
2:19:30	50	16,84	0,03
2:20:00	50	16,84	0,03
2:20:30	50	16,84	0,03
2:21:00	50	16,84	0,03
2:21:30	50	16,85	0,02
2:22:00	50	16,85	0,02
2:22:30	50	16,85	0,02
2:23:00	50	16,85	0,02
2:23:30	50	16,85	0,02
2:24:00	50	16,86	0,02
2:24:30	50	16,86	0,02
2:25:00	50	16,86	0,02
2:25:30	50	16,86	0,02
2:26:00	50	16,86	0,02
2:26:30	50	16,86	0,02
2:27:00	50	16,86	0,02
2:27:30	50	16,86	0,02
2:28:00	50	16,87	0,02
2:28:30	50	16,87	0,02
2:29:00	50	16,87	0,02
2:29:30	50	16,87	0,02
2:30:00	50	16,87	0,02
2:30:30	50	16,87	0,02
2:31:00	50	16,88	0,01
2:31:30	50	16,88	0,01
2:32:00	50	16,88	0,01
2:32:30	50	16,89	0,01
2:33:00	50	16,89	0,01
2:33:30	50	16,89	0,01
2:34:00	50	16,89	0,01
2:34:30	50	16,89	0,01
2:35:00	50	16,89	0,01
2:35:30	50	16,89	0,01
2:36:00	50	16,89	0,01
2:36:30	50	16,89	0,01
2:37:00	50	16,89	0,01
2:37:30	50	16,88	0,01
2:38:00	50	16,88	0,01
2:38:30	50	16,89	0,01
2:39:00	50	16,89	0,01
2:39:30	50	16,89	0,01
2:40:00	50	16,89	0,01
2:40:30	50	16,90	0,01
2:41:00	50	16,90	0,01
2:41:30	50	16,91	0,00
2:42:00	50	16,90	0,01
2:42:30	50	16,90	0,01
2:43:00	50	16,90	0,01
2:43:30	50	16,91	0,00
2:44:00	50	16,91	0,00
2:44:30	50	16,91	0,00
2:45:00	50	16,91	0,00
2:45:30	50	16,92	0,00
2:46:00	50	16,92	0,00
2:46:30	50	16,92	0,00
2:47:00	50	16,92	0,00
2:47:30	50	16,92	0,00
2:48:00	50	16,92	0,00
2:48:30	50	16,92	0,00
2:49:00	50	16,92	0,00
2:49:30	50	16,92	0,00
2:50:00	50	16,93	0,00
2:50:30	50	16,93	0,00
2:51:00	50	16,93	0,00
2:51:30	50	16,93	0,00
2:52:00	50	16,93	0,00
2:52:30	50	16,93	0,00
2:53:00	50	16,93	0,00
2:53:30	50	16,93	0,00
2:54:00	50	16,94	0,00
2:54:30	50	16,94	0,00
2:55:00	50	16,94	0,00
2:55:30	50	16,94	0,00
2:56:00	50	16,94	0,00
2:56:30	50	16,94	0,00
2:57:00	50	16,94	0,00
2:57:30	50	16,95	0,00
2:58:00	50	16,95	0,00
2:58:30	50	16,95	0,00
2:59:00	50	16,95	0,00
2:59:30	50	16,95	0,00
3:00:00	50	16,95	0,00
3:00:30	50	16,95	0,00
3:01:00	50	16,95	0,00
3:01:30	50	16,95	0,00
3:02:00	50	16,95	0,00
3:02:30	50	16,95	0,00
3:03:00	50	16,95	0,00
3:03:30	50	16,95	0,00
3:04:00	50	16,95	0,00
3:04:30	50	16,95	0,00
3:05:00	50	16,95	0,00
3:05:30	50	16,95	0,00
3:06:00	50	16,95	0,00
3:06:30	50	16,95	0,00
3:07:00	50	16,95	0,00
3:07:30	50	16,95	0,00
3:08:00	50	16,95	0,00
3:08:30	50	16,93	0,00
3:09:00	50	16,93	0,00
3:09:30	50	16,94	0,00
3:10:00	50	16,94	0,00
3:10:30	50	16,94	0,00
3:11:00	50	16,94	0,00
3:11:30	50	16,94	0,00
3:12:00	50	16,94	0,00
3:12:30	50	16,94	0,00
3:13:00	50	16,94	0,00
3:13:30	50	16,94	0,00
3:14:00	50	16,94	0,00
3:14:30	50	16,94	0,00
3:15:00	50	16,94	0,00
3:15:30	50	16,94	0,00
3:16:00	50	16,95	0,00
3:16:30	50	16,94	0,00
3:17:00	50	16,95	0,00
3:17:30	50	16,95	0,00
3:18:00	50	16,95	0,00
3:18:30	50	16,95	0,00
3:19:00	50	16,95	0,00
3:19:30	50	16,95	0,00
3:20:00	50	16,95	0,00
3:20:30	50	16,95	0,00
3:21:00	50	16,95	0,00
3:21:30	50	16,95	0,00
3:22:00	50	16,95	0,00
3:22:30	50	16,95	0,00
3:23:00	50	16,95	0,00
3:23:30	50	16,95	0,00
3:24:00	50	16,95	0,00
3:24:30	50	16,95	0,00
3:25:00	50	16,95	0,00
3:25:30	50	16,95	0,00
3:26:00	50	16,95	0,00
3:26:30	50	16,95	0,00
3:27:00	50	16,95	0,00
3:27:30	50	16,95	0,00
3:28:00	50	16,95	0,00
3:28:30	50	16,95	0,00
3:29:00	50	16,95	0,00
3:29:30	50	16,95	0,00
3:30:00	50	16,95	0,00
3:30:30	50	16,95	0,00
3:31:00	50	16,95	0,00
3:31:30	50	16,95	0,00
3:32:00	50	16,95	0,00
3:32:30	50	16,95	0,00
3:33:00	50	16,95	0,00
3:33:30	50	16,95	0,00
3:34:00	50	16,95	0,00
3:34:30	50	16,95	0,00
3:35:00	50	16,95	0,00
3:35:30	50	16,95	0,00
3:36:00	50	16,95	0,00
3:36:30	50	16,95	0,00
3:37:00	50	16,95	0,00
3:37:30	50	16,95	0,00
3:38:00	50	16,95	0,00
3:38:30	50	16,95	0,00
3:39:00	50	16,92	0,00
3:39:30	50	16,92	0,00
3:40:00	50	16,92	0,00
3:40:30	50	16,92	0,00
3:41:00	50	16,92	0,00
3:41:30	50	16,92	0,00
3:42:00	50	16,92	0,00
3:42:30	50	16,92	0,00
3:43:00	50	16,92	0,00
3:43:30	50	16,92	0,00
3:44:00	50	16,92	0,00
3:44:30	50	16,92	0,00
3:45:00	50	16,92	0,00
3:45:30	50	16,92	0,00
3:46:00	50	16,92	0,00
3:46:30	50	16,92	0,00
3:47:00	50	16,92	0,00
3:47:30	50	16,92	0,00
3:48:00	50	16,92	0,00
3:48:30	50	16,92	0,00
3:49:00	50	16,92	0,00
3:49:30	50	16,92	0,00
3:50:00	50	16,92	0,00
3:50:30	50	16,92	0,00
3:51:00	50	16,91	0,00
3:51:30	50	16,91	0,00
3:52:00	50	16,91	0,00
3:52:30	50	16,91	0,00
3:53:00	50	16,91	0,00
3:53:30	50	16,91	0,00
3:54:00	50	16,91	0,00
3:54:30	50	16,90	0,01
3:55:00	50	16,90	0,01
3:55:30	50	16,91	0,00
3:56:00	50	16,91	0,00
3:56:30	50	16,91	0,00
3:57:00	50	16,91	0,00
3:57:30	50	16,91	0,00
3:58:00	50	16,91	0,00
3:58:30	50	16,91	0,00
3:59:00	50	16,91	0,00
3:59:30	50	16,91	0,00
4:00:00	50	16,91	0,00
4:00:30	50	16,90	0,01
4:01:00	50	16,90	0,01
4:01:30	50	16,90	0,01
4:02:00	50	16,90	0,01
4:02:30	50	16,89	0,01
4:03:00	50	16,89	0,01
4:03:30	50	16,89	0,01
4:04:00	50	16,89	0,01
4:04:30	50	16,89	0,01
4:05:00	50	16,89	0,01
4:05:30	50	16,89	0,01
4:06:00	50	16,89	0,01
4:06:30	50	16,89	0,01
4:07:00	50	16,89	0,01
4:07:30	50	16,89	0,01
4:08:00	50	16,86	0,02
4:08:30	50	16,86	0,02
4:09:00	50	16,86	0,02
4:09:30	50	16,86	0,02
4:10:00	50	16,86	0,02
4:10:30	50	16,86	0,02
4:11:00	50	16,86	0,02
4:11:30	50	16,86	0,02
4:12:00	50	16,86	0,02
4:12:30	50	16,86	0,02
4:13:00	50	16,86	0,02
4:13:30	50	16,86	0,02
4:14:00	50	16,85	0,02
4:14:30	50	16,85	0,02
4:15:00	50	16,85	0,02
4:15:30	50	16,85	0,02
4:16:00	50	16,85	0,02
4:16:30	50	16,85	0,02
4:17:00	50	16,85	0,02
4:17:30	50	16,84	0,03
4:18:00	50	16,84	0,03
4:18:30	50	16,84	0,03
4:19:00	50	16,84	0,03
4:19:30	50	16,83	0,03
4:20:00	50	16,83	0,03
4:20:30	50	16,83	0,03
4:21:00	50	16,83	0,03
4:21:30	50	16,83	0,03
4:22:00	50	16,83	0,03
4:22:30	50	16,83	0,03
4:23:00	50	16,83	0,03
4:23:30	50	16,83	0,03
4:24:00	50	16,83	0,03
4:24:30	50	16,83	0,03
4:25:00	50	16,82	0,03
4:25:30	50	16,82	0,03
4:26:00	50	16,82	0,03
4:26:30	50	16,82	0,03
4:27:00	50	16,82	0,03
4:27:30	50	16,81	0,03
4:28:00	50	16,81	0,03
4:28:30	50	16,81	0,03
4:29:00	50	16,81	0,03
4:29:30	50	16,80	0,04
4:30:00	50	16,80	0,04
4:30:30	50	16,80	0,04
4:31:00	50	16,80	0,04
4:31:30	50	16,80	0,04
4:32:00	50	16,80	0,04
4:32:30	50	16,80	0,04
4:33:00	50	16,80	0,04
4:33:30	50	16,80	0,04
4:34:00	50	16,80	0,04
4:34:30	50	16,80	0,04
4:35:00	50	16,80	0,04
4:35:30	50	16,80	0,04
4:36:00	50	16,80	0,04
4:36:30	50	16,77	0,05
4:37:00	50	16,77	0,05
4:37:30	50	16,77	0,05
4:38:00	50	16,77	0,05
4:38:30	50	16,77	0,05
4:39:00	50	16,77	0,05
4:39:30	50	16,77	0,05
4:40:00	50	16,77	0,05
4:40:30	50	16,77	0,05
4:41:00	50	16,77	0,05
4:41:30	50	16,76	0,05
4:42:00	50	16,76	0,05
4:42:30	50	16,76	0,05
4:43:00	50	16,76	0,05
4:43:30	50	16,76	0,05
4:44:00	50	16,75	0,05
4:44:30	50	16,75	0,05
4:45:00	50	16,75	0,05
4:45:30	50	16,75	0,05
4:46:00	50	16,75	0,05
4:46:30	50	16,74	0,06
4:47:00	50	16,74	0,06
4:47:30	50	16,74	0,06
4:48:00	50	16,74	0,06
4:48:30	50	16,74	0,06
4:49:00	50	16,74	0,06
4:49:30	50	16,74	0,06
4:50:00	50	16,74	0,06
4:50:30	50	16,73	0,06
4:51:00	50	16,73	0,06
4:51:30	50	16,73	0,06
4:52:00	50	16,73	0,06
4:52:30	50	16,73	0,06
4:53:00	50	16,72	0,06
4:53:30	50	16,72	0,06
4:54:00	50	16,72	0,06
4:54:30	50	16,72	0,06
4:55:00	50	16,72	0,06
4:55:30	50	16,71	0,07
4:56:00	50	16,71	0,07
4:56:30	50	16,71	0,07
4:57:00	50	16,71	0,07
4:57:30	50	16,71	0,07
4:58:00	50	16,71	0,07
4:58:30	50	16,71	0,07
4:59:00	50	16,70	0,07
4:59:30	50	16,70	0,07
5:00:00	50	16,70	0,07
5:00:30	50	16,70	0,07
5:01:00	50	16,69	0,07
5:01:30	50	16,69	0,07
5:02:00	50	16,69	0,07
5:02:30	50	16,69	0,07
5:03:00	50	16,68	0,08
5:03:30	50	16,68	0,08
5:04:00	50	16,68	0,08
5:04:30	50	16,66	0,08
5:05:00	50	16,66	0,08
5:05:30	50	16,66	0,08
5:06:00	50	16,65	0,09
5:06:30	50	16,65	0,09
5:07:00	50	16,65	0,09
5:07:30	50	16,65	0,09
5:08:00	50	16,65	0,09
5:08:30	50	16,65	0,09
5:09:00	50	16,65	0,09
5:09:30	50	16,65	0,09
5:10:00	50	16,65	0,09
5:10:30	50	16,64	0,09
5:11:00	50	16,64	0,09
5:11:30	50	16,64	0,09
5:12:00	50	16,64	0,09
5:12:30	50	16,64	0,09
5:13:00	50	16,64	0,09
5:13:30	50	16,64	0,09
5:14:00	50	16,64	0,09
5:14:30	50	16,64	0,09
5:15:00	50	16,64	0,09
5:15:30	50	16,64	0,09
5:16:00	50	16,63	0,09
5:16:30	50	16,63	0,09
5:17:00	50	16,63	0,09
5:17:30	50	16,63	0,09
5:18:00	50	16,63	0,09
5:18:30	50	16,62	0,10
5:19:00	50	16,62	0,10
5:19:30	50	16,62	0,10
5:20:00	50	16,62	0,10
5:20:30	50	16,62	0,10
5:21:00	50	16,62	0,10
5:21:30	50	16,61	0,10
5:22:00	50	16,61	0,10
5:22:30	50	16,61	0,10
5:23:00	50	16,61	0,10
5:23:30	50	16,60	0,10
5:24:00	50	16,60	0,10
5:24:30	50	16,60	0,10
5:25:00	50	16,60	0,10
5:25:30	50	16,59	0,11
5:26:00	50	16,59	0,11
5:26:30	50	16,59	0,11
5:27:00	50	16,59	0,11
5:27:30	50	16,59	0,11
5:28:00	50	16,59	0,11
5:28:30	50	16,59	0,11
5:29:00	50	16,58	0,11
5:29:30	50	16,58	0,11
5:30:00	50	16,58	0,11
5:30:30	50	16,57	0,11
5:31:00	50	16,57	0,11
5:31:30	50	16,57	0,11
5:32:00	50	16,57	0,11
5:32:30	50	16,56	0,12
5:33:00	50	16,56	0,12
5:33:30	50	16,56	0,12
5:34:00	50	16,56	0,12
5:34:30	50	16,56	0,12
5:35:00	50	16,56	0,12
5:35:30	50	16,56	0,12
5:36:00	50	16,55	0,12
5:36:30	50	16,55	0,12
5:37:00	50	16,54	0,12
5:37:30	50	16,53	0,13
5:38:00	50	16,53	0,13
5:38:30	50	16,52	0,13
5:39:00	50	16,52	0,13
5:39:30	50	16,52	0,13
5:40:00	50	16,52	0,13
5:40:30	50	16,51	0,13
5:41:00	50	16,51	0,13
5:41:30	50	16,50	0,14
5:42:00	50	16,50	0,14
5:42:30	50	16,50	0,14
5:43:00	50	16,50	0,14
5:43:30	50	16,50	0,14
5:44:00	50	16,50	0,14
5:44:30	50	16,50	0,14
5:45:00	50	16,50	0,14
5:45:30	50	16,50	0,14
5:46:00	50	16,49	0,14
5:46:30	50	16,49	0,14
5:47:00	50	16,49	0,14
5:47:30	50	16,49	0,14
5:48:00	50	16,48	0,14
5:48:30	50	16,48	0,14
5:49:00	50	16,48	0,14
5:49:30	50	16,47	0,15
5:50:00	50	16,47	0,15
5:50:30	50	16,47	0,15
5:51:00	50	16,47	0,15
5:51:30	50	16,47	0,15
5:52:00	50	16,47	0,15
5:52:30	50	16,47	0,15
5:53:00	50	16,47	0,15
5:53:30	50	16,47	0,15
5:54:00	50	16,47	0,15
5:54:30	50	16,47	0,15
5:55:00	50	16,47	0,15
5:55:30	50	16,46	0,15
5:56:00	50	16,46	0,15
5:56:30	50	16,46	0,15
5:57:00	50	16,46	0,15
5:57:30	50	16,46	0,15
5:58:00	50	16,45	0,16
5:58:30	50	16,45	0,16
5:59:00	50	16,45	0,16
5:59:30	50	16,44	0,16
6:00:00	50	16,44	0,16
6:00:30	50	16,44	0,16
6:01:00	50	16,44	0,16
6:01:30	50	16,44	0,16
6:02:00	50	16,44	0,16
6:02:30	50	16,43	0,16
6:03:00	50	16,43	0,16
6:03:30	50	16,43	0,16
6:04:00	50	16,43	0,16
6:04:30	50	16,42	0,17
6:05:00	50	16,42	0,17
6:05:30	50	16,42	0,17
6:06:00	50	16,42	0,17
6:06:30	50	16,41	0,17
6:07:00	50	16,41	0,17
6:07:30	50	16,41	0,17
6:08:00	50	16,41	0,17
6:08:30	50	16,41	0,17
6:09:00	50	16,40	0,17
6:09:30	50	16,38	0,18
6:10:00	50	16,38	0,18
6:10:30	50	16,38	0,18
6:11:00	50	16,38	0,18
6:11:30	50	16,38	0,18
6:12:00	50	16,37	0,19
6:12:30	50	16,37	0,19
6:13:00	50	16,37	0,19
6:13:30	50	16,36	0,19
6:14:00	50	16,36	0,19
6:14:30	50	16,36	0,19
6:15:00	50	16,36	0,19
6:15:30	50	16,36	0,19
6:16:00	50	16,35	0,19
6:16:30	50	16,35	0,19
6:17:00	50	16,35	0,19
6:17:30	50	16,35	0,19
6:18:00	50	16,35	0,19
6:18:30	50	16,35	0,19
6:19:00	50	16,34	0,20
6:19:30	50	16,34	0,20
6:20:00	50	16,34	0,20
6:20:30	50	16,33	0,20
6:21:00	50	16,33	0,20
6:21:30	50	16,33	0,20
6:22:00	50	16,32	0,20
6:22:30	50	16,32	0,20
6:23:00	50	16,32	0,20
6:23:30	50	16,32	0,20
6:24:00	50	16,32	0,20
6:24:30	50	16,32	0,20
6:25:00	50	16,31	0,21
6:25:30	50	16,31	0,21
6:26:00	50	16,31	0,21
6:26:30	50	16,31	0,21
6:27:00	50	16,30	0,21
6:27:30	50	16,30	0,21
6:28:00	50	16,30	0,21
6:28:30	50	16,30	0,21
6:29:00	50	16,30	0,21
6:29:30	50	16,29	0,21
6:30:00	50	16,29	0,21
6:30:30	50	16,29	0,21
6:31:00	50	16,29	0,21
6:31:30	50	16,29	0,21
6:32:00	50	16,29	0,21
6:32:30	50	16,29	0,21
6:33:00	50	16,29	0,22
6:33:30	50	16,29	0,22
6:34:00	50	16,29	0,22
6:34:30	50	16,28	0,22
6:35:00	50	16,28	0,22
6:35:30	50	16,28	0,22
6:36:00	50	16,27	0,22
6:36:30	50	16,27	0,22
6:37:00	50	16,27	0,22
6:37:30	50	16,26	0,22
6:38:00	50	16,26	0,22
6:38:30	50	16,26	0,22
6:39:00	50	16,26	0,23
6:39:30	50	16,26	0,23
6:40:00	50	16,26	0,23
6:40:30	50	16,25	0,23
6:41:00	50	16,25	0,23
6:41:30	50	16,24	0,23
6:42:00	50	16,22	0,24
6:42:30	50	16,22	0,24
6:43:00	50	16,22	0,24
6:43:30	50	16,22	0,24
6:44:00	50	16,22	0,24
6:44:30	50	16,21	0,24
6:45:00	50	16,21	0,24
6:45:30	50	16,21	0,24
6:46:00	50	16,20	0,25
6:46:30	50	16,20	0,25
6:47:00	50	16,20	0,25
6:47:30	50	16,20	0,25
6:48:00	50	16,20	0,25
6:48:30	50	16,20	0,25
6:49:00	50	16,20	0,25
6:49:30	50	16,19	0,25
6:50:00	50	16,19	0,25
6:50:30	50	16,19	0,25
6:51:00	50	16,18	0,26
6:51:30	50	16,18	0,26
6:52:00	50	16,18	0,26
6:52:30	50	16,18	0,26
6:53:00	50	16,17	0,26
6:53:30	50	16,17	0,26
6:54:00	50	16,17	0,26
6:54:30	50	16,17	0,26
6:55:00	50	16,17	0,26
6:55:30	50	16,17	0,26
6:56:00	50	16,16	0,26
6:56:30	50	16,16	0,26
6:57:00	50	16,16	0,26
6:57:30	50	16,15	0,27
6:58:00	50	16,15	0,27
6:58:30	50	16,15	0,27
6:59:00	50	16,14	0,27
6:59:30	50	16,14	0,27
7:00:00	50	16,14	0,27
7:00:30	50	16,14	0,27
7:01:00	50	16,14	0,27
7:01:30	50	16,14	0,27
7:02:00	50	16,13	0,28
7:02:30	50	16,13	0,28
7:03:00	50	16,13	0,28
7:03:30	50	16,13	0,28
7:04:00	50	16,12	0,28
7:04:30	50	16,12	0,28
7:05:00	50	16,12	0,28
7:05:30	50	16,11	0,28
7:06:00	50	16,11	0,28
7:06:30	50	16,11	0,29
7:07:00	50	16,11	0,29
7:07:30	50	16,11	0,29
7:08:00	50	16,11	0,29
7:08:30	50	16,11	0,29
7:09:00	50	16,11	0,29
7:09:30	50	16,11	0,29
7:10:00	50	16,11	0,29
7:10:30	50	16,11	0,29
7:11:00	50	16,10	0,29
7:11:30	50	16,10	0,29
7:12:00	50	16,10	0,29
7:12:30	50	16,09	0,29
7:13:00	50	16,09	0,29
7:13:30	50	16,08	0,29
7:14:00	50	16,08	0,29
7:14:30	50	16,08	0,30
7:15:00	50	16,06	0,30
7:15:30	50	16,06	0,30
7:16:00	50	16,05	0,31
7:16:30	50	16,05	0,31
7:17:00	50	16,05	0,31
7:17:30	50	16,05	0,31
7:18:00	50	16,05	0,31
7:18:30	50	16,05	0,31
7:19:00	50	16,05	0,31
7:19:30	50	16,04	0,31
7:20:00	50	16,04	0,31
7:20:30	50	16,04	0,31
7:21:00	50	16,03	0,32
7:21:30	50	16,03	0,32
7:22:00	50	16,03	0,32
7:22:30	50	16,03	0,32
7:23:00	50	16,02	0,32
7:23:30	50	16,02	0,32
7:24:00	50	16,02	0,32
7:24:30	50	16,02	0,32
7:25:00	50	16,02	0,32
7:25:30	50	16,02	0,32
7:26:00	50	16,01	0,33
7:26:30	50	16,01	0,33
7:27:00	50	16,01	0,33
7:27:30	50	16,01	0,33
7:28:00	50	16,00	0,33
7:28:30	50	16,00	0,33
7:29:00	50	15,99	0,33
7:29:30	50	15,99	0,33
7:30:00	50	15,99	0,33
7:30:30	50	15,99	0,33
7:31:00	50	15,99	0,33
7:31:30	50	15,99	0,33
7:32:00	50	15,98	0,34
7:32:30	50	15,98	0,34
7:33:00	50	15,98	0,34
7:33:30	50	15,97	0,34
7:34:00	50	15,97	0,34
7:34:30	50	15,97	0,34
7:35:00	50	15,96	0,34
7:35:30	50	15,96	0,34
7:36:00	50	15,96	0,34
7:36:30	50	15,96	0,34
7:37:00	50	15,96	0,35
7:37:30	50	15,96	0,35
7:38:00	50	15,96	0,35
7:38:30	50	15,95	0,35
7:39:00	50	15,95	0,35
7:39:30	50	15,95	0,35
7:40:00	50	15,94	0,35
7:40:30	50	15,94	0,35
7:41:00	50	15,93	0,36
7:41:30	50	15,93	0,36
7:42:00	50	15,93	0,36
7:42:30	50	15,93	0,36
7:43:00	50	15,93	0,36
7:43:30	50	15,93	0,36
7:44:00	50	15,93	0,36
7:44:30	50	15,92	0,36
7:45:00	50	15,92	0,36
7:45:30	50	15,91	0,37
7:46:00	50	15,91	0,37
7:46:30	50	15,91	0,37
7:47:00	50	15,91	0,37
7:47:30	50	15,91	0,37
7:48:00	50	15,89	0,38
7:48:30	50	15,89	0,38
7:49:00	50	15,89	0,38
7:49:30	50	15,89	0,38
7:50:00	50	15,89	0,38
7:50:30	50	15,88	0,38
7:51:00	50	15,88	0,38
7:51:30	50	15,88	0,38
7:52:00	50	15,88	0,38
7:52:30	50	15,88	0,38
7:53:00	50	15,88	0,38
7:53:30	50	15,87	0,39
7:54:00	50	15,87	0,39
7:54:30	50	15,87	0,39
7:55:00	50	15,87	0,39
7:55:30	50	15,86	0,39
7:56:00	50	15,86	0,39
7:56:30	50	15,86	0,39
7:57:00	50	15,85	0,39
7:57:30	50	15,85	0,39
7:58:00	50	15,85	0,39
7:58:30	50	15,84	0,40
7:59:00	50	15,84	0,40
7:59:30	50	15,84	0,40
8:00:00	50	15,84	0,40
8:00:30	50	15,84	0,40
8:01:00	50	15,84	0,40
8:01:30	50	15,84	0,40
8:02:00	50	15,83	0,40
8:02:30	50	15,83	0,40
8:03:00	50	15,83	0,40
8:03:30	50	15,82	0,41
8:04:00	50	15,82	0,41
8:04:30	50	15,82	0,41
8:05:00	50	15,81	0,41
8:05:30	50	15,81	0,41
8:06:00	50	15,81	0,41
8:06:30	50	15,81	0,41
8:07:00	50	15,81	0,41
8:07:30	50	15,81	0,41
8:08:00	50	15,80	0,42
8:08:30	50	15,80	0,42
8:09:00	50	15,80	0,42
8:09:30	50	15,79	0,42
8:10:00	50	15,79	0,42
8:10:30	50	15,79	0,42
8:11:00	50	15,78	0,42
8:11:30	50	15,78	0,42
8:12:00	50	15,78	0,42
8:12:30	50	15,78	0,43
8:13:00	50	15,78	0,43
8:13:30	50	15,78	0,43
8:14:00	50	15,77	0,43
8:14:30	50	15,77	0,43
8:15:00	50	15,77	0,43
8:15:30	50	15,76	0,43
8:16:00	50	15,76	0,43
8:16:30	50	15,76	0,43
8:17:00	50	15,75	0,44
8:17:30	50	15,75	0,44
8:18:00	50	15,75	0,44
8:18:30	50	15,75	0,44
8:19:00	50	15,75	0,44
8:19:30	50	15,75	0,44
8:20:00	50	15,74	0,44
8:20:30	50	15,74	0,44
8:21:00	50	15,73	0,45
8:21:30	50	15,73	0,45
8:22:00	50	15,73	0,45
8:22:30	50	15,73	0,45
8:23:00	50	15,72	0,45
8:23:30	50	15,72	0,45
8:24:00	50	15,72	0,45
8:24:30	50	15,72	0,45
8:25:00	50	15,71	0,46
8:25:30	50	15,71	0,46
8:26:00	50	15,70	0,46
8:26:30	50	15,70	0,46
8:27:00	50	15,70	0,46
8:27:30	50	15,69	0,46
8:28:00	50	15,69	0,46
8:28:30	50	15,69	0,46
8:29:00	50	15,69	0,47
8:29:30	50	15,69	0,47
8:30:00	50	15,69	0,47
8:30:30	50	15,69	0,47
8:31:00	50	15,68	0,47
8:31:30	50	15,68	0,47
8:32:00	50	15,68	0,47
8:32:30	50	15,68	0,47
8:33:00	50	15,67	0,47
8:33:30	50	15,67	0,47
8:34:00	50	15,67	0,47
8:34:30	50	15,66	0,48
8:35:00	50	15,66	0,48
8:35:30	50	15,66	0,48
8:36:00	50	15,66	0,48
8:36:30	50	15,66	0,48
8:37:00	50	15,66	0,48
8:37:30	50	15,65	0,48
8:38:00	50	15,65	0,48
8:38:30	50	15,65	0,48
8:39:00	50	15,65	0,48
8:39:30	50	15,64	0,49
8:40:00	50	15,64	0,49
8:40:30	50	15,63	0,49
8:41:00	50	15,63	0,49
8:41:30	50	15,63	0,49
8:42:00	50	15,63	0,49
8:42:30	50	15,63	0,50
8:43:00	50	15,63	0,50
8:43:30	50	15,63	0,50
8:44:00	50	15,62	0,50
8:44:30	50	15,62	0,50
8:45:00	50	15,62	0,50
8:45:30	50	15,61	0,50
8:46:00	50	15,61	0,50
8:46:30	50	15,61	0,50
8:47:00	50	15,60	0,51
8:47:30	50	15,60	0,51
8:48:00	50	15,60	0,51
8:48:30	50	15,60	0,51
8:49:00	50	15,60	0,51
8:49:30	50	15,60	0,51
8:50:00	50	15,59	0,51
8:50:30	50	15,59	0,51
8:51:00	50	15,59	0,51
8:51:30	50	15,58	0,52
8:52:00	50	15,58	0,52
8:52:30	50	15,58	0,52
8:53:00	50	15,58	0,52
8:53:30	50	15,57	0,52
8:54:00	50	15,57	0,52
8:54:30	50	15,57	0,52
8:55:00	50	15,57	0,52
8:55:30	50	15,57	0,52
8:56:00	50	15,56	0,53
8:56:30	50	15,55	0,53
8:57:00	50	15,55	0,53
8:57:30	50	15,54	0,54
8:58:00	50	15,54	0,54
8:58:30	50	15,54	0,54
8:59:00	50	15,54	0,54
8:59:30	50	15,54	0,54
9:00:00	50	15,54	0,54
9:00:30	50	15,54	0,54
9:01:00	50	15,54	0,54
9:01:30	50	15,54	0,54
9:02:00	50	15,54	0,54
9:02:30	50	15,53	0,54
9:03:00	50	15,52	0,55
9:03:30	50	15,52	0,55
9:04:00	50	15,51	0,55
9:04:30	50	15,51	0,55
9:05:00	50	15,51	0,55
9:05:30	50	15,51	0,55
9:06:00	50	15,51	0,55
9:06:30	50	15,51	0,55
9:07:00	50	15,51	0,55
9:07:30	50	15,51	0,55
9:08:00	50	15,50	0,56
9:08:30	50	15,50	0,56
9:09:00	50	15,50	0,56
9:09:30	50	15,50	0,56
9:10:00	50	15,49	0,56
9:10:30	50	15,49	0,56
9:11:00	50	15,49	0,56
9:11:30	50	15,48	0,56
9:12:00	50	15,48	0,56
9:12:30	50	15,48	0,56
9:13:00	50	15,48	0,57
9:13:30	50	15,48	0,57
9:14:00	50	15,48	0,57
9:14:30	50	15,47	0,57
9:15:00	50	15,47	0,57
9:15:30	50	15,47	0,57
9:16:00	50	15,46	0,58
9:16:30	50	15,46	0,58
9:17:00	50	15,46	0,58
9:17:30	50	15,46	0,58
9:18:00	50	15,45	0,58
9:18:30	50	15,45	0,58
9:19:00	50	15,45	0,58
9:19:30	50	15,45	0,58
9:20:00	50	15,45	0,58
9:20:30	50	15,45	0,58
9:21:00	50	15,44	0,59
9:21:30	50	15,44	0,59
9:22:00	50	15,44	0,59
9:22:30	50	15,44	0,59
9:23:00	50	15,43	0,59
9:23:30	50	15,43	0,59
9:24:00	50	15,43	0,59
9:24:30	50	15,42	0,60
9:25:00	50	15,42	0,60
9:25:30	50	15,42	0,60
9:26:00	50	15,42	0,60
9:26:30	50	15,42	0,60
9:27:00	50	15,42	0,60
9:27:30	50	15,42	0,60
9:28:00	50	15,41	0,60
9:28:30	50	15,41	0,60
9:29:00	50	15,41	0,60
9:29:30	50	15,41	0,60
9:30:00	50	15,40	0,61
9:30:30	50	15,39	0,61
9:31:00	50	15,39	0,61
9:31:30	50	15,39	0,61
9:32:00	50	15,39	0,61
9:32:30	50	15,39	0,61
9:33:00	50	15,38	0,62
9:33:30	50	15,37	0,62
9:34:00	50	15,37	0,62
9:34:30	50	15,37	0,62
9:35:00	50	15,37	0,62
9:35:30	50	15,37	0,62
9:36:00	50	15,37	0,62
9:36:30	50	15,36	0,63
9:37:00	50	15,36	0,63
9:37:30	50	15,36	0,63
9:38:00	50	15,36	0,63
9:38:30	50	15,35	0,63
9:39:00	50	15,35	0,63
9:39:30	50	15,35	0,63
9:40:00	50	15,34	0,64
9:40:30	50	15,34	0,64
9:41:00	50	15,34	0,64
9:41:30	50	15,34	0,64
9:42:00	50	15,33	0,64
9:42:30	50	15,33	0,64
9:43:00	50	15,33	0,64
9:43:30	50	15,33	0,64
9:44:00	50	15,33	0,65
9:44:30	50	15,33	0,65
9:45:00	50	15,33	0,65
9:45:30	50	15,33	0,65
9:46:00	50	15,32	0,65
9:46:30	50	15,32	0,65
9:47:00	50	15,32	0,65
9:47:30	50	15,32	0,65
9:48:00	50	15,31	0,65
9:48:30	50	15,31	0,65
9:49:00	50	15,31	0,65
9:49:30	50	15,30	0,66
9:50:00	50	15,30	0,66
9:50:30	50	15,30	0,66
9:51:00	50	15,30	0,66
9:51:30	50	15,30	0,66
9:52:00	50	15,30	0,66
9:52:30	50	15,29	0,67
9:53:00	50	15,29	0,67
9:53:30	50	15,29	0,67
9:54:00	50	15,28	0,67
9:54:30	50	15,28	0,67
9:55:00	50	15,28	0,67
9:55:30	50	15,27	0,67
9:56:00	50	15,27	0,67
9:56:30	50	15,27	0,67
9:57:00	50	15,27	0,68
9:57:30	50	15,27	0,68
9:58:00	50	15,27	0,68
9:58:30	50	15,26	0,68
9:59:00	50	15,26	0,68
9:59:30	50	15,26	0,68
10:00:00	50	15,26	0,68
10:00:30	50	15,25	0,69
10:01:00	50	15,25	0,69
10:01:30	50	15,25	0,69
10:02:00	50	15,24	0,69
10:02:30	50	15,24	0,69
10:03:00	50	15,24	0,69
10:03:30	50	15,24	0,69
10:04:00	50	15,24	0,69
10:04:30	50	15,24	0,69
10:05:00	50	15,23	0,70
10:05:30	50	15,23	0,70
10:06:00	50	15,23	0,70
10:06:30	50	15,22	0,70
10:07:00	50	15,22	0,70
10:07:30	50	15,22	0,70
10:08:00	50	15,21	0,71
10:08:30	50	15,21	0,71
10:09:00	50	15,21	0,71
10:09:30	50	15,21	0,71
10:10:00	50	15,21	0,71
10:10:30	50	15,21	0,71
10:11:00	50	15,21	0,71
10:11:30	50	15,20	0,71
10:12:00	50	15,20	0,71
10:12:30	50	15,19	0,72
10:13:00	50	15,19	0,72
10:13:30	50	15,18	0,72
10:14:00	50	15,18	0,72
10:14:30	50	15,18	0,72
10:15:00	50	15,18	0,72
10:15:30	50	15,18	0,72
10:16:00	50	15,18	0,72
10:16:30	50	15,18	0,73
10:17:00	50	15,18	0,73
10:17:30	50	15,18	0,73
10:18:00	50	15,17	0,73
10:18:30	50	15,17	0,73
10:19:00	50	15,16	0,74
10:19:30	50	15,16	0,74
10:20:00	50	15,15	0,74
10:20:30	50	15,15	0,74
10:21:00	50	15,15	0,74
10:21:30	50	15,15	0,74
10:22:00	50	15,15	0,74
10:22:30	50	15,15	0,74
10:23:00	50	15,14	0,75
10:23:30	50	15,14	0,75
10:24:00	50	15,14	0,75
10:24:30	50	15,14	0,75
10:25:00	50	15,13	0,75
10:25:30	50	15,13	0,75
10:26:00	50	15,13	0,75
10:26:30	50	15,12	0,76
10:27:00	50	15,12	0,76
10:27:30	50	15,12	0,76
10:28:00	50	15,12	0,76
10:28:30	50	15,12	0,76
10:29:00	50	15,12	0,76
10:29:30	50	15,12	0,76
10:30:00	50	15,12	0,76
10:30:30	50	15,11	0,77
10:31:00	50	15,11	0,77
10:31:30	50	15,11	0,77
10:32:00	50	15,10	0,77
10:32:30	50	15,10	0,77
10:33:00	50	15,10	0,77
10:33:30	50	15,09	0,77
10:34:00	50	15,09	0,77
10:34:30	50	15,09	0,77
10:35:00	50	15,09	0,77
10:35:30	50	15,09	0,78
10:36:00	50	15,09	0,78
10:36:30	50	15,09	0,78
10:37:00	50	15,08	0,78
10:37:30	50	15,08	0,78
10:38:00	50	15,08	0,78
10:38:30	50	15,07	0,79
10:39:00	50	15,07	0,79
10:39:30	50	15,07	0,79
10:40:00	50	15,06	0,79
10:40:30	50	15,06	0,79
10:41:00	50	15,06	0,79
10:41:30	50	15,06	0,80
10:42:00	50	15,06	0,80
10:42:30	50	15,06	0,80
10:43:00	50	15,06	0,80
10:43:30	50	15,05	0,80
10:44:00	50	15,05	0,80
10:44:30	50	15,05	0,80
10:45:00	50	15,04	0,80
10:45:30	50	15,04	0,80
10:46:00	50	15,04	0,80
10:46:30	50	15,03	0,81
10:47:00	50	15,03	0,81
10:47:30	50	15,03	0,81
10:48:00	50	15,03	0,81
10:48:30	50	15,03	0,81
10:49:00	50	15,03	0,81
10:49:30	50	15,03	0,81
10:50:00	50	15,02	0,82
10:50:30	50	15,02	0,82
10:51:00	50	15,02	0,82
10:51:30	50	15,01	0,82
10:52:00	50	15,01	0,82
10:52:30	50	15,01	0,82
10:53:00	50	15,01	0,82
10:53:30	50	15,00	0,83
10:54:00	50	15,00	0,83
10:54:30	50	15,00	0,83
10:55:00	50	15,00	0,83
10:55:30	50	15,00	0,83
10:56:00	50	15,00	0,83
10:56:30	50	15,00	0,83
10:57:00	50	15,00	0,83
10:57:30	50	15,00	0,83
10:58:00	50	15,00	0,83
10:58:30	50	14,97	0,85
10:59:00	50	14,97	0,85
10:59:30	50	14,97	0,85
11:00:00	50	14,97	0,85
11:00:30	50	14,97	0,85
11:01:00	50	14,97	0,85
11:01:30	50	14,96	0,85
11:02:00	50	14,96	0,85
11:02:30	50	14,96	0,85
11:03:00	50	14,96	0,85
11:03:30	50	14,95	0,86
11:04:00	50	14,95	0,86
11:04:30	50	14,95	0,86
11:05:00	50	14,95	0,86
11:05:30	50	14,94	0,86
11:06:00	50	14,94	0,86
11:06:30	50	14,94	0,86
11:07:00	50	14,94	0,86
11:07:30	50	14,94	0,87
11:08:00	50	14,94	0,87
11:08:30	50	14,94	0,87
11:09:00	50	14,93	0,87
11:09:30	50	14,93	0,87
11:10:00	50	14,93	0,87
11:10:30	50	14,93	0,87
11:11:00	50	14,92	0,88
11:11:30	50	14,92	0,88
11:12:00	50	14,92	0,88
11:12:30	50	14,91	0,88
11:13:00	50	14,91	0,88
11:13:30	50	14,91	0,88
11:14:00	50	14,91	0,89
11:14:30	50	14,91	0,89
11:15:00	50	14,91	0,89
11:15:30	50	14,90	0,89
11:16:00	50	14,90	0,89
11:16:30	50	14,90	0,89
11:17:00	50	14,89	0,90
11:17:30	50	14,89	0,90
11:18:00	50	14,89	0,90
11:18:30	50	14,89	0,90
11:19:00	50	14,88	0,90
11:19:30	50	14,88	0,90
11:20:00	50	14,88	0,90
11:20:30	50	14,88	0,90
11:21:00	50	14,88	0,91
11:21:30	50	14,88	0,91
11:22:00	50	14,87	0,91
11:22:30	50	14,87	0,91
11:23:00	50	14,87	0,91
11:23:30	50	14,87	0,91
11:24:00	50	14,86	0,91
11:24:30	50	14,86	0,91
11:25:00	50	14,86	0,91
11:25:30	50	14,85	0,92
11:26:00	50	14,85	0,92
11:26:30	50	14,85	0,92
11:27:00	50	14,85	0,92
11:27:30	50	14,85	0,92
11:28:00	50	14,85	0,92
11:28:30	50	14,84	0,93
11:29:00	50	14,84	0,93
11:29:30	50	14,84	0,93
11:30:00	50	14,83	0,93
11:30:30	50	14,83	0,93
11:31:00	50	14,83	0,93
11:31:30	50	14,82	0,94
11:32:00	50	14,82	0,94
11:32:30	50	14,82	0,94
11:33:00	50	14,82	0,94
11:33:30	50	14,82	0,94
11:34:00	50	14,82	0,94
11:34:30	50	14,82	0,94
11:35:00	50	14,82	0,94
11:35:30	50	14,82	0,94
11:36:00	50	14,82	0,94
11:36:30	50	14,82	0,94
11:37:00	50	14,82	0,94
11:37:30	50	14,81	0,95
11:38:00	50	14,81	0,95
11:38:30	50	14,80	0,95
11:39:00	50	14,79	0,96
11:39:30	50	14,79	0,96
11:40:00	50	14,79	0,96
11:40:30	50	14,79	0,96
11:41:00	50	14,78	0,97
11:41:30	50	14,78	0,97
11:42:00	50	14,78	0,97
11:42:30	50	14,77	0,97
11:43:00	50	14,77	0,97
11:43:30	50	14,77	0,97
11:44:00	50	14,77	0,97
11:44:30	50	14,76	0,98
11:45:00	50	14,76	0,98
11:45:30	50	14,76	0,98
11:46:00	50	14,76	0,98
11:46:30	50	14,76	0,98
11:47:00	50	14,76	0,98
11:47:30	50	14,75	0,99
11:48:00	50	14,75	0,99
11:48:30	50	14,75	0,99
11:49:00	50	14,75	0,99
11:49:30	50	14,74	0,99
11:50:00	50	14,74	0,99
11:50:30	50	14,74	0,99
11:51:00	50	14,73	1,00
11:51:30	50	14,73	1,00
11:52:00	50	14,73	1,00
11:52:30	50	14,73	1,00
11:53:00	50	14,73	1,00
11:53:30	50	14,73	1,00
11:54:00	50	14,72	1,01
11:54:30	50	14,72	1,01
11:55:00	50	14,72	1,01
11:55:30	50	14,71	1,01
11:56:00	50	14,71	1,01
11:56:30	50	14,71	1,01
11:57:00	50	14,70	1,02
11:57:30	50	14,70	1,02
11:58:00	50	14,70	1,02
11:58:30	50	14,70	1,02
11:59:00	50	14,70	1,02
11:59:30	50	14,70	1,02
12:00:00	50	14,70	1,02
12:00:30	50	14,69	1,03
12:01:00	50	14,69	1,03
12:01:30	50	14,69	1,03
12:02:00	50	14,68	1,03
12:02:30	50	14,68	1,03
12:03:00	50	14,68	1,03
12:03:30	50	14,68	1,03
12:04:00	50	14,67	1,04
12:04:30	50	14,67	1,04
12:05:00	50	14,67	1,04
12:05:30	50	14,67	1,04
12:06:00	50	14,67	1,04
12:06:30	50	14,67	1,04
12:07:00	50	14,66	1,05
12:07:30	50	14,66	1,05
12:08:00	50	14,66	1,05
12:08:30	50	14,66	1,05
12:09:00	50	14,65	1,05
12:09:30	50	14,65	1,05
12:10:00	50	14,64	1,06
12:10:30	50	14,64	1,06
12:11:00	50	14,64	1,06
12:11:30	50	14,64	1,06
12:12:00	50	14,64	1,06
12:12:30	50	14,64	1,06
12:13:00	50	14,64	1,06
12:13:30	50	14,64	1,06
12:14:00	50	14,64	1,06
12:14:30	50	14,64	1,06
12:15:00	50	14,64	1,06
12:15:30	50	14,63	1,07
12:16:00	50	14,63	1,07
12:16:30	50	14,63	1,07
12:17:00	50	14,63	1,07
12:17:30	50	14,62	1,07
12:18:00	50	14,62	1,07
12:18:30	50	14,61	1,08
12:19:00	50	14,61	1,08
12:19:30	50	14,61	1,08
12:20:00	50	14,59	1,09
12:20:30	50	14,59	1,09
12:21:00	50	14,59	1,09
12:21:30	50	14,58	1,10
12:22:00	50	14,58	1,10
12:22:30	50	14,58	1,10
12:23:00	50	14,58	1,10
12:23:30	50	14,58	1,10
12:24:00	50	14,58	1,10
12:24:30	50	14,58	1,10
12:25:00	50	14,57	1,11
12:25:30	50	14,57	1,11
12:26:00	50	14,57	1,11
12:26:30	50	14,56	1,11
12:27:00	50	14,56	1,11
12:27:30	50	14,56	1,11
12:28:00	50	14,55	1,12
12:28:30	50	14,55	1,12
12:29:00	50	14,55	1,12
12:29:30	50	14,55	1,12
12:30:00	50	14,55	1,13
12:30:30	50	14,55	1,13
12:31:00	50	14,55	1,13
12:31:30	50	14,54	1,13
12:32:00	50	14,54	1,13
12:32:30	50	14,54	1,13
12:33:00	50	14,54	1,13
12:33:30	50	14,53	1,14
12:34:00	50	14,53	1,14
12:34:30	50	14,52	1,14
12:35:00	50	14,52	1,14
12:35:30	50	14,52	1,14
12:36:00	50	14,52	1,15
12:36:30	50	14,52	1,15
12:37:00	50	14,52	1,15
12:37:30	50	14,51	1,15
12:38:00	50	14,51	1,15
12:38:30	50	14,51	1,15
12:39:00	50	14,50	1,16
12:39:30	50	14,50	1,16
12:40:00	50	14,50	1,16
12:40:30	50	14,49	1,16
12:41:00	50	14,49	1,16
12:41:30	50	14,49	1,16
12:42:00	50	14,49	1,17
12:42:30	50	14,49	1,17
12:43:00	50	14,49	1,17
12:43:30	50	14,49	1,17
12:44:00	50	14,48	1,17
12:44:30	50	14,48	1,17
12:45:00	50	14,48	1,17
12:45:30	50	14,47	1,18
12:46:00	50	14,47	1,18
12:46:30	50	14,47	1,18
12:47:00	50	14,46	1,18
12:47:30	50	14,46	1,18
12:48:00	50	14,46	1,18
12:48:30	50	14,46	1,19
12:49:00	50	14,46	1,19
12:49:30	50	14,46	1,19
12:50:00	50	14,45	1,20
12:50:30	50	14,45	1,20
12:51:00	50	14,45	1,20
12:51:30	50	14,44	1,20
12:52:00	50	14,44	1,20
12:52:30	50	14,44	1,20
12:53:00	50	14,44	1,20
12:53:30	50	14,44	1,20
12:54:00	50	14,44	1,20
12:54:30	50	14,44	1,20
12:55:00	50	14,43	1,21
12:55:30	50	14,43	1,21
12:56:00	50	14,43	1,21
12:56:30	50	14,43	1,21
12:57:00	50	14,43	1,21
12:57:30	50	14,43	1,21
12:58:00	50	14,43	1,21
12:58:30	50	14,42	1,22
12:59:00	50	14,42	1,22
12:59:30	50	14,42	1,22
13:00:00	50	14,41	1,22
13:00:30	50	14,41	1,22
13:01:00	50	14,40	1,23
13:01:30	50	14,40	1,23
13:02:00	50	14,39	1,24
13:02:30	50	14,38	1,25
13:03:00	50	14,38	1,25
13:03:30	50	14,38	1,25
13:04:00	50	14,38	1,25
13:04:30	50	14,38	1,25
13:05:00	50	14,38	1,25
13:05:30	50	14,37	1,26
13:06:00	50	14,37	1,26
13:06:30	50	14,37	1,26
13:07:00	50	14,36	1,26
13:07:30	50	14,36	1,26
13:08:00	50	14,36	1,26
13:08:30	50	14,35	1,27
13:09:00	50	14,35	1,27
13:09:30	50	14,35	1,27
13:10:00	50	14,35	1,27
13:10:30	50	14,34	1,27
13:11:00	50	14,34	1,27
13:11:30	50	14,34	1,27
13:12:00	50	14,34	1,28
13:12:30	50	14,34	1,28
13:13:00	50	14,34	1,28
13:13:30	50	14,33	1,29
13:14:00	50	14,33	1,29
13:14:30	50	14,33	1,29
13:15:00	50	14,32	1,29
13:15:30	50	14,32	1,29
13:16:00	50	14,32	1,29
13:16:30	50	14,31	1,30
13:17:00	50	14,31	1,30
13:17:30	50	14,31	1,30
13:18:00	50	14,31	1,30
13:18:30	50	14,31	1,30
13:19:00	50	14,30	1,31
13:19:30	50	14,30	1,31
13:20:00	50	14,30	1,31
13:20:30	50	14,29	1,32
13:21:00	50	14,29	1,32
13:21:30	50	14,29	1,32
13:22:00	50	14,28	1,32
13:22:30	50	14,28	1,32
13:23:00	50	14,28	1,32
13:23:30	50	14,28	1,33
13:24:00	50	14,28	1,33
13:24:30	50	14,28	1,33
13:25:00	50	14,28	1,33
13:25:30	50	14,27	1,33
13:26:00	50	14,27	1,33
13:26:30	50	14,26	1,34
13:27:00	50	14,26	1,34
13:27:30	50	14,26	1,34
13:28:00	50	14,26	1,34
13:28:30	50	14,26	1,34
13:29:00	50	14,25	1,35
13:29:30	50	14,25	1,35
13:30:00	50	14,25	1,35
13:30:30	50	14,25	1,35
13:31:00	50	14,25	1,35
13:31:30	50	14,25	1,35
13:32:00	50	14,25	1,35
13:32:30	50	14,25	1,35
13:33:00	50	14,24	1,36
13:33:30	50	14,24	1,36
13:34:00	50	14,24	1,36
13:34:30	50	14,23	1,36
13:35:00	50	14,23	1,36
13:35:30	50	14,23	1,36
13:36:00	50	14,22	1,37
13:36:30	50	14,22	1,37
13:37:00	50	14,22	1,37
13:37:30	50	14,22	1,38
13:38:00	50	14,22	1,38
13:38:30	50	14,21	1,38
13:39:00	50	14,21	1,38
13:39:30	50	14,21	1,38
13:40:00	50	14,21	1,38
13:40:30	50	14,20	1,39
13:41:00	50	14,20	1,39
13:41:30	50	14,19	1,39
13:42:00	50	14,19	1,39
13:42:30	50	14,19	1,39
13:43:00	50	14,19	1,40
13:43:30	50	14,17	1,41
13:44:00	50	14,17	1,41
13:44:30	50	14,16	1,42
13:45:00	50	14,16	1,42
13:45:30	50	14,16	1,42
13:46:00	50	14,16	1,42
13:46:30	50	14,16	1,42
13:47:00	50	14,15	1,43
13:47:30	50	14,15	1,43
13:48:00	50	14,15	1,43
13:48:30	50	14,15	1,43
13:49:00	50	14,14	1,44
13:49:30	50	14,14	1,44
13:50:00	50	14,14	1,44
13:50:30	50	14,13	1,44
13:51:00	50	14,13	1,44
13:51:30	50	14,13	1,44
13:52:00	50	14,13	1,45
13:52:30	50	14,13	1,45
13:53:00	50	14,13	1,45
13:53:30	50	14,12	1,46
13:54:00	50	14,12	1,46
13:54:30	50	14,12	1,46
13:55:00	50	14,11	1,46
13:55:30	50	14,11	1,46
13:56:00	50	14,11	1,46
13:56:30	50	14,10	1,47
13:57:00	50	14,10	1,47
13:57:30	50	14,10	1,47
13:58:00	50	14,10	1,47
13:58:30	50	14,10	1,47
13:59:00	50	14,09	1,48
13:59:30	50	14,09	1,48
14:00:00	50	14,09	1,48
14:00:30	50	14,08	1,49
14:01:00	50	14,08	1,49
14:01:30	50	14,08	1,49
14:02:00	50	14,07	1,49
14:02:30	50	14,07	1,49
14:03:00	50	14,07	1,49
14:03:30	50	14,07	1,50
14:04:00	50	14,07	1,50
14:04:30	50	14,07	1,50
14:05:00	50	14,06	1,51
14:05:30	50	14,06	1,51
14:06:00	50	14,06	1,51
14:06:30	50	14,05	1,51
14:07:00	50	14,05	1,51
14:07:30	50	14,05	1,51
14:08:00	50	14,04	1,52
14:08:30	50	14,04	1,52
14:09:00	50	14,04	1,52
14:09:30	50	14,04	1,52
14:10:00	50	14,04	1,52
14:10:30	50	14,04	1,53
14:11:00	50	14,04	1,53
14:11:30	50	14,04	1,53
14:12:00	50	14,04	1,53
14:12:30	50	14,03	1,53
14:13:00	50	14,03	1,53
14:13:30	50	14,03	1,53
14:14:00	50	14,02	1,54
14:14:30	50	14,02	1,54
14:15:00	50	14,01	1,55
14:15:30	50	14,01	1,55
14:16:00	50	14,01	1,55
14:16:30	50	14,01	1,55
14:17:00	50	14,01	1,55
14:17:30	50	14,00	1,56
14:18:00	50	14,00	1,56
14:18:30	50	14,00	1,56
14:19:00	50	13,99	1,57
14:19:30	50	13,99	1,57
14:20:00	50	13,99	1,57
14:20:30	50	13,98	1,57
14:21:00	50	13,98	1,57
14:21:30	50	13,98	1,57
14:22:00	50	13,98	1,58
14:22:30	50	13,98	1,58
14:23:00	50	13,98	1,58
14:23:30	50	13,97	1,59
14:24:00	50	13,97	1,59
14:24:30	50	13,96	1,59
14:25:00	50	13,96	1,59
