Repository: ProgWizer/parser

File: project-root/data/Tests/Data Acquisition/2013 (508)/13-0274 MW.txt
--Test Summary--
Full Path and File Name	
Instrument Name	7222
Instrument Type	Model 7222 Consistometer
Instrument Serial Number	
Test Start Date	19.12.2013
Test Start Time	10:02:38
Test Stop Date	19.12.2013
Test Stop Time	12:34:38
Test Length	2:32:00
Final Sample Time Offset	2:31:50
Controller Schedule Name	
Sampling Period	10 seconds
Comments	T: 75C(40min); P: 40MPa(40min); tap water
Information	WellID	Research
Information	Customer	Trican
Information	EngName	Pavel Lebedev
Information	CementClass	60%G+30%HDPE+10%SF-2 BWOB
Information	CementMfr	Dyckerhoff - Suhoy Log
Information	Additives	
Information	Density	1250
Information	BHCT	75
Information	BHST	85
Information	FluidLoss	n/a
Information	JobType	Research
Calculated Value	Time_30Bc	0:58:40
Calculated Value	Time_70Bc	2:08:10
Calculated Value	Time_100Bc	2:31:20
Initial Temperature (°C)	25 °C
Final Temperature (°C)	75 °C
Initial Pressure (MPa)	0,6 MPa
Final Pressure (MPa)	39,9 MPa
Initial Consistency (Bc)	9 Bc
Final Consistency (Bc)	85 Bc
--Data--
Time (HH:MM:SS)	Temperature (°C)	Pressure (MPa)	Consistency (Bc)
0:00:00	25	0,6	9
0:00:10	25	0,8	11
0:00:20	25	0,9	13
0:00:30	25	1,2	9
0:00:40	25	1,3	29
0:00:50	25	1,7	82
0:01:00	25	1,8	7
0:01:10	25	1,9	6
0:01:20	25	2,2	5
0:01:30	25	2,4	6
0:01:40	25	2,6	85
0:01:50	25	2,9	17
0:02:00	25	3,2	12
0:02:10	25	3,4	112
0:02:20	25	3,8	23
0:02:30	25	4,0	6
0:02:40	25	4,2	10
0:02:50	25	4,4	7
0:03:00	26	4,5	11
0:03:10	26	4,7	13
0:03:20	26	4,8	16
0:03:30	26	5,1	7
0:03:40	26	5,2	16
0:03:50	27	5,3	16
0:04:00	27	5,5	11
0:04:10	27	5,7	15
0:04:20	27	5,8	16
0:04:30	28	6,0	8
0:04:40	28	6,2	14
0:04:50	28	6,4	10
0:05:00	28	6,5	9
0:05:10	28	6,7	9
0:05:20	29	6,8	28
0:05:30	29	6,9	9
0:05:40	29	7,1	36
0:05:50	30	7,4	14
0:06:00	30	7,4	13
0:06:10	30	7,5	41
0:06:20	30	7,7	15
0:06:30	31	7,8	91
0:06:40	31	8,0	10
0:06:50	31	8,1	10
0:07:00	31	8,3	8
0:07:10	32	8,5	12
0:07:20	32	8,7	11
0:07:30	32	9,0	79
0:07:40	33	9,1	23
0:07:50	33	9,2	7
0:08:00	33	9,3	6
0:08:10	33	9,5	62
0:08:20	34	9,6	15
0:08:30	34	9,8	27
0:08:40	34	10,0	9
0:08:50	34	10,2	19
0:09:00	34	10,5	11
0:09:10	35	10,5	7
0:09:20	35	10,7	8
0:09:30	35	11,0	11
0:09:40	35	11,0	11
0:09:50	35	11,3	12
0:10:00	36	11,1	14
0:10:10	36	11,5	17
0:10:20	36	11,6	15
0:10:30	37	11,7	13
0:10:40	37	11,8	17
0:10:50	37	11,9	38
0:11:00	37	12,1	11
0:11:10	38	12,3	11
0:11:20	38	12,5	13
0:11:30	38	12,7	14
0:11:40	38	12,9	15
0:11:50	38	13,1	34
0:12:00	39	13,4	10
0:12:10	39	13,6	12
0:12:20	39	13,7	13
0:12:30	39	13,9	9
0:12:40	39	13,9	9
0:12:50	40	14,2	21
0:13:00	40	14,4	19
0:13:10	40	14,6	16
0:13:20	41	14,7	12
0:13:30	41	14,8	32
0:13:40	41	15,0	9
0:13:50	41	15,1	13
0:14:00	42	15,3	14
0:14:10	42	15,4	14
0:14:20	42	15,6	15
0:14:30	42	15,8	12
0:14:40	42	15,9	13
0:14:50	43	16,1	11
0:15:00	43	16,3	14
0:15:10	43	16,4	12
0:15:20	43	16,7	12
0:15:30	43	16,9	10
0:15:40	44	16,8	16
0:15:50	44	16,9	27
0:16:00	44	17,1	12
0:16:10	44	17,4	14
0:16:20	44	17,6	10
0:16:30	45	17,9	12
0:16:40	45	17,6	11
0:16:50	45	17,9	12
0:17:00	45	18,1	13
0:17:10	45	18,3	10
0:17:20	46	18,5	10
0:17:30	46	18,8	17
0:17:40	46	19,0	15
0:17:50	46	19,1	10
0:18:00	47	19,3	10
0:18:10	47	19,5	10
0:18:20	47	19,3	10
0:18:30	47	19,5	15
0:18:40	47	19,7	11
0:18:50	48	20,0	13
0:19:00	48	20,2	14
0:19:10	48	20,3	15
0:19:20	48	20,5	14
0:19:30	49	20,6	17
0:19:40	49	20,7	14
0:19:50	49	20,8	16
0:20:00	49	20,9	23
0:20:10	50	21,0	14
0:20:20	50	21,2	23
0:20:30	50	21,4	13
0:20:40	50	21,7	18
0:20:50	50	21,9	9
0:21:00	51	22,1	17
0:21:10	51	22,4	15
0:21:20	51	22,2	15
0:21:30	51	22,4	24
0:21:40	51	22,5	17
0:21:50	52	22,8	15
0:22:00	52	23,0	14
0:22:10	52	23,1	38
0:22:20	52	23,3	20
0:22:30	53	23,6	21
0:22:40	53	23,8	16
0:22:50	53	24,0	14
0:23:00	53	24,2	12
0:23:10	53	24,4	6
0:23:20	54	24,2	12
0:23:30	54	24,4	24
0:23:40	54	24,6	24
0:23:50	54	24,7	21
0:24:00	54	24,8	18
0:24:10	55	25,0	13
0:24:20	55	25,2	17
0:24:30	55	25,5	12
0:24:40	55	25,7	18
0:24:50	55	25,9	8
0:25:00	56	26,1	16
0:25:10	56	26,3	13
0:25:20	56	26,4	20
0:25:30	56	26,6	10
0:25:40	57	26,7	12
0:25:50	57	26,9	11
0:26:00	57	27,1	7
0:26:10	57	27,3	17
0:26:20	57	27,6	18
0:26:30	58	27,3	9
0:26:40	58	27,5	19
0:26:50	58	27,7	16
0:27:00	58	28,0	19
0:27:10	58	28,3	13
0:27:20	59	27,9	14
0:27:30	59	28,1	11
0:27:40	59	28,4	9
0:27:50	59	28,6	9
0:28:00	59	28,8	10
0:28:10	60	29,0	10
0:28:20	60	29,1	10
0:28:30	60	29,2	11
0:28:40	60	29,4	12
0:28:50	61	29,5	11
0:29:00	61	29,7	13
0:29:10	61	29,9	10
0:29:20	61	30,1	9
0:29:30	61	30,3	9
0:29:40	62	30,5	11
0:29:50	62	30,7	8
0:30:00	62	30,8	6
0:30:10	62	30,9	31
0:30:20	63	31,1	11
0:30:30	63	31,2	12
0:30:40	63	31,3	19
0:30:50	63	31,5	14
0:31:00	63	31,7	25
0:31:10	64	31,9	25
0:31:20	64	32,1	14
0:31:30	64	32,3	13
0:31:40	64	32,4	16
0:31:50	65	32,6	25
0:32:00	65	32,8	16
0:32:10	65	33,0	17
0:32:20	65	33,2	12
0:32:30	65	33,3	14
0:32:40	65	33,6	14
0:32:50	66	33,8	14
0:33:00	66	34,0	13
0:33:10	66	34,3	14
0:33:20	66	33,7	14
0:33:30	66	34,0	14
0:33:40	66	34,3	13
0:33:50	67	34,5	14
0:34:00	67	34,8	13
0:34:10	67	35,0	23
0:34:20	68	35,1	19
0:34:30	68	35,2	18
0:34:40	68	35,3	14
0:34:50	68	35,3	15
0:35:00	69	35,6	14
0:35:10	69	35,8	10
0:35:20	69	35,9	8
0:35:30	69	36,1	20
0:35:40	69	36,3	28
0:35:50	70	36,5	14
0:36:00	70	36,7	12
0:36:10	70	37,0	12
0:36:20	70	37,2	12
0:36:30	70	37,6	13
0:36:40	70	36,8	12
0:36:50	71	37,0	57
0:37:00	71	37,3	12
0:37:10	71	37,5	12
0:37:20	71	37,7	15
0:37:30	71	38,0	16
0:37:40	72	38,2	12
0:37:50	72	38,4	13
0:38:00	72	38,6	14
0:38:10	72	38,8	13
0:38:20	73	39,0	8
0:38:30	73	39,2	8
0:38:40	73	39,4	10
0:38:50	73	39,5	13
0:39:00	74	39,7	13
0:39:10	74	39,9	40
0:39:20	74	40,1	13
0:39:30	74	40,2	12
0:39:40	74	40,3	56
0:39:50	75	40,6	17
0:40:00	75	40,8	25
0:40:10	75	40,9	19
0:40:20	75	40,1	25
0:40:30	75	40,3	15
0:40:40	76	40,4	10
0:40:50	76	40,5	13
0:41:00	76	40,6	26
0:41:10	76	40,6	13
0:41:20	76	40,7	14
0:41:30	76	40,7	13
0:41:40	77	40,7	12
0:41:50	77	40,8	11
0:42:00	77	40,7	10
0:42:10	77	40,7	13
0:42:20	77	40,6	9
0:42:30	77	40,5	11
0:42:40	77	40,5	12
0:42:50	77	40,4	10
0:43:00	77	40,3	14
0:43:10	77	40,2	11
0:43:20	78	40,2	8
0:43:30	78	40,2	10
0:43:40	78	40,1	12
0:43:50	78	40,1	11
0:44:00	78	40,0	11
0:44:10	78	40,0	14
0:44:20	78	40,0	11
0:44:30	78	39,9	10
0:44:40	78	39,9	8
0:44:50	78	40,0	11
0:45:00	78	40,0	11
0:45:10	78	39,9	41
0:45:20	78	39,9	10
0:45:30	77	39,9	8
0:45:40	77	39,9	12
0:45:50	77	39,9	12
0:46:00	77	39,9	13
0:46:10	77	39,9	14
0:46:20	77	39,9	62
0:46:30	77	39,9	9
0:46:40	77	39,9	15
0:46:50	77	39,9	13
0:47:00	77	40,0	12
0:47:10	77	39,9	12
0:47:20	77	39,9	14
0:47:30	77	40,0	13
0:47:40	77	39,9	14
0:47:50	77	39,9	4
0:48:00	77	39,9	13
0:48:10	77	39,9	13
0:48:20	77	39,9	86
0:48:30	77	39,9	15
0:48:40	77	39,9	5
0:48:50	77	39,9	13
0:49:00	77	39,9	13
0:49:10	77	39,9	13
0:49:20	77	39,9	70
0:49:30	77	39,9	13
0:49:40	77	39,9	12
0:49:50	77	39,9	14
0:50:00	77	39,9	13
0:50:10	77	39,9	25
0:50:20	77	39,9	11
0:50:30	77	39,9	14
0:50:40	76	39,9	15
0:50:50	76	39,9	14
0:51:00	76	39,9	29
0:51:10	76	39,9	12
0:51:20	76	39,9	15
0:51:30	76	39,9	12
0:51:40	76	39,9	11
0:51:50	76	39,9	15
0:52:00	76	39,9	15
0:52:10	76	39,9	13
0:52:20	76	39,9	13
0:52:30	76	39,9	17
0:52:40	76	39,9	20
0:52:50	76	39,9	16
0:53:00	76	39,9	13
0:53:10	76	39,9	14
0:53:20	76	39,9	12
0:53:30	76	39,9	16
0:53:40	76	40,0	18
0:53:50	76	40,0	14
0:54:00	76	40,0	75
0:54:10	76	40,0	13
0:54:20	76	40,0	14
0:54:30	76	39,9	14
0:54:40	76	39,9	17
0:54:50	76	40,0	13
0:55:00	76	40,0	14
0:55:10	76	40,0	14
0:55:20	76	40,0	14
0:55:30	76	40,0	14
0:55:40	76	40,0	13
0:55:50	76	40,0	14
0:56:00	76	40,0	14
0:56:10	76	40,0	15
0:56:20	76	39,9	10
0:56:30	76	39,9	30
0:56:40	76	39,7	28
0:56:50	76	39,9	13
0:57:00	76	40,0	10
0:57:10	76	40,0	12
0:57:20	76	39,9	13
0:57:30	76	39,9	13
0:57:40	76	40,0	90
0:57:50	76	40,1	9
0:58:00	76	40,1	14
0:58:10	76	40,1	11
0:58:20	76	40,1	12
0:58:30	76	40,1	73
0:58:40	76	40,1	60
0:58:50	76	40,1	57
0:59:00	76	40,1	29
0:59:10	76	40,1	46
0:59:20	76	40,1	48
0:59:30	76	40,1	50
0:59:40	76	40,1	79
0:59:50	76	40,1	58
1:00:00	76	40,1	36
1:00:10	76	40,1	42
1:00:20	76	40,1	47
1:00:30	76	40,1	45
1:00:40	76	40,0	54
1:00:50	76	40,0	25
1:01:00	76	40,0	34
1:01:10	76	39,9	32
1:01:20	76	39,9	28
1:01:30	76	39,9	32
1:01:40	76	39,9	52
1:01:50	76	40,2	25
1:02:00	76	40,2	34
1:02:10	76	40,2	30
1:02:20	76	40,3	34
1:02:30	76	40,3	34
1:02:40	76	40,3	17
1:02:50	76	40,3	30
1:03:00	76	40,3	25
1:03:10	76	40,4	21
1:03:20	76	40,3	56
1:03:30	76	40,4	35
1:03:40	76	40,3	33
1:03:50	76	40,3	37
1:04:00	76	40,4	16
1:04:10	76	40,4	27
1:04:20	76	40,4	14
1:04:30	76	40,4	13
1:04:40	76	40,4	13
1:04:50	76	40,4	12
1:05:00	76	40,4	14
1:05:10	76	40,4	13
1:05:20	76	40,4	12
1:05:30	75	40,4	10
1:05:40	76	40,4	8
1:05:50	75	40,4	12
1:06:00	75	40,4	12
1:06:10	75	40,3	12
1:06:20	75	40,3	12
1:06:30	75	40,2	11
1:06:40	75	40,2	9
1:06:50	75	40,2	11
1:07:00	75	40,1	12
1:07:10	75	40,1	12
1:07:20	75	40,1	11
1:07:30	75	40,1	11
1:07:40	75	40,1	12
1:07:50	75	40,0	12
1:08:00	75	40,1	12
1:08:10	75	40,1	10
1:08:20	75	40,0	12
1:08:30	75	40,1	7
1:08:40	75	40,0	12
1:08:50	75	40,1	13
1:09:00	75	40,1	11
1:09:10	75	40,1	13
1:09:20	75	40,0	23
1:09:30	75	40,1	15
1:09:40	75	40,1	16
1:09:50	75	40,1	12
1:10:00	75	40,1	7
1:10:10	75	40,1	13
1:10:20	75	40,1	12
1:10:30	75	40,1	10
1:10:40	75	40,1	22
1:10:50	75	40,2	13
1:11:00	75	40,2	10
1:11:10	75	40,2	8
1:11:20	75	40,2	9
1:11:30	75	40,1	11
1:11:40	75	40,1	13
1:11:50	75	40,1	11
1:12:00	75	40,2	11
1:12:10	75	40,2	11
1:12:20	75	40,2	11
1:12:30	75	40,2	16
1:12:40	75	40,2	11
1:12:50	75	40,2	11
1:13:00	75	40,2	12
1:13:10	75	40,2	8
1:13:20	75	40,2	11
1:13:30	75	40,2	7
1:13:40	75	40,2	7
1:13:50	75	40,2	30
1:14:00	75	40,1	58
1:14:10	75	40,1	15
1:14:20	75	40,1	23
1:14:30	75	40,1	34
1:14:40	75	40,2	11
1:14:50	75	40,1	44
1:15:00	75	40,1	38
1:15:10	75	40,2	11
1:15:20	75	40,2	9
1:15:30	75	40,2	15
1:15:40	75	40,2	12
1:15:50	75	40,2	11
1:16:00	75	40,2	13
1:16:10	75	40,2	11
1:16:20	75	40,3	10
1:16:30	75	40,3	10
1:16:40	75	40,3	9
1:16:50	75	40,3	9
1:17:00	75	40,3	8
1:17:10	75	40,3	9
1:17:20	75	40,3	14
1:17:30	75	40,3	11
1:17:40	75	40,3	9
1:17:50	75	40,2	9
1:18:00	75	40,2	7
1:18:10	75	40,2	10
1:18:20	75	40,2	6
1:18:30	75	40,2	9
1:18:40	75	40,2	8
1:18:50	75	40,2	7
1:19:00	75	40,2	15
1:19:10	75	40,2	18
1:19:20	75	40,2	11
1:19:30	75	40,2	12
1:19:40	75	40,2	15
1:19:50	75	40,2	12
1:20:00	75	40,2	10
1:20:10	75	40,2	11
1:20:20	75	40,2	9
1:20:30	75	40,2	9
1:20:40	75	40,2	11
1:20:50	75	40,2	9
1:21:00	75	40,2	7
1:21:10	75	40,2	7
1:21:20	75	40,2	9
1:21:30	75	40,2	9
1:21:40	75	40,2	10
1:21:50	75	40,2	59
1:22:00	75	40,2	34
1:22:10	75	40,1	78
1:22:20	75	40,2	67
1:22:30	75	40,2	47
1:22:40	75	40,2	85
1:22:50	75	40,2	37
1:23:00	75	40,2	15
1:23:10	75	40,2	17
1:23:20	75	40,2	11
1:23:30	75	40,2	1
1:23:40	75	40,2	7
1:23:50	75	40,1	14
1:24:00	75	40,1	11
1:24:10	75	40,1	15
1:24:20	75	40,1	12
1:24:30	75	40,1	12
1:24:40	75	40,1	14
1:24:50	75	40,1	13
1:25:00	75	40,1	12
1:25:10	75	40,1	9
1:25:20	75	40,1	10
1:25:30	75	40,2	9
1:25:40	75	40,2	14
1:25:50	75	40,1	11
1:26:00	75	40,1	10
1:26:10	75	40,1	8
1:26:20	75	40,1	9
1:26:30	75	40,1	9
1:26:40	75	40,1	8
1:26:50	75	40,1	10
1:27:00	75	40,1	9
1:27:10	75	40,1	11
1:27:20	75	40,1	11
1:27:30	75	40,1	9
1:27:40	75	40,1	10
1:27:50	75	40,1	44
1:28:00	75	40,1	12
1:28:10	75	40,1	51
1:28:20	75	40,1	12
1:28:30	75	40,1	10
1:28:40	75	40,1	9
1:28:50	75	40,1	12
1:29:00	75	40,2	12
1:29:10	75	40,2	11
1:29:20	75	40,2	13
1:29:30	75	40,2	11
1:29:40	75	40,2	12
1:29:50	75	40,2	12
1:30:00	75	40,2	11
1:30:10	75	40,2	12
1:30:20	75	40,2	11
1:30:30	75	40,1	13
1:30:40	75	40,1	15
1:30:50	75	40,1	11
1:31:00	75	40,1	15
1:31:10	75	40,1	15
1:31:20	75	40,1	14
1:31:30	75	40,1	11
1:31:40	75	40,1	12
1:31:50	75	40,1	15
1:32:00	75	40,1	12
1:32:10	75	40,1	14
1:32:20	75	40,1	10
1:32:30	75	40,1	14
1:32:40	75	40,1	12
1:32:50	75	40,1	14
1:33:00	75	40,1	12
1:33:10	75	40,1	13
1:33:20	75	40,1	14
1:33:30	75	40,1	18
1:33:40	75	40,1	14
1:33:50	75	40,0	36
1:34:00	75	40,1	18
1:34:10	75	40,1	14
1:34:20	75	40,1	18
1:34:30	75	40,1	17
1:34:40	75	40,1	12
1:34:50	75	40,1	9
1:35:00	75	40,1	14
1:35:10	75	40,1	11
1:35:20	75	40,1	12
1:35:30	75	40,0	15
1:35:40	75	40,0	12
1:35:50	75	40,0	12
1:36:00	75	40,0	18
1:36:10	75	40,0	13
1:36:20	75	40,0	14
1:36:30	75	40,0	14
1:36:40	75	40,0	47
1:36:50	75	40,0	18
1:37:00	75	40,0	22
1:37:10	75	40,0	12
1:37:20	75	40,0	17
1:37:30	75	40,0	12
1:37:40	75	40,0	9
1:37:50	75	40,0	12
1:38:00	75	40,0	13
1:38:10	75	40,0	12
1:38:20	75	39,9	13
1:38:30	75	39,9	13
1:38:40	75	39,9	12
1:38:50	75	39,9	13
1:39:00	75	39,9	13
1:39:10	75	39,9	13
1:39:20	75	39,9	13
1:39:30	75	39,9	13
1:39:40	75	39,9	13
1:39:50	75	39,9	15
1:40:00	75	39,9	20
1:40:10	75	39,9	10
1:40:20	75	39,9	13
1:40:30	75	39,9	15
1:40:40	75	39,9	13
1:40:50	75	39,9	12
1:41:00	75	39,9	13
1:41:10	75	39,9	10
1:41:20	75	39,9	10
1:41:30	75	40,0	13
1:41:40	75	40,0	12
1:41:50	75	40,0	13
1:42:00	75	40,0	15
1:42:10	75	40,0	14
1:42:20	75	40,0	13
1:42:30	75	39,9	15
1:42:40	75	39,9	13
1:42:50	75	39,9	14
1:43:00	75	39,9	13
1:43:10	75	39,9	14
1:43:20	75	39,9	15
1:43:30	75	39,9	18
1:43:40	75	40,0	17
1:43:50	75	40,0	15
1:44:00	75	40,0	14
1:44:10	75	40,0	25
1:44:20	75	40,0	22
1:44:30	75	39,9	19
1:44:40	75	39,9	28
1:44:50	75	40,0	22
1:45:00	75	40,0	26
1:45:10	75	39,9	50
1:45:20	75	39,9	54
1:45:30	75	40,0	33
1:45:40	75	40,0	32
1:45:50	75	40,0	32
1:46:00	75	40,0	30
1:46:10	75	40,0	25
1:46:20	75	40,0	50
1:46:30	75	40,0	26
1:46:40	75	40,0	65
1:46:50	75	39,9	25
1:47:00	75	39,9	25
1:47:10	75	40,0	17
1:47:20	75	39,9	17
1:47:30	75	39,9	68
1:47:40	75	39,9	28
1:47:50	75	39,9	23
1:48:00	75	39,9	21
1:48:10	75	39,9	22
1:48:20	75	39,9	20
1:48:30	75	39,9	24
1:48:40	75	39,9	21
1:48:50	75	39,9	30
1:49:00	75	39,9	38
1:49:10	75	39,9	30
1:49:20	75	40,0	22
1:49:30	75	40,0	25
1:49:40	75	39,9	55
1:49:50	75	39,9	37
1:50:00	75	39,9	25
1:50:10	75	39,9	26
1:50:20	75	40,0	30
1:50:30	75	40,0	16
1:50:40	75	40,0	36
1:50:50	75	40,0	28
1:51:00	75	40,0	37
1:51:10	75	40,0	36
1:51:20	75	39,9	19
1:51:30	75	39,9	16
1:51:40	75	40,0	25
1:51:50	75	40,0	25
1:52:00	75	40,0	26
1:52:10	75	39,9	24
1:52:20	75	39,9	18
1:52:30	75	39,9	24
1:52:40	75	39,9	35
1:52:50	75	39,9	32
1:53:00	75	39,9	32
1:53:10	75	39,9	48
1:53:20	75	39,9	24
1:53:30	75	39,9	38
1:53:40	75	39,9	37
1:53:50	75	40,2	30
1:54:00	75	40,2	65
1:54:10	75	40,2	31
1:54:20	75	40,2	34
1:54:30	75	40,2	74
1:54:40	75	40,2	26
1:54:50	75	40,1	34
1:55:00	75	40,2	25
1:55:10	75	40,1	28
1:55:20	75	40,2	25
1:55:30	75	40,1	29
1:55:40	75	40,1	24
1:55:50	75	40,1	35
1:56:00	75	40,1	25
1:56:10	75	40,1	29
1:56:20	75	40,0	28
1:56:30	75	40,0	40
1:56:40	75	40,0	43
1:56:50	75	40,0	29
1:57:00	75	40,0	27
1:57:10	75	40,0	29
1:57:20	75	40,0	29
1:57:30	75	40,0	45
1:57:40	75	40,0	19
1:57:50	75	40,0	53
1:58:00	75	40,0	53
1:58:10	75	40,0	63
1:58:20	75	40,0	51
1:58:30	75	40,0	31
1:58:40	75	40,0	28
1:58:50	75	40,0	44
1:59:00	75	40,0	22
1:59:10	75	40,0	25
1:59:20	75	40,0	24
1:59:30	75	40,0	23
1:59:40	75	40,0	35
1:59:50	75	40,0	33
2:00:00	75	40,0	27
2:00:10	75	39,9	63
2:00:20	75	39,9	49
2:00:30	75	39,9	36
2:00:40	75	39,9	66
2:00:50	75	40,3	38
2:01:00	75	40,3	21
2:01:10	75	40,3	20
2:01:20	75	40,3	21
2:01:30	75	40,3	22
2:01:40	75	40,2	25
2:01:50	75	40,2	28
2:02:00	75	40,2	37
2:02:10	75	40,2	27
2:02:20	75	40,2	20
2:02:30	75	40,2	24
2:02:40	75	40,2	25
2:02:50	75	40,2	45
2:03:00	75	40,2	31
2:03:10	75	40,2	51
2:03:20	75	40,2	55
2:03:30	75	40,2	50
2:03:40	75	40,2	81
2:03:50	75	40,1	53
2:04:00	75	40,1	41
2:04:10	75	40,1	40
2:04:20	75	40,1	30
2:04:30	75	40,1	40
2:04:40	75	40,1	27
2:04:50	75	40,1	20
2:05:00	75	40,1	33
2:05:10	75	40,1	38
2:05:20	75	40,1	24
2:05:30	75	40,1	26
2:05:40	75	40,1	34
2:05:50	75	40,1	23
2:06:00	75	40,1	25
2:06:10	75	40,1	24
2:06:20	75	40,1	24
2:06:30	75	40,1	24
2:06:40	75	40,0	31
2:06:50	75	40,0	35
2:07:00	75	40,0	100
2:07:10	75	40,0	69
2:07:20	75	40,0	46
2:07:30	75	40,0	50
2:07:40	75	40,0	59
2:07:50	75	40,0	39
2:08:00	75	40,0	79
2:08:10	75	40,0	77
2:08:20	75	39,9	66
2:08:30	75	39,9	85
2:08:40	75	39,9	88
2:08:50	75	39,9	49
2:09:00	75	39,9	68
2:09:10	75	39,9	47
2:09:20	75	39,9	62
2:09:30	75	40,2	73
2:09:40	75	40,2	51
2:09:50	75	40,2	78
2:10:00	75	40,2	75
2:10:10	75	40,2	64
2:10:20	75	40,2	76
2:10:30	75	40,2	68
2:10:40	75	40,2	56
2:10:50	75	40,2	78
2:11:00	75	40,2	56
2:11:10	75	40,2	57
2:11:20	75	40,2	78
2:11:30	75	40,2	51
2:11:40	75	40,2	65
2:11:50	75	40,2	75
2:12:00	75	40,1	63
2:12:10	75	40,1	79
2:12:20	75	40,1	73
2:12:30	75	40,1	41
2:12:40	75	40,1	97
2:12:50	75	40,1	53
2:13:00	75	40,1	48
2:13:10	75	40,1	73
2:13:20	75	40,1	49
2:13:30	75	40,1	65
2:13:40	75	40,2	77
2:13:50	75	40,1	53
2:14:00	75	40,1	69
2:14:10	75	40,1	61
2:14:20	75	40,1	81
2:14:30	75	40,1	74
2:14:40	75	40,0	67
2:14:50	75	40,0	79
2:15:00	75	40,0	70
2:15:10	75	40,0	65
2:15:20	75	40,0	67
2:15:30	75	40,0	83
2:15:40	75	40,0	51
2:15:50	75	40,0	90
2:16:00	75	40,0	81
2:16:10	75	40,0	59
2:16:20	75	40,0	99
2:16:30	75	40,0	74
2:16:40	75	40,0	75
2:16:50	75	40,0	86
2:17:00	75	40,0	57
2:17:10	75	40,0	66
2:17:20	75	40,0	75
2:17:30	75	40,0	47
2:17:40	75	40,0	71
2:17:50	75	39,9	70
2:18:00	75	40,0	54
2:18:10	75	39,9	83
2:18:20	75	39,9	63
2:18:30	75	39,9	91
2:18:40	75	39,9	74
2:18:50	75	39,9	65
2:19:00	75	40,2	68
2:19:10	75	40,2	76
2:19:20	75	40,2	55
2:19:30	75	40,2	68
2:19:40	75	40,2	73
2:19:50	75	40,2	50
2:20:00	75	40,2	82
2:20:10	75	40,2	65
2:20:20	75	40,2	80
2:20:30	75	40,2	104
2:20:40	75	40,2	69
2:20:50	75	40,1	98
2:21:00	75	40,1	90
2:21:10	75	40,1	79
2:21:20	75	40,1	101
2:21:30	75	40,1	95
2:21:40	75	40,1	87
2:21:50	75	40,1	109
2:22:00	75	40,1	83
2:22:10	75	40,1	86
2:22:20	75	40,1	101
2:22:30	75	40,1	69
2:22:40	75	40,0	80
2:22:50	75	40,0	95
2:23:00	75	40,0	67
2:23:10	75	40,0	84
2:23:20	75	40,0	86
2:23:30	75	40,0	64
2:23:40	75	40,0	79
2:23:50	75	40,0	70
2:24:00	75	40,0	73
2:24:10	75	40,0	82
2:24:20	75	40,0	65
2:24:30	75	40,0	77
2:24:40	75	40,0	91
2:24:50	75	40,0	63
2:25:00	75	40,0	73
2:25:10	75	39,9	78
2:25:20	75	39,9	65
2:25:30	75	40,0	66
2:25:40	75	40,0	86
2:25:50	75	40,0	76
2:26:00	75	40,0	85
2:26:10	75	39,9	78
2:26:20	75	39,9	68
2:26:30	75	39,9	89
2:26:40	75	39,9	72
2:26:50	75	40,0	86
2:27:00	75	39,9	95
2:27:10	75	39,9	71
2:27:20	75	39,9	93
2:27:30	75	39,9	85
2:27:40	75	39,9	85
2:27:50	75	39,9	86
2:28:00	75	39,9	82
2:28:10	75	39,9	86
2:28:20	75	40,0	99
2:28:30	75	40,0	73
2:28:40	75	40,0	98
2:28:50	75	40,0	100
2:29:00	75	40,0	114
2:29:10	75	40,0	91
2:29:20	75	40,0	81
2:29:30	75	40,0	89
2:29:40	75	40,0	97
2:29:50	75	40,0	79
2:30:00	75	40,0	105
2:30:10	75	40,0	99
2:30:20	75	40,0	89
2:30:30	75	40,0	93
2:30:40	75	40,0	96
2:30:50	75	40,0	110
2:31:00	75	40,0	95
2:31:10	75	40,0	123
2:31:20	75	40,0	121
2:31:30	75	40,1	107
2:31:40	75	40,0	85
2:31:50	75	39,9	85

File: project-root/data/Tests/Data Acquisition/2013 (508)/13-0276 MW.txt
--Test Summary--
Full Path and File Name	
Instrument Name	7222
Instrument Type	Model 7222 Consistometer
Instrument Serial Number	
Test Start Date	23.12.2013
Test Start Time	8:43:42
Test Stop Date	23.12.2013
Test Stop Time	12:47:24
Test Length	4:03:42
Final Sample Time Offset	4:03:40
Controller Schedule Name	
Sampling Period	10 seconds
Comments	T: 75C(40min); P: 40MPa(40min); tap water
Information	WellID	Research
Information	Customer	Trican
Information	EngName	Pavel Lebedev
Information	CementClass	60%G+30%HDPE+10%SF-2 BWOB
Information	CementMfr	Dyckerhoff - Suhoy Log
Information	Additives	0.1%R-7 BWOC
Information	Density	1250
Information	BHCT	75
Information	BHST	85
Information	FluidLoss	n/a
Information	JobType	Research
Calculated Value	Time_30Bc	0:10:40
Calculated Value	Time_70Bc	4:02:10
Calculated Value	Time_100Bc	N/A
Initial Temperature (°C)	26 °C
Final Temperature (°C)	75 °C
Initial Pressure (MPa)	0,7 MPa
Final Pressure (MPa)	40,2 MPa
Initial Consistency (Bc)	17 Bc
Final Consistency (Bc)	68 Bc
--Data--
Time (HH:MM:SS)	Temperature (°C)	Pressure (MPa)	Consistency (Bc)
0:00:00	26	0,7	17
0:00:10	26	0,9	16
0:00:20	26	1,1	14
0:00:30	26	1,1	15
0:00:40	26	1,5	19
0:00:50	26	1,6	29
0:01:00	26	1,7	22
0:01:10	26	1,9	78
0:01:20	26	2,1	18
0:01:30	26	2,3	15
0:01:40	26	2,6	10
0:01:50	26	2,8	12
0:02:00	26	3,1	11
0:02:10	27	3,4	13
0:02:20	27	3,6	9
0:02:30	27	3,9	16
0:02:40	27	4,2	11
0:02:50	27	4,4	12
0:03:00	27	4,5	12
0:03:10	27	4,6	11
0:03:20	28	4,9	65
0:03:30	28	4,9	9
0:03:40	28	5,1	13
0:03:50	28	5,3	13
0:04:00	28	5,4	10
0:04:10	29	5,6	11
0:04:20	29	5,9	36
0:04:30	29	5,9	10
0:04:40	29	6,1	5
0:04:50	30	6,4	4
0:05:00	30	6,4	9
0:05:10	30	6,6	16
0:05:20	30	6,8	14
0:05:30	30	6,9	10
0:05:40	31	7,1	11
0:05:50	31	7,3	6
0:06:00	31	7,5	12
0:06:10	31	7,6	9
0:06:20	32	7,8	9
0:06:30	32	8,0	16
0:06:40	32	8,1	7
0:06:50	33	8,2	4
0:07:00	33	8,3	12
0:07:10	33	8,5	11
0:07:20	33	8,6	10
0:07:30	34	8,8	11
0:07:40	34	9,0	26
0:07:50	34	9,2	8
0:08:00	34	9,4	19
0:08:10	35	9,5	9
0:08:20	35	9,7	7
0:08:30	35	10,0	13
0:08:40	35	10,0	11
0:08:50	35	10,0	10
0:09:00	35	10,4	11
0:09:10	36	10,4	40
0:09:20	36	10,6	13
0:09:30	36	10,8	11
0:09:40	36	11,0	14
0:09:50	37	11,1	15
0:10:00	37	11,3	12
0:10:10	37	11,5	13
0:10:20	37	11,6	15
0:10:30	38	11,7	81
0:10:40	38	11,8	49
0:10:50	39	11,8	60
0:11:00	39	11,7	10
0:11:10	39	11,7	12
0:11:20	39	11,9	10
0:11:30	39	12,1	10
0:11:40	39	12,4	16
0:11:50	40	12,7	15
0:12:00	40	13,0	16
0:12:10	40	13,2	11
0:12:20	40	13,4	14
0:12:30	40	13,6	11
0:12:40	41	13,9	9
0:12:50	41	14,2	8
0:13:00	41	14,4	10
0:13:10	41	14,6	12
0:13:20	41	14,7	9
0:13:30	42	14,6	5
0:13:40	42	14,8	6
0:13:50	42	14,9	11
0:14:00	42	15,1	10
0:14:10	43	15,3	13
0:14:20	43	15,4	7
0:14:30	43	15,5	9
0:14:40	43	15,6	6
0:14:50	44	15,8	6
0:15:00	44	16,0	11
0:15:10	44	16,2	9
0:15:20	44	16,5	4
0:15:30	44	16,7	3
0:15:40	45	16,9	7
0:15:50	45	17,1	5
0:16:00	45	17,2	7
0:16:10	45	17,4	10
0:16:20	45	17,6	10
0:16:30	46	17,9	11
0:16:40	46	17,6	5
0:16:50	46	17,8	2
0:17:00	46	17,9	1
0:17:10	47	18,0	1
0:17:20	47	18,1	20
0:17:30	47	18,3	2
0:17:40	47	18,4	8
0:17:50	47	18,6	4
0:18:00	48	18,9	4
0:18:10	48	19,1	3
0:18:20	48	19,3	57
0:18:30	48	19,5	2
0:18:40	48	19,7	2
0:18:50	49	19,8	4
0:19:00	49	20,0	4
0:19:10	49	20,2	3
0:19:20	49	20,4	2
0:19:30	49	20,7	5
0:19:40	49	20,9	3
0:19:50	50	21,1	6
0:20:00	50	21,3	5
0:20:10	50	21,0	3
0:20:20	50	21,2	5
0:20:30	50	21,4	10
0:20:40	51	21,7	7
0:20:50	51	21,9	7
0:21:00	51	22,1	7
0:21:10	51	22,3	4
0:21:20	52	22,5	7
0:21:30	52	22,7	2
0:21:40	52	22,9	6
0:21:50	52	23,0	5
0:22:00	53	23,2	3
0:22:10	53	23,3	1
0:22:20	53	23,5	12
0:22:30	53	23,6	1
0:22:40	54	23,8	5
0:22:50	54	23,9	2
0:23:00	54	24,0	1
0:23:10	54	24,2	4
0:23:20	54	24,4	2
0:23:30	54	24,6	4
0:23:40	55	24,8	1
0:23:50	55	25,0	1
0:24:00	55	25,2	1
0:24:10	55	25,4	1
0:24:20	55	25,0	4
0:24:30	56	25,2	4
0:24:40	56	25,4	5
0:24:50	56	25,6	4
0:25:00	56	25,9	3
0:25:10	56	26,1	5
0:25:20	57	26,3	2
0:25:30	57	26,5	3
0:25:40	57	26,6	5
0:25:50	57	26,8	2
0:26:00	58	26,9	6
0:26:10	58	27,1	2
0:26:20	58	27,3	3
0:26:30	58	27,5	4
0:26:40	58	27,7	6
0:26:50	58	27,9	1
0:27:00	59	28,2	6
0:27:10	59	27,8	2
0:27:20	59	28,1	6
0:27:30	59	28,3	5
0:27:40	59	28,5	5
0:27:50	60	28,7	7
0:28:00	60	28,8	6
0:28:10	60	29,0	5
0:28:20	60	29,3	4
0:28:30	61	29,4	3
0:28:40	61	29,6	5
0:28:50	61	29,7	5
0:29:00	61	29,9	2
0:29:10	62	30,0	6
0:29:20	62	30,1	3
0:29:30	62	30,2	4
0:29:40	62	30,4	8
0:29:50	62	30,6	3
0:30:00	62	30,8	7
0:30:10	63	30,9	7
0:30:20	63	31,2	8
0:30:30	63	31,4	27
0:30:40	63	31,6	10
0:30:50	63	31,8	4
0:31:00	64	32,0	4
0:31:10	64	32,2	9
0:31:20	64	32,4	7
0:31:30	64	32,5	3
0:31:40	64	32,7	5
0:31:50	65	32,9	10
0:32:00	65	33,1	13
0:32:10	65	33,3	11
0:32:20	65	32,6	11
0:32:30	65	32,9	12
0:32:40	66	33,1	11
0:32:50	66	33,3	9
0:33:00	66	33,5	9
0:33:10	66	33,6	40
0:33:20	66	33,8	7
0:33:30	67	34,0	10
0:33:40	67	34,1	6
0:33:50	67	34,3	7
0:34:00	67	34,6	8
0:34:10	67	34,8	11
0:34:20	68	35,0	4
0:34:30	68	35,2	7
0:34:40	68	35,4	8
0:34:50	68	35,6	9
0:35:00	68	35,8	8
0:35:10	69	36,1	6
0:35:20	69	36,3	12
0:35:30	69	36,4	16
0:35:40	69	36,6	5
0:35:50	69	36,8	11
0:36:00	70	37,0	11
0:36:10	70	37,2	10
0:36:20	70	36,8	10
0:36:30	70	37,0	7
0:36:40	70	37,2	6
0:36:50	71	37,5	4
0:37:00	71	37,7	3
0:37:10	71	37,9	24
0:37:20	71	38,1	7
0:37:30	72	38,2	6
0:37:40	72	38,4	9
0:37:50	72	38,5	13
0:38:00	72	38,7	8
0:38:10	72	38,9	7
0:38:20	73	39,1	5
0:38:30	73	39,3	9
0:38:40	73	39,6	9
0:38:50	73	39,8	4
0:39:00	73	39,9	10
0:39:10	74	40,1	10
0:39:20	74	40,3	8
0:39:30	74	40,4	9
0:39:40	74	40,7	9
0:39:50	74	40,9	10
0:40:00	75	40,2	6
0:40:10	75	40,4	10
0:40:20	75	40,6	7
0:40:30	75	40,8	10
0:40:40	75	41,0	13
0:40:50	76	40,1	21
0:41:00	76	40,1	29
0:41:10	76	40,1	9
0:41:20	76	40,1	6
0:41:30	76	40,1	7
0:41:40	76	40,0	14
0:41:50	77	40,0	9
0:42:00	77	39,9	9
0:42:10	77	39,9	6
0:42:20	77	40,1	9
0:42:30	77	40,0	6
0:42:40	77	40,0	9
0:42:50	77	39,9	9
0:43:00	77	39,9	9
0:43:10	77	39,9	10
0:43:20	77	40,2	9
0:43:30	77	40,1	8
0:43:40	77	40,1	8
0:43:50	77	40,0	10
0:44:00	78	39,9	4
0:44:10	78	39,9	8
0:44:20	78	40,1	24
0:44:30	78	40,1	6
0:44:40	78	40,1	7
0:44:50	78	40,1	6
0:45:00	78	40,0	5
0:45:10	78	39,9	5
0:45:20	77	40,1	8
0:45:30	78	40,0	9
0:45:40	78	40,0	11
0:45:50	77	39,9	8
0:46:00	78	40,2	2
0:46:10	77	40,1	8
0:46:20	77	40,1	8
0:46:30	77	40,0	6
0:46:40	77	40,0	8
0:46:50	77	39,9	8
0:47:00	77	39,9	8
0:47:10	77	40,2	9
0:47:20	77	40,1	9
0:47:30	77	40,1	14
0:47:40	77	40,1	10
0:47:50	77	40,0	8
0:48:00	77	40,0	9
0:48:10	77	39,9	28
0:48:20	77	39,9	11
0:48:30	77	39,9	8
0:48:40	77	40,2	2
0:48:50	77	40,2	13
0:49:00	77	40,2	6
0:49:10	77	40,2	3
0:49:20	77	40,2	6
0:49:30	77	40,2	7
0:49:40	77	40,2	4
0:49:50	76	40,1	6
0:50:00	76	40,1	6
0:50:10	76	40,1	1
0:50:20	76	40,1	6
0:50:30	76	40,0	7
0:50:40	76	40,0	30
0:50:50	76	40,0	6
0:51:00	76	40,1	7
0:51:10	76	40,1	8
0:51:20	76	40,1	25
0:51:30	76	40,2	7
0:51:40	76	40,2	8
0:51:50	76	40,2	10
0:52:00	76	40,2	5
0:52:10	76	40,1	7
0:52:20	76	40,1	9
0:52:30	76	40,1	8
0:52:40	76	40,1	5
0:52:50	76	40,0	9
0:53:00	76	40,0	4
0:53:10	76	40,0	7
0:53:20	76	40,0	3
0:53:30	76	40,0	8
0:53:40	76	40,1	8
0:53:50	76	40,1	8
0:54:00	76	40,1	6
0:54:10	76	40,1	8
0:54:20	76	40,0	8
0:54:30	76	40,0	3
0:54:40	76	40,0	8
0:54:50	76	40,0	7
0:55:00	76	40,0	6
0:55:10	76	40,0	7
0:55:20	76	39,9	8
0:55:30	76	40,0	8
0:55:40	76	39,9	6
0:55:50	76	40,0	5
0:56:00	76	40,0	7
0:56:10	76	40,0	8
0:56:20	76	40,0	5
0:56:30	76	40,0	7
0:56:40	76	40,0	6
0:56:50	76	40,0	7
0:57:00	76	40,0	5
0:57:10	76	40,0	10
0:57:20	75	40,0	7
0:57:30	75	40,0	11
0:57:40	75	40,0	6
0:57:50	75	40,1	6
0:58:00	75	40,1	30
0:58:10	75	40,1	6
0:58:20	75	40,2	7
0:58:30	75	40,2	9
0:58:40	75	40,2	5
0:58:50	75	40,2	8
0:59:00	75	40,2	5
0:59:10	75	40,1	10
0:59:20	75	40,1	12
0:59:30	75	40,1	7
0:59:40	75	40,1	7
0:59:50	75	40,1	8
1:00:00	75	40,1	6
1:00:10	75	40,1	7
1:00:20	75	40,1	1
1:00:30	75	40,1	20
1:00:40	75	40,1	11
1:00:50	75	40,1	5
1:01:00	75	40,1	17
1:01:10	75	40,1	43
1:01:20	75	40,1	5
1:01:30	75	40,1	8
1:01:40	75	40,2	7
1:01:50	75	40,2	6
1:02:00	75	40,2	8
1:02:10	75	40,2	7
1:02:20	75	40,2	7
1:02:30	75	40,2	7
1:02:40	75	40,2	7
1:02:50	75	40,2	6
1:03:00	75	40,2	7
1:03:10	75	40,2	7
1:03:20	75	40,2	3
1:03:30	75	40,2	8
1:03:40	75	40,3	7
1:03:50	75	40,3	7
1:04:00	75	40,3	5
1:04:10	75	40,3	5
1:04:20	75	40,3	6
1:04:30	75	40,3	8
1:04:40	75	40,3	9
1:04:50	75	40,3	8
1:05:00	75	40,3	4
1:05:10	75	40,3	23
1:05:20	75	40,3	7
1:05:30	75	40,3	4
1:05:40	75	40,3	7
1:05:50	75	40,3	4
1:06:00	75	40,3	5
1:06:10	75	40,3	3
1:06:20	75	40,3	3
1:06:30	75	40,3	3
1:06:40	75	40,3	7
1:06:50	75	40,3	6
1:07:00	75	40,3	6
1:07:10	75	40,3	6
1:07:20	75	40,3	5
1:07:30	75	40,3	4
1:07:40	75	40,3	4
1:07:50	75	40,3	5
1:08:00	75	40,3	6
1:08:10	75	40,3	1
1:08:20	75	40,3	6
1:08:30	75	40,3	5
1:08:40	75	40,3	3
1:08:50	75	40,3	5
1:09:00	75	40,3	8
1:09:10	75	40,3	5
1:09:20	75	40,3	5
1:09:30	75	40,3	8
1:09:40	75	40,3	7
1:09:50	75	40,3	6
1:10:00	75	40,3	6
1:10:10	75	40,3	7
1:10:20	75	40,3	6
1:10:30	75	40,3	6
1:10:40	75	40,3	3
1:10:50	75	40,3	5
1:11:00	75	40,3	7
1:11:10	75	40,3	5
1:11:20	75	40,4	6
1:11:30	75	40,4	6
1:11:40	75	40,4	6
1:11:50	75	40,5	8
1:12:00	75	40,5	1
1:12:10	75	40,5	16
1:12:20	75	40,5	5
1:12:30	75	40,5	6
1:12:40	75	40,5	16
1:12:50	75	40,5	1
1:13:00	75	40,5	2
1:13:10	75	40,5	4
1:13:20	75	40,5	6
1:13:30	75	40,4	4
1:13:40	75	40,4	5
1:13:50	75	40,4	6
1:14:00	75	40,4	7
1:14:10	75	40,4	3
1:14:20	75	40,4	3
1:14:30	75	40,4	5
1:14:40	75	40,4	4
1:14:50	75	40,4	6
1:15:00	75	40,4	25
1:15:10	75	40,4	6
1:15:20	75	40,4	37
1:15:30	75	40,4	3
1:15:40	75	40,4	6
1:15:50	75	40,5	6
1:16:00	75	40,5	6
1:16:10	75	40,5	6
1:16:20	75	40,5	6
1:16:30	75	40,5	7
1:16:40	75	40,5	6
1:16:50	75	40,5	6
1:17:00	75	40,5	6
1:17:10	75	40,5	6
1:17:20	75	40,5	6
1:17:30	75	40,5	7
1:17:40	75	40,5	7
1:17:50	75	40,5	6
1:18:00	75	40,5	6
1:18:10	75	40,5	6
1:18:20	75	40,5	6
1:18:30	75	40,5	7
1:18:40	75	40,5	6
1:18:50	75	40,5	5
1:19:00	75	40,5	2
1:19:10	75	40,5	8
1:19:20	75	40,5	6
1:19:30	75	40,5	6
1:19:40	75	40,5	7
1:19:50	75	40,5	15
1:20:00	75	40,5	5
1:20:10	75	40,5	27
1:20:20	75	40,5	5
1:20:30	75	40,5	5
1:20:40	75	40,5	6
1:20:50	75	40,5	1
1:21:00	75	40,5	0
1:21:10	75	40,5	6
1:21:20	75	40,5	4
1:21:30	75	40,6	4
1:21:40	75	40,6	5
1:21:50	75	40,6	6
1:22:00	75	40,6	6
1:22:10	75	40,6	1
1:22:20	75	40,6	1
1:22:30	75	40,6	5
1:22:40	75	40,6	5
1:22:50	75	40,6	5
1:23:00	75	40,6	4
1:23:10	75	40,6	2
1:23:20	75	40,6	5
1:23:30	75	40,6	5
1:23:40	75	40,6	5
1:23:50	75	40,5	5
1:24:00	75	40,6	5
1:24:10	75	40,6	5
1:24:20	75	40,6	3
1:24:30	75	40,6	5
1:24:40	75	40,6	5
1:24:50	75	40,6	13
1:25:00	75	40,6	1
1:25:10	75	40,6	5
1:25:20	75	40,6	7
1:25:30	75	40,6	5
1:25:40	75	40,6	1
1:25:50	75	40,6	5
1:26:00	75	40,6	5
1:26:10	75	40,6	4
1:26:20	75	40,6	0
1:26:30	75	40,6	6
1:26:40	75	40,7	1
1:26:50	75	40,7	3
1:27:00	75	40,7	5
1:27:10	75	40,7	5
1:27:20	75	40,7	33
1:27:30	75	40,7	5
1:27:40	75	40,7	1
1:27:50	75	40,6	4
1:28:00	75	40,6	1
1:28:10	75	40,6	6
1:28:20	75	40,7	1
1:28:30	75	40,7	5
1:28:40	75	40,7	5
1:28:50	75	40,7	5
1:29:00	75	40,7	0
1:29:10	75	40,7	5
1:29:20	75	40,7	4
1:29:30	75	40,7	6
1:29:40	75	40,7	0
1:29:50	75	40,7	6
1:30:00	75	40,7	6
1:30:10	75	40,7	15
1:30:20	75	40,7	0
1:30:30	75	40,7	3
1:30:40	75	40,7	5
1:30:50	75	40,8	2
1:31:00	75	40,8	2
1:31:10	75	40,8	5
1:31:20	75	40,8	3
1:31:30	75	40,8	3
1:31:40	75	40,8	5
1:31:50	75	40,8	6
1:32:00	75	40,8	5
1:32:10	75	40,7	4
1:32:20	75	40,8	3
1:32:30	75	40,7	6
1:32:40	75	40,7	4
1:32:50	75	40,7	11
1:33:00	75	40,7	6
1:33:10	75	40,7	5
1:33:20	75	40,7	1
1:33:30	75	40,7	5
1:33:40	75	40,7	5
1:33:50	75	40,7	5
1:34:00	75	40,7	1
1:34:10	75	40,7	1
1:34:20	75	40,7	1
1:34:30	75	40,7	5
1:34:40	75	40,7	31
1:34:50	75	40,7	6
1:35:00	75	40,7	3
1:35:10	75	40,7	4
1:35:20	75	40,8	4
1:35:30	75	40,7	5
1:35:40	75	40,7	8
1:35:50	75	40,7	5
1:36:00	75	40,7	4
1:36:10	75	40,7	5
1:36:20	75	40,7	1
1:36:30	75	40,7	5
1:36:40	75	40,7	5
1:36:50	75	40,7	6
1:37:00	75	40,7	2
1:37:10	75	40,7	4
1:37:20	75	40,7	5
1:37:30	75	40,7	5
1:37:40	75	40,7	6
1:37:50	75	40,7	6
1:38:00	75	40,7	5
1:38:10	75	40,7	3
1:38:20	75	40,7	4
1:38:30	75	40,7	5
1:38:40	75	40,7	5
1:38:50	75	40,7	11
1:39:00	75	40,7	5
1:39:10	75	40,7	8
1:39:20	75	40,7	4
1:39:30	75	40,7	0
1:39:40	75	40,7	5
1:39:50	75	40,7	1
1:40:00	75	40,7	1
1:40:10	75	40,7	4
1:40:20	75	40,7	3
1:40:30	75	40,7	26
1:40:40	75	40,7	0
1:40:50	75	40,8	4
1:41:00	75	40,8	1
1:41:10	75	40,8	3
1:41:20	75	40,8	2
1:41:30	75	40,8	4
1:41:40	75	40,8	3
1:41:50	75	40,8	9
1:42:00	75	40,8	4
1:42:10	75	40,8	1
1:42:20	75	40,8	4
1:42:30	75	40,8	4
1:42:40	75	40,8	4
1:42:50	75	40,8	5
1:43:00	75	40,8	4
1:43:10	75	40,8	1
1:43:20	75	40,8	5
1:43:30	75	40,8	3
1:43:40	75	40,8	0
1:43:50	75	40,8	0
1:44:00	75	40,8	10
1:44:10	75	40,8	4
1:44:20	75	40,8	3
1:44:30	75	40,8	2
1:44:40	75	40,8	1
1:44:50	75	40,8	2
1:45:00	75	40,8	4
1:45:10	75	40,8	4
1:45:20	75	40,8	4
1:45:30	75	40,8	5
1:45:40	75	40,8	3
1:45:50	75	40,8	5
1:46:00	75	40,8	4
1:46:10	75	40,8	5
1:46:20	75	40,8	5
1:46:30	75	40,8	5
1:46:40	75	40,8	4
1:46:50	75	40,8	4
1:47:00	75	40,8	0
1:47:10	75	40,8	3
1:47:20	75	40,8	5
1:47:30	75	40,8	4
1:47:40	75	40,8	1
1:47:50	75	40,8	11
1:48:00	75	40,8	4
1:48:10	75	40,8	4
1:48:20	75	40,9	4
1:48:30	75	40,9	4
1:48:40	75	40,9	2
1:48:50	75	40,9	5
1:49:00	75	40,8	5
1:49:10	75	40,8	2
1:49:20	75	40,8	4
1:49:30	75	40,8	4
1:49:40	75	40,8	3
1:49:50	75	40,8	4
1:50:00	75	40,8	0
1:50:10	75	40,8	2
1:50:20	75	40,8	5
1:50:30	75	40,8	4
1:50:40	75	40,8	3
1:50:50	75	40,8	4
1:51:00	75	40,9	5
1:51:10	75	40,9	4
1:51:20	75	40,9	2
1:51:30	75	40,8	5
1:51:40	75	40,8	4
1:51:50	75	40,8	0
1:52:00	75	40,9	4
1:52:10	75	40,9	4
1:52:20	75	40,9	3
1:52:30	75	40,9	3
1:52:40	75	40,9	5
1:52:50	75	40,9	5
1:53:00	75	40,9	1
1:53:10	75	40,9	0
1:53:20	75	40,8	4
1:53:30	75	40,8	4
1:53:40	75	40,9	5
1:53:50	75	40,9	5
1:54:00	75	40,9	16
1:54:10	75	40,9	1
1:54:20	75	40,9	1
1:54:30	75	40,9	4
1:54:40	75	40,9	18
1:54:50	75	40,9	4
1:55:00	75	40,9	1
1:55:10	75	40,9	3
1:55:20	75	40,9	3
1:55:30	75	40,9	4
1:55:40	75	40,9	5
1:55:50	75	40,9	4
1:56:00	75	40,9	0
1:56:10	75	40,9	7
1:56:20	75	40,9	3
1:56:30	75	40,9	4
1:56:40	75	40,9	3
1:56:50	75	40,9	6
1:57:00	75	40,9	4
1:57:10	75	40,9	4
1:57:20	75	40,9	5
1:57:30	75	40,9	3
1:57:40	75	40,0	4
1:57:50	75	40,0	5
1:58:00	75	40,0	5
1:58:10	75	40,1	0
1:58:20	75	40,1	10
1:58:30	75	40,1	5
1:58:40	75	40,1	20
1:58:50	75	40,1	6
1:59:00	75	40,1	8
1:59:10	75	40,1	2
1:59:20	75	40,0	7
1:59:30	75	40,0	4
1:59:40	75	40,0	4
1:59:50	75	40,0	2
2:00:00	75	40,0	4
2:00:10	75	40,0	1
2:00:20	75	40,0	3
2:00:30	75	40,0	1
2:00:40	75	40,0	25
2:00:50	75	40,0	4
2:01:00	75	40,0	0
2:01:10	75	40,0	4
2:01:20	75	40,0	4
2:01:30	75	40,0	4
2:01:40	75	40,1	5
2:01:50	75	40,1	1
2:02:00	75	40,0	12
2:02:10	75	40,1	0
2:02:20	75	40,1	4
2:02:30	75	40,1	1
2:02:40	75	40,1	4
2:02:50	75	40,1	0
2:03:00	75	40,1	4
2:03:10	75	40,1	6
2:03:20	75	40,1	7
2:03:30	75	40,1	2
2:03:40	75	40,1	4
2:03:50	75	40,1	4
2:04:00	75	40,1	4
2:04:10	75	40,1	0
2:04:20	75	40,1	2
2:04:30	75	40,1	4
2:04:40	75	40,1	3
2:04:50	75	40,1	1
2:05:00	75	40,1	2
2:05:10	75	40,1	4
2:05:20	75	40,1	0
2:05:30	75	40,0	4
2:05:40	75	40,0	5
2:05:50	75	40,1	1
2:06:00	75	40,1	4
2:06:10	75	40,1	14
2:06:20	75	40,0	36
2:06:30	75	40,0	14
2:06:40	75	40,0	22
2:06:50	75	40,0	0
2:07:00	75	40,1	12
2:07:10	75	40,0	15
2:07:20	75	40,0	0
2:07:30	75	40,1	20
2:07:40	75	40,1	8
2:07:50	75	40,1	1
2:08:00	75	40,2	5
2:08:10	75	40,2	4
2:08:20	75	40,2	5
2:08:30	75	40,1	4
2:08:40	75	40,1	4
2:08:50	75	40,1	1
2:09:00	75	40,1	5
2:09:10	75	40,1	5
2:09:20	75	40,1	5
2:09:30	75	40,1	3
2:09:40	75	40,0	1
2:09:50	75	40,0	6
2:10:00	75	40,0	2
2:10:10	75	40,0	4
2:10:20	75	40,0	3
2:10:30	75	40,0	2
2:10:40	75	40,0	6
2:10:50	75	40,0	2
2:11:00	75	40,0	4
2:11:10	75	40,0	3
2:11:20	75	40,0	5
2:11:30	75	40,0	4
2:11:40	75	40,0	1
2:11:50	75	40,0	4
2:12:00	75	40,0	2
2:12:10	75	40,0	1
2:12:20	75	40,0	0
2:12:30	75	40,0	1
2:12:40	75	40,0	5
2:12:50	75	40,0	10
2:13:00	75	40,0	3
2:13:10	75	40,0	3
2:13:20	75	40,0	5
2:13:30	75	40,0	3
2:13:40	75	40,0	4
2:13:50	75	40,0	18
2:14:00	75	40,0	4
2:14:10	75	40,0	0
2:14:20	75	40,0	4
2:14:30	75	40,0	4
2:14:40	75	40,0	1
2:14:50	75	40,0	4
2:15:00	75	40,0	8
2:15:10	75	40,0	5
2:15:20	75	40,0	2
2:15:30	75	40,0	3
2:15:40	75	40,1	3
2:15:50	75	40,1	3
2:16:00	75	40,1	5
2:16:10	75	40,0	4
2:16:20	75	40,0	3
2:16:30	75	40,0	4
2:16:40	75	40,0	9
2:16:50	75	40,0	4
2:17:00	75	40,0	0
2:17:10	75	40,0	3
2:17:20	75	40,0	3
2:17:30	75	40,0	3
2:17:40	75	40,0	2
2:17:50	75	40,0	5
2:18:00	75	40,0	2
2:18:10	75	40,0	2
2:18:20	75	40,0	4
2:18:30	75	40,0	5
2:18:40	75	40,1	4
2:18:50	75	40,1	4
2:19:00	75	40,1	5
2:19:10	75	40,1	5
2:19:20	75	40,1	5
2:19:30	75	40,1	1
2:19:40	75	40,1	1
2:19:50	75	40,1	4
2:20:00	75	40,1	4
2:20:10	75	40,1	4
2:20:20	75	40,1	4
2:20:30	75	40,1	2
2:20:40	75	40,1	4
2:20:50	75	40,1	4
2:21:00	75	40,1	4
2:21:10	75	40,1	4
2:21:20	75	40,1	4
2:21:30	75	40,1	4
2:21:40	75	40,1	3
2:21:50	75	40,1	3
2:22:00	75	40,1	3
2:22:10	75	40,1	4
2:22:20	75	40,1	7
2:22:30	75	40,1	4
2:22:40	75	40,1	4
2:22:50	75	40,1	5
2:23:00	75	40,1	4
2:23:10	75	40,1	4
2:23:20	75	40,1	2
2:23:30	75	40,1	4
2:23:40	75	40,1	4
2:23:50	75	40,1	1
2:24:00	75	40,1	1
2:24:10	75	40,1	3
2:24:20	75	40,1	28
2:24:30	75	40,1	3
2:24:40	75	40,1	4
2:24:50	75	40,2	4
2:25:00	75	40,1	4
2:25:10	75	40,1	4
2:25:20	75	40,1	0
2:25:30	75	40,1	3
2:25:40	75	40,1	3
2:25:50	75	40,1	1
2:26:00	75	40,1	2
2:26:10	75	40,1	5
2:26:20	75	40,1	2
2:26:30	75	40,1	1
2:26:40	75	40,1	4
2:26:50	75	40,1	4
2:27:00	75	40,1	6
2:27:10	75	40,1	5
2:27:20	75	40,1	2
2:27:30	75	40,1	1
2:27:40	75	40,1	2
2:27:50	75	40,1	0
2:28:00	75	40,1	9
2:28:10	75	40,1	0
2:28:20	75	40,2	4
2:28:30	75	40,1	4
2:28:40	75	40,1	4
2:28:50	75	40,1	1
2:29:00	75	40,1	13
2:29:10	75	40,1	4
2:29:20	75	40,1	4
2:29:30	75	40,0	10
2:29:40	75	40,0	2
2:29:50	75	40,0	4
2:30:00	75	40,0	3
2:30:10	75	40,0	4
2:30:20	75	40,0	3
2:30:30	75	40,0	4
2:30:40	75	40,0	0
2:30:50	75	40,0	4
2:31:00	75	40,1	4
2:31:10	75	40,0	23
2:31:20	75	40,1	33
2:31:30	75	40,1	11
2:31:40	75	40,1	4
2:31:50	75	40,1	0
2:32:00	75	40,1	0
2:32:10	75	40,1	1
2:32:20	75	40,1	3
2:32:30	75	40,1	0
2:32:40	75	40,1	4
2:32:50	75	40,1	5
2:33:00	75	40,1	3
2:33:10	75	40,1	1
2:33:20	75	40,1	3
2:33:30	75	40,1	4
2:33:40	75	40,1	4
2:33:50	75	40,1	3
2:34:00	75	40,1	2
2:34:10	75	40,1	3
2:34:20	75	40,1	4
2:34:30	75	40,1	3
2:34:40	75	40,1	0
2:34:50	75	40,1	5
2:35:00	75	40,1	2
2:35:10	75	40,1	1
2:35:20	75	40,1	4
2:35:30	75	40,1	17
2:35:40	75	40,1	15
2:35:50	75	40,1	3
2:36:00	75	40,1	4
2:36:10	75	40,1	4
2:36:20	75	40,2	1
2:36:30	75	40,2	4
2:36:40	75	40,2	6
2:36:50	75	40,2	2
2:37:00	75	40,1	0
2:37:10	75	40,1	1
2:37:20	75	40,1	4
2:37:30	75	40,1	2
2:37:40	75	40,1	3
2:37:50	75	40,1	4
2:38:00	75	40,1	4
2:38:10	75	40,1	1
2:38:20	75	40,1	3
2:38:30	75	40,1	4
2:38:40	75	40,1	4
2:38:50	75	40,1	2
2:39:00	75	40,1	1
2:39:10	75	40,1	3
2:39:20	75	40,1	3
2:39:30	75	40,1	4
2:39:40	75	40,1	2
2:39:50	75	40,1	2
2:40:00	75	40,1	3
2:40:10	75	40,1	4
2:40:20	75	40,1	3
2:40:30	75	40,1	2
2:40:40	75	40,1	0
2:40:50	75	40,1	3
2:41:00	75	40,1	4
2:41:10	75	40,1	2
2:41:20	75	40,1	2
2:41:30	75	40,1	4
2:41:40	75	40,1	4
2:41:50	75	40,1	4
2:42:00	75	40,1	1
2:42:10	75	40,1	4
2:42:20	75	40,1	1
2:42:30	75	40,1	4
2:42:40	75	40,1	0
2:42:50	75	40,1	5
2:43:00	75	40,1	7
2:43:10	75	40,1	4
2:43:20	75	40,1	3
2:43:30	75	40,1	0
2:43:40	75	40,1	4
2:43:50	75	40,1	3
2:44:00	75	40,1	4
2:44:10	75	40,1	4
2:44:20	75	40,1	8
2:44:30	75	40,1	4
2:44:40	75	40,1	3
2:44:50	75	40,1	3
2:45:00	75	40,1	0
2:45:10	75	40,1	4
2:45:20	75	40,1	3
2:45:30	75	40,1	4
2:45:40	75	40,1	4
2:45:50	75	40,1	4
2:46:00	75	40,1	2
2:46:10	75	40,1	3
2:46:20	75	40,1	4
2:46:30	75	40,1	3
2:46:40	75	40,1	1
2:46:50	75	40,1	1
2:47:00	75	40,1	1
2:47:10	75	40,1	3
2:47:20	75	40,1	4
2:47:30	75	40,1	0
2:47:40	75	40,1	3
2:47:50	75	40,1	0
2:48:00	75	40,1	0
2:48:10	75	40,2	0
2:48:20	75	40,2	2
2:48:30	75	40,2	5
2:48:40	75	40,2	7
2:48:50	75	40,1	14
2:49:00	75	40,1	1
2:49:10	75	40,1	4
2:49:20	75	40,1	1
2:49:30	75	40,1	4
2:49:40	75	40,1	1
2:49:50	75	40,1	3
2:50:00	75	40,1	2
2:50:10	75	40,1	4
2:50:20	75	40,1	4
2:50:30	75	40,1	0
2:50:40	75	40,0	16
2:50:50	75	40,0	4
2:51:00	75	40,0	1
2:51:10	75	40,0	0
2:51:20	75	40,0	2
2:51:30	75	40,0	4
2:51:40	75	40,0	19
2:51:50	75	40,0	3
2:52:00	75	40,0	1
2:52:10	75	40,0	4
2:52:20	75	40,0	0
2:52:30	75	40,0	0
2:52:40	75	40,0	3
2:52:50	75	40,0	1
2:53:00	75	40,1	7
2:53:10	75	40,1	5
2:53:20	75	40,1	3
2:53:30	75	40,1	4
2:53:40	75	40,1	3
2:53:50	75	40,1	3
2:54:00	75	40,1	4
2:54:10	75	40,1	1
2:54:20	75	40,1	3
2:54:30	75	40,1	2
2:54:40	75	40,1	4
2:54:50	75	40,1	4
2:55:00	75	40,1	4
2:55:10	75	40,1	2
2:55:20	75	40,1	3
2:55:30	75	40,1	2
2:55:40	75	40,1	4
2:55:50	75	40,1	4
2:56:00	75	40,1	0
2:56:10	75	40,1	4
2:56:20	75	40,1	3
2:56:30	75	40,1	4
2:56:40	75	40,1	3
2:56:50	75	40,1	4
2:57:00	75	40,1	2
2:57:10	75	40,0	17
2:57:20	75	40,0	1
2:57:30	75	40,1	3
2:57:40	75	40,0	0
2:57:50	75	40,0	4
2:58:00	75	40,0	2
2:58:10	75	40,0	0
2:58:20	75	40,0	4
2:58:30	75	40,0	4
2:58:40	75	40,0	3
2:58:50	75	40,0	1
2:59:00	75	40,0	2
2:59:10	75	40,0	0
2:59:20	75	40,0	4
2:59:30	75	40,1	1
2:59:40	75	40,0	9
2:59:50	75	40,0	4
3:00:00	75	40,0	5
3:00:10	75	40,1	0
3:00:20	75	40,1	2
3:00:30	75	40,1	3
3:00:40	75	40,1	5
3:00:50	75	40,1	2
3:01:00	75	40,1	4
3:01:10	75	40,1	2
3:01:20	75	40,1	4
3:01:30	75	40,1	4
3:01:40	75	40,1	4
3:01:50	75	40,1	4
3:02:00	75	40,1	1
3:02:10	75	40,1	2
3:02:20	75	40,1	11
3:02:30	75	40,1	6
3:02:40	75	40,0	1
3:02:50	75	40,0	4
3:03:00	75	40,0	7
3:03:10	75	40,0	4
3:03:20	75	40,0	4
3:03:30	75	40,0	7
3:03:40	75	40,0	2
3:03:50	75	40,0	3
3:04:00	75	40,0	0
3:04:10	75	40,0	0
3:04:20	75	40,0	2
3:04:30	75	40,0	3
3:04:40	75	40,0	4
3:04:50	75	40,0	2
3:05:00	75	40,0	4
3:05:10	75	40,0	1
3:05:20	75	40,0	16
3:05:30	75	40,0	4
3:05:40	75	40,0	5
3:05:50	75	40,1	2
3:06:00	75	40,1	3
3:06:10	75	40,1	5
3:06:20	75	40,1	3
3:06:30	75	40,1	4
3:06:40	75	40,1	3
3:06:50	75	40,1	0
3:07:00	75	40,1	0
3:07:10	75	40,1	4
3:07:20	75	40,1	0
3:07:30	75	40,1	2
3:07:40	75	40,1	3
3:07:50	75	40,0	3
3:08:00	75	40,0	20
3:08:10	75	40,0	2
3:08:20	75	40,0	2
3:08:30	75	40,0	4
3:08:40	75	40,0	1
3:08:50	75	40,0	1
3:09:00	75	40,0	4
3:09:10	75	40,0	1
3:09:20	75	40,0	0
3:09:30	75	40,0	2
3:09:40	75	40,0	9
3:09:50	75	40,0	2
3:10:00	75	40,1	2
3:10:10	75	40,1	4
3:10:20	75	40,1	4
3:10:30	75	40,1	2
3:10:40	75	40,1	4
3:10:50	75	40,1	3
3:11:00	75	40,1	4
3:11:10	75	40,1	4
3:11:20	75	40,0	3
3:11:30	75	40,0	3
3:11:40	75	40,0	8
3:11:50	75	40,0	4
3:12:00	75	40,0	3
3:12:10	75	40,0	4
3:12:20	75	40,0	2
3:12:30	75	40,0	4
3:12:40	75	40,0	0
3:12:50	75	40,0	10
3:13:00	75	40,0	4
3:13:10	75	40,0	4
3:13:20	75	40,0	1
3:13:30	75	40,0	0
3:13:40	75	40,0	3
3:13:50	75	40,0	3
3:14:00	75	40,0	2
3:14:10	75	40,0	4
3:14:20	75	40,0	4
3:14:30	75	40,0	0
3:14:40	75	40,0	4
3:14:50	75	40,0	4
3:15:00	75	40,0	4
3:15:10	75	40,0	3
3:15:20	75	40,0	4
3:15:30	75	40,0	4
3:15:40	75	39,9	1
3:15:50	75	39,9	3
3:16:00	75	39,9	1
3:16:10	75	39,9	4
3:16:20	75	39,9	1
3:16:30	75	39,9	6
3:16:40	75	39,9	0
3:16:50	75	39,9	1
3:17:00	75	39,9	2
3:17:10	75	39,9	4
3:17:20	75	40,0	3
3:17:30	75	40,0	2
3:17:40	75	40,0	4
3:17:50	75	40,0	0
3:18:00	75	40,0	25
3:18:10	75	40,0	1
3:18:20	75	40,0	0
3:18:30	75	40,0	4
3:18:40	75	40,0	4
3:18:50	75	40,0	3
3:19:00	75	40,0	4
3:19:10	75	40,0	5
3:19:20	75	40,0	4
3:19:30	75	40,0	4
3:19:40	75	40,0	3
3:19:50	75	39,9	2
3:20:00	75	39,9	9
3:20:10	75	39,9	9
3:20:20	75	39,9	4
3:20:30	75	39,9	1
3:20:40	75	39,9	0
3:20:50	75	40,0	3
3:21:00	75	39,9	2
3:21:10	75	40,0	4
3:21:20	75	40,0	1
3:21:30	75	40,0	4
3:21:40	75	40,0	5
3:21:50	75	39,9	5
3:22:00	75	40,0	4
3:22:10	75	39,9	3
3:22:20	75	39,9	5
3:22:30	75	39,9	4
3:22:40	75	39,9	2
3:22:50	75	39,9	4
3:23:00	75	40,3	2
3:23:10	75	40,4	5
3:23:20	75	40,3	5
3:23:30	75	40,3	5
3:23:40	75	40,3	4
3:23:50	75	40,3	4
3:24:00	75	40,3	4
3:24:10	75	40,2	4
3:24:20	75	40,2	4
3:24:30	75	40,2	4
3:24:40	75	40,2	4
3:24:50	75	40,2	19
3:25:00	75	40,2	1
3:25:10	75	40,2	24
3:25:20	75	40,2	3
3:25:30	75	40,2	2
3:25:40	75	40,2	4
3:25:50	75	40,2	4
3:26:00	75	40,2	4
3:26:10	75	40,2	4
3:26:20	75	40,2	7
3:26:30	75	40,2	3
3:26:40	75	40,2	4
3:26:50	75	40,2	5
3:27:00	75	40,2	15
3:27:10	75	40,2	6
3:27:20	75	40,2	1
3:27:30	75	40,2	2
3:27:40	75	40,2	4
3:27:50	75	40,1	56
3:28:00	75	40,2	1
3:28:10	75	40,2	5
3:28:20	75	40,2	5
3:28:30	75	40,3	5
3:28:40	75	40,3	107
3:28:50	75	40,3	4
3:29:00	75	40,3	0
3:29:10	75	40,3	4
3:29:20	75	40,3	4
3:29:30	75	40,3	1
3:29:40	75	40,3	1
3:29:50	75	40,3	4
3:30:00	75	40,3	4
3:30:10	75	40,3	3
3:30:20	75	40,3	4
3:30:30	75	40,2	4
3:30:40	75	40,3	3
3:30:50	75	40,2	4
3:31:00	75	40,2	4
3:31:10	75	40,2	16
3:31:20	75	40,2	5
3:31:30	75	40,2	5
3:31:40	75	40,1	5
3:31:50	75	40,1	2
3:32:00	75	40,1	1
3:32:10	75	40,1	5
3:32:20	75	40,1	10
3:32:30	75	40,1	4
3:32:40	75	40,1	6
3:32:50	75	40,1	0
3:33:00	75	40,1	2
3:33:10	75	40,1	0
3:33:20	75	40,1	5
3:33:30	75	40,1	4
3:33:40	75	40,1	5
3:33:50	75	40,1	4
3:34:00	75	40,1	7
3:34:10	75	40,1	4
3:34:20	75	40,1	2
3:34:30	75	40,1	4
3:34:40	75	40,1	6
3:34:50	75	40,0	22
3:35:00	75	40,0	0
3:35:10	75	40,0	7
3:35:20	75	40,0	7
3:35:30	75	40,0	4
3:35:40	75	40,0	71
3:35:50	75	40,0	6
3:36:00	75	40,0	6
3:36:10	75	40,0	16
3:36:20	75	40,0	4
3:36:30	75	40,0	0
3:36:40	75	40,0	6
3:36:50	75	39,9	5
3:37:00	75	39,9	7
3:37:10	75	39,9	3
3:37:20	75	39,9	6
3:37:30	75	39,9	7
3:37:40	75	39,9	7
3:37:50	75	39,9	7
3:38:00	75	40,2	7
3:38:10	75	40,2	7
3:38:20	75	40,2	52
3:38:30	75	40,2	1
3:38:40	75	40,2	7
3:38:50	75	40,3	6
3:39:00	75	40,3	6
3:39:10	75	40,2	5
3:39:20	75	40,2	0
3:39:30	75	40,2	5
3:39:40	75	40,2	7
3:39:50	75	40,2	3
3:40:00	75	40,1	5
3:40:10	75	40,1	8
3:40:20	75	40,1	3
3:40:30	75	40,1	7
3:40:40	75	40,1	4
3:40:50	75	40,1	11
3:41:00	75	40,0	84
3:41:10	75	40,1	7
3:41:20	75	40,1	7
3:41:30	75	40,1	7
3:41:40	75	40,0	25
3:41:50	75	40,0	7
3:42:00	75	40,0	5
3:42:10	75	40,0	8
3:42:20	75	40,0	9
3:42:30	75	40,0	24
3:42:40	75	40,0	6
3:42:50	75	40,0	72
3:43:00	75	40,0	10
3:43:10	75	40,0	9
3:43:20	75	40,0	8
3:43:30	75	40,0	66
3:43:40	75	40,0	8
3:43:50	75	39,9	3
3:44:00	75	39,9	7
3:44:10	75	39,9	6
3:44:20	75	40,2	8
3:44:30	75	40,1	1
3:44:40	75	40,1	6
3:44:50	75	40,1	7
3:45:00	75	40,1	84
3:45:10	75	40,1	55
3:45:20	75	40,1	18
3:45:30	75	40,1	7
3:45:40	75	40,1	12
3:45:50	75	40,1	13
3:46:00	75	40,1	5
3:46:10	75	40,0	5
3:46:20	75	40,0	6
3:46:30	75	40,0	7
3:46:40	75	40,0	8
3:46:50	75	40,0	9
3:47:00	75	40,0	14
3:47:10	75	40,0	36
3:47:20	75	40,0	5
3:47:30	75	40,0	11
3:47:40	75	39,9	4
3:47:50	75	39,9	8
3:48:00	75	39,9	10
3:48:10	75	39,9	9
3:48:20	75	39,9	8
3:48:30	75	39,9	10
3:48:40	75	39,9	0
3:48:50	75	39,9	8
3:49:00	75	39,9	9
3:49:10	75	39,9	24
3:49:20	75	39,9	10
3:49:30	75	39,9	6
3:49:40	75	39,9	8
3:49:50	75	39,9	10
3:50:00	75	40,0	6
3:50:10	75	39,9	42
3:50:20	75	40,0	8
3:50:30	75	40,0	6
3:50:40	75	39,9	9
3:50:50	75	39,9	9
3:51:00	75	39,9	8
3:51:10	75	39,9	8
3:51:20	75	40,0	18
3:51:30	75	40,0	10
3:51:40	75	40,0	29
3:51:50	75	40,0	31
3:52:00	75	39,9	57
3:52:10	75	39,9	22
3:52:20	75	39,9	9
3:52:30	75	40,0	11
3:52:40	75	40,0	7
3:52:50	75	40,0	7
3:53:00	75	40,0	9
3:53:10	75	40,0	5
3:53:20	75	40,0	29
3:53:30	75	40,0	10
3:53:40	75	40,0	10
3:53:50	75	40,0	10
3:54:00	75	40,0	11
3:54:10	75	39,9	11
3:54:20	75	39,9	17
3:54:30	75	39,9	12
3:54:40	75	39,9	14
3:54:50	75	39,9	21
3:55:00	75	39,9	10
3:55:10	75	40,0	52
3:55:20	75	40,0	13
3:55:30	75	40,0	7
3:55:40	75	40,0	22
3:55:50	75	39,9	8
3:56:00	75	39,9	11
3:56:10	75	39,9	8
3:56:20	75	39,9	12
3:56:30	75	39,9	12
3:56:40	75	39,9	11
3:56:50	75	39,9	9
3:57:00	75	39,9	15
3:57:10	75	39,9	12
3:57:20	75	39,9	10
3:57:30	75	40,3	48
3:57:40	75	40,3	11
3:57:50	75	40,3	10
3:58:00	75	40,2	35
3:58:10	75	40,2	25
3:58:20	75	40,2	79
3:58:30	75	40,2	32
3:58:40	75	40,2	61
3:58:50	75	40,2	60
3:59:00	75	40,2	19
3:59:10	75	40,2	41
3:59:20	75	40,2	50
3:59:30	75	40,2	14
3:59:40	75	40,2	70
3:59:50	75	40,2	38
4:00:00	75	40,2	25
4:00:10	75	40,1	53
4:00:20	75	40,1	19
4:00:30	75	40,1	50
4:00:40	75	40,0	49
4:00:50	75	40,0	63
4:01:00	75	40,0	71
4:01:10	75	40,0	14
4:01:20	75	40,0	13
4:01:30	75	40,0	33
4:01:40	75	40,0	14
4:01:50	75	40,0	14
4:02:00	75	40,0	91
4:02:10	75	40,0	97
4:02:20	75	40,0	70
4:02:30	75	40,0	42
4:02:40	75	40,0	41
4:02:50	75	40,0	91
4:03:00	75	40,0	35
4:03:10	75	39,9	103
4:03:20	75	39,9	83
4:03:30	75	39,9	68
4:03:40	75	40,2	68
