Repository: ProgWizer/parser

File: project-root/data/Tests/Data Acquisition/2013 (508)/13-110 MW.txt
--Test Summary--
Full Path and File Name	
Instrument Name	7222
Instrument Type	Model 7222 Consistometer
Instrument Serial Number	
Test Start Date	02.04.2013
Test Start Time	13:59:54
Test Stop Date	02.04.2013
Test Stop Time	16:25:57
Test Length	2:26:03
Final Sample Time Offset	2:26:00
Controller Schedule Name	
Sampling Period	10 seconds
Comments	P: 10MPa (30min); tap water.
Information	WellID	Research
Information	Customer	Trican
Information	EngName	Aleksanyan Mikhail
Information	CementClass	A
Information	CementMfr	Lafarge
Information	Additives	20%ASPM+75%GVVS-16+0.05%R7+0.7%CFR-10+2%(bwow)Carbamide+6%(bwow)Ca(NO3)2
Information	Density	1400
Information	BHCT	5
Information	BHST	
Information	FluidLoss	
Information	JobType	
Calculated Value	Time_30Bc	0:47:30
Calculated Value	Time_70Bc	N/A
Initial Temperature (°C)	22 °C
Final Temperature (°C)	5 °C
Initial Pressure (MPa)	0,4 MPa
Final Pressure (MPa)	10,0 MPa
Initial Consistency (Bc)	14 Bc
Final Consistency (Bc)	43 Bc
--Data--
Time (HH:MM:SS)	Temperature (°C)	Pressure (MPa)	Consistency (Bc)
0:00:00	22	0,4	14
0:00:10	22	0,4	16
0:00:20	22	0,4	12
0:00:30	22	0,5	14
0:00:40	21	0,6	14
0:00:50	21	0,6	12
0:01:00	21	0,6	10
0:01:10	21	0,8	13
0:01:20	21	0,8	15
0:01:30	21	0,9	13
0:01:40	21	0,9	11
0:01:50	21	1,0	12
0:02:00	21	1,1	14
0:02:10	21	1,0	13
0:02:20	21	1,1	12
0:02:30	20	1,3	12
0:02:40	20	1,2	12
0:02:50	20	1,3	7
0:03:00	20	1,3	11
0:03:10	20	1,4	6
0:03:20	20	1,6	9
0:03:30	20	1,5	14
0:03:40	19	1,7	13
0:03:50	19	1,6	14
0:04:00	19	1,8	14
0:04:10	19	1,7	10
0:04:20	19	1,9	8
0:04:30	19	1,9	14
0:04:40	19	2,1	11
0:04:50	18	2,0	9
0:05:00	18	1,9	14
0:05:10	18	2,1	13
0:05:20	18	2,0	13
0:05:30	18	2,3	11
0:05:40	18	2,2	8
0:05:50	18	2,2	12
0:06:00	18	2,5	16
0:06:10	18	2,4	16
0:06:20	17	2,3	15
0:06:30	17	2,5	12
0:06:40	17	2,7	11
0:06:50	17	2,7	11
0:07:00	17	2,6	9
0:07:10	17	2,6	9
0:07:20	17	2,9	11
0:07:30	17	2,8	10
0:07:40	17	2,8	10
0:07:50	16	3,1	10
0:08:00	16	3,0	9
0:08:10	16	3,0	10
0:08:20	16	3,3	9
0:08:30	16	3,3	5
0:08:40	16	3,2	5
0:08:50	16	3,1	5
0:09:00	16	3,4	6
0:09:10	16	3,4	9
0:09:20	16	3,3	8
0:09:30	15	3,3	8
0:09:40	15	3,6	9
0:09:50	15	3,6	10
0:10:00	15	3,5	8
0:10:10	15	3,9	10
0:10:20	15	3,9	9
0:10:30	15	3,8	8
0:10:40	15	3,8	10
0:10:50	15	3,8	9
0:11:00	15	4,1	9
0:11:10	15	4,1	6
0:11:20	15	4,0	8
0:11:30	14	4,0	6
0:11:40	14	4,0	5
0:11:50	14	4,3	7
0:12:00	14	4,3	7
0:12:10	14	4,2	9
0:12:20	14	4,3	9
0:12:30	14	4,6	8
0:12:40	14	4,6	8
0:12:50	14	4,5	7
0:13:00	14	4,5	8
0:13:10	14	4,6	7
0:13:20	14	4,8	8
0:13:30	14	4,8	5
0:13:40	14	4,8	5
0:13:50	14	4,7	5
0:14:00	13	5,0	8
0:14:10	13	5,0	10
0:14:20	13	4,9	9
0:14:30	13	5,0	6
0:14:40	13	5,0	5
0:14:50	13	5,3	5
0:15:00	13	5,2	6
0:15:10	13	5,2	7
0:15:20	13	5,2	6
0:15:30	13	5,6	5
0:15:40	13	5,5	9
0:15:50	13	5,5	12
0:16:00	13	5,5	10
0:16:10	13	5,5	8
0:16:20	13	5,9	8
0:16:30	13	5,8	7
0:16:40	13	5,8	7
0:16:50	13	5,8	7
0:17:00	13	5,7	7
0:17:10	13	5,9	8
0:17:20	13	5,9	7
0:17:30	13	6,2	7
0:17:40	13	6,2	4
0:17:50	13	6,1	4
0:18:00	12	6,1	3
0:18:10	12	6,3	3
0:18:20	12	6,2	3
0:18:30	12	6,2	3
0:18:40	12	6,5	4
0:18:50	12	6,4	3
0:19:00	12	6,4	3
0:19:10	12	6,6	4
0:19:20	12	6,5	4
0:19:30	12	6,7	4
0:19:40	12	6,7	4
0:19:50	12	6,7	4
0:20:00	12	6,9	3
0:20:10	12	6,8	5
0:20:20	12	6,8	5
0:20:30	12	7,0	5
0:20:40	12	7,0	6
0:20:50	12	7,0	7
0:21:00	12	7,1	7
0:21:10	12	7,1	5
0:21:20	12	7,3	7
0:21:30	12	7,3	6
0:21:40	12	7,3	6
0:21:50	12	7,4	7
0:22:00	12	7,4	8
0:22:10	12	7,4	7
0:22:20	12	7,6	7
0:22:30	12	7,6	6
0:22:40	12	7,5	6
0:22:50	12	7,7	6
0:23:00	12	7,7	6
0:23:10	12	7,9	6
0:23:20	12	7,8	5
0:23:30	12	7,8	6
0:23:40	12	8,0	6
0:23:50	12	8,0	6
0:24:00	12	8,1	5
0:24:10	12	8,0	7
0:24:20	12	8,3	10
0:24:30	12	8,3	9
0:24:40	12	8,2	11
0:24:50	12	8,2	10
0:25:00	12	8,3	10
0:25:10	12	8,3	9
0:25:20	12	8,5	10
0:25:30	12	8,5	9
0:25:40	12	8,5	10
0:25:50	12	8,6	9
0:26:00	12	8,6	10
0:26:10	12	8,8	9
0:26:20	12	8,8	10
0:26:30	12	8,8	10
0:26:40	12	8,9	12
0:26:50	12	8,9	11
0:27:00	12	9,1	10
0:27:10	12	9,1	7
0:27:20	12	9,0	7
0:27:30	12	9,1	8
0:27:40	12	9,4	9
0:27:50	12	9,3	8
0:28:00	12	9,3	8
0:28:10	12	9,3	8
0:28:20	12	9,4	6
0:28:30	12	9,6	6
0:28:40	12	9,6	6
0:28:50	12	9,6	6
0:29:00	12	9,5	5
0:29:10	12	9,8	6
0:29:20	12	9,8	6
0:29:30	12	9,8	6
0:29:40	12	9,9	6
0:29:50	12	9,9	6
0:30:00	12	9,8	6
0:30:10	12	10,1	6
0:30:20	12	10,0	6
0:30:30	12	10,0	5
0:30:40	12	10,0	5
0:30:50	12	9,9	5
0:31:00	12	9,9	5
0:31:10	12	9,9	5
0:31:20	12	9,9	5
0:31:30	12	9,8	5
0:31:40	12	9,8	5
0:31:50	12	10,0	5
0:32:00	12	10,0	5
0:32:10	12	9,9	5
0:32:20	12	9,9	5
0:32:30	13	9,9	5
0:32:40	13	9,9	5
0:32:50	13	9,9	5
0:33:00	13	9,8	5
0:33:10	13	9,8	5
0:33:20	13	10,1	6
0:33:30	13	10,0	6
0:33:40	13	10,0	6
0:33:50	13	10,0	6
0:34:00	13	10,0	6
0:34:10	13	10,0	6
0:34:20	13	9,9	6
0:34:30	13	9,9	6
0:34:40	13	9,9	6
0:34:50	13	9,9	6
0:35:00	13	9,9	6
0:35:10	13	9,8	7
0:35:20	13	9,8	7
0:35:30	13	10,0	7
0:35:40	13	10,0	7
0:35:50	13	10,0	7
0:36:00	13	10,0	7
0:36:10	13	9,9	7
0:36:20	13	9,9	7
0:36:30	13	9,9	7
0:36:40	13	9,9	7
0:36:50	13	9,9	7
0:37:00	13	9,9	7
0:37:10	13	9,8	7
0:37:20	13	9,8	8
0:37:30	13	10,1	8
0:37:40	13	10,0	8
0:37:50	13	10,0	8
0:38:00	13	10,0	8
0:38:10	13	10,0	8
0:38:20	13	10,0	9
0:38:30	13	9,9	9
0:38:40	13	9,9	10
0:38:50	13	9,9	10
0:39:00	13	9,9	10
0:39:10	13	9,9	10
0:39:20	13	9,9	10
0:39:30	13	9,9	11
0:39:40	13	9,9	11
0:39:50	13	9,9	11
0:40:00	14	9,8	11
0:40:10	14	10,0	11
0:40:20	14	10,0	12
0:40:30	14	10,0	12
0:40:40	14	10,0	12
0:40:50	14	10,0	12
0:41:00	14	9,9	12
0:41:10	14	9,9	12
0:41:20	14	9,9	12
0:41:30	14	9,9	12
0:41:40	14	9,9	13
0:41:50	14	9,9	13
0:42:00	14	9,9	13
0:42:10	14	9,9	14
0:42:20	14	9,8	14
0:42:30	14	9,8	14
0:42:40	14	10,0	15
0:42:50	14	10,0	15
0:43:00	14	10,0	16
0:43:10	14	10,0	16
0:43:20	14	10,0	17
0:43:30	14	10,0	17
0:43:40	14	9,9	18
0:43:50	14	9,9	18
0:44:00	14	9,9	26
0:44:10	14	9,9	25
0:44:20	14	9,9	30
0:44:30	14	9,9	21
0:44:40	14	9,9	27
0:44:50	14	9,9	28
0:45:00	14	9,8	26
0:45:10	14	9,9	19
0:45:20	14	9,8	20
0:45:30	14	9,8	22
0:45:40	14	9,9	26
0:45:50	14	9,9	22
0:46:00	14	9,9	24
0:46:10	14	9,9	26
0:46:20	14	9,9	30
0:46:30	14	9,9	24
0:46:40	14	9,9	24
0:46:50	14	9,9	28
0:47:00	14	9,9	29
0:47:10	14	9,8	26
0:47:20	14	9,8	32
0:47:30	14	9,8	35
0:47:40	14	9,8	36
0:47:50	14	10,1	37
0:48:00	14	10,1	33
0:48:10	14	10,1	29
0:48:20	14	10,1	33
0:48:30	14	10,1	36
0:48:40	14	10,1	38
0:48:50	14	10,1	39
0:49:00	14	10,1	31
0:49:10	14	10,1	33
0:49:20	14	10,0	29
0:49:30	14	10,0	38
0:49:40	14	10,0	30
0:49:50	14	10,0	30
0:50:00	14	10,0	30
0:50:10	14	10,0	37
0:50:20	14	10,0	35
0:50:30	14	10,0	31
0:50:40	14	10,0	34
0:50:50	14	10,0	33
0:51:00	14	10,0	32
0:51:10	14	10,0	35
0:51:20	14	10,0	33
0:51:30	14	10,0	32
0:51:40	14	10,0	34
0:51:50	14	10,0	35
0:52:00	14	10,0	33
0:52:10	14	10,0	33
0:52:20	14	10,0	33
0:52:30	14	9,9	33
0:52:40	14	9,9	34
0:52:50	14	9,9	34
0:53:00	14	9,9	35
0:53:10	14	9,9	35
0:53:20	14	9,9	35
0:53:30	14	9,9	36
0:53:40	14	9,9	36
0:53:50	14	9,9	37
0:54:00	14	9,9	37
0:54:10	14	9,9	38
0:54:20	14	9,9	38
0:54:30	14	9,9	38
0:54:40	14	9,9	38
0:54:50	14	9,9	39
0:55:00	14	9,9	39
0:55:10	14	9,9	39
0:55:20	14	9,9	39
0:55:30	14	9,9	40
0:55:40	14	9,9	40
0:55:50	14	9,9	40
0:56:00	14	9,9	40
0:56:10	14	9,9	41
0:56:20	14	9,9	41
0:56:30	14	9,9	41
0:56:40	14	9,9	41
0:56:50	14	9,9	41
0:57:00	14	9,9	41
0:57:10	14	9,9	41
0:57:20	14	9,9	42
0:57:30	14	9,9	42
0:57:40	14	9,9	42
0:57:50	14	9,9	42
0:58:00	14	9,9	42
0:58:10	14	9,9	42
0:58:20	14	9,9	42
0:58:30	14	9,9	42
0:58:40	14	9,9	42
0:58:50	14	9,9	42
0:59:00	14	9,9	42
0:59:10	14	9,9	43
0:59:20	14	9,9	43
0:59:30	14	9,9	43
0:59:40	14	9,9	43
0:59:50	14	9,9	43
1:00:00	14	9,9	43
1:00:10	14	9,9	43
1:00:20	14	9,9	44
1:00:30	14	9,9	44
1:00:40	14	9,9	44
1:00:50	14	9,9	44
1:01:00	14	9,9	44
1:01:10	14	9,9	44
1:01:20	14	9,9	44
1:01:30	14	9,9	44
1:01:40	14	9,9	44
1:01:50	14	10,0	44
1:02:00	14	10,0	44
1:02:10	14	10,0	44
1:02:20	14	10,0	44
1:02:30	14	10,0	43
1:02:40	14	10,0	44
1:02:50	14	10,0	43
1:03:00	14	10,0	44
1:03:10	14	10,0	43
1:03:20	14	10,0	43
1:03:30	14	10,0	43
1:03:40	14	10,0	43
1:03:50	14	10,0	43
1:04:00	14	10,0	43
1:04:10	14	10,0	43
1:04:20	14	10,0	43
1:04:30	14	10,0	43
1:04:40	14	10,0	43
1:04:50	14	10,0	43
1:05:00	14	10,0	43
1:05:10	14	10,0	43
1:05:20	14	10,0	43
1:05:30	14	10,0	43
1:05:40	14	10,0	43
1:05:50	14	10,0	43
1:06:00	14	10,0	43
1:06:10	14	10,0	43
1:06:20	14	10,0	43
1:06:30	14	10,0	43
1:06:40	14	10,0	42
1:06:50	14	10,1	42
1:07:00	14	10,1	43
1:07:10	14	10,1	42
1:07:20	14	10,1	42
1:07:30	14	10,1	42
1:07:40	14	10,1	42
1:07:50	14	10,1	42
1:08:00	14	10,1	42
1:08:10	14	10,1	42
1:08:20	14	10,1	42
1:08:30	14	10,1	42
1:08:40	14	10,1	42
1:08:50	14	10,1	41
1:09:00	14	10,1	41
1:09:10	14	10,1	41
1:09:20	14	10,1	41
1:09:30	14	10,1	41
1:09:40	14	10,1	41
1:09:50	14	10,1	41
1:10:00	14	10,2	41
1:10:10	14	10,2	41
1:10:20	14	10,2	41
1:10:30	14	10,2	41
1:10:40	14	10,2	41
1:10:50	15	10,2	41
1:11:00	15	10,2	40
1:11:10	14	10,2	40
1:11:20	14	10,2	40
1:11:30	15	10,2	40
1:11:40	14	10,2	40
1:11:50	15	10,2	40
1:12:00	15	10,2	40
1:12:10	15	10,2	40
1:12:20	15	10,2	40
1:12:30	15	10,2	40
1:12:40	15	10,2	40
1:12:50	15	10,3	40
1:13:00	15	10,3	40
1:13:10	15	10,2	40
1:13:20	15	10,3	40
1:13:30	15	10,3	40
1:13:40	15	10,3	40
1:13:50	15	10,3	40
1:14:00	15	10,3	40
1:14:10	15	10,3	40
1:14:20	15	10,3	39
1:14:30	15	10,3	39
1:14:40	15	10,3	39
1:14:50	15	10,3	39
1:15:00	15	10,3	39
1:15:10	15	10,3	39
1:15:20	15	10,3	39
1:15:30	15	10,3	39
1:15:40	15	10,3	39
1:15:50	15	10,3	39
1:16:00	15	10,3	39
1:16:10	15	10,3	39
1:16:20	15	10,3	39
1:16:30	15	10,3	39
1:16:40	15	10,3	39
1:16:50	15	10,3	39
1:17:00	15	10,2	39
1:17:10	15	10,2	39
1:17:20	15	10,2	39
1:17:30	15	10,2	39
1:17:40	15	10,1	39
1:17:50	15	10,1	39
1:18:00	15	10,1	39
1:18:10	15	10,0	38
1:18:20	15	10,0	38
1:18:30	15	10,0	38
1:18:40	15	9,9	38
1:18:50	15	9,9	38
1:19:00	15	9,9	38
1:19:10	15	9,8	39
1:19:20	15	9,9	38
1:19:30	15	9,9	38
1:19:40	15	9,8	38
1:19:50	15	10,0	38
1:20:00	15	9,9	38
1:20:10	15	9,9	38
1:20:20	15	9,8	38
1:20:30	15	10,0	38
1:20:40	15	9,9	38
1:20:50	15	9,9	38
1:21:00	15	9,8	38
1:21:10	15	9,9	38
1:21:20	15	9,8	38
1:21:30	15	10,1	38
1:21:40	15	10,1	38
1:21:50	15	10,0	38
1:22:00	15	10,0	38
1:22:10	15	9,9	38
1:22:20	15	9,8	38
1:22:30	15	9,8	38
1:22:40	15	10,0	38
1:22:50	15	10,0	38
1:23:00	15	9,9	38
1:23:10	15	9,9	38
1:23:20	15	9,8	38
1:23:30	15	9,8	38
1:23:40	14	10,0	38
1:23:50	14	10,0	38
1:24:00	14	9,9	38
1:24:10	14	9,9	38
1:24:20	14	9,8	38
1:24:30	14	9,8	38
1:24:40	14	10,1	38
1:24:50	14	10,1	38
1:25:00	14	10,0	38
1:25:10	14	9,9	38
1:25:20	14	9,9	38
1:25:30	14	9,8	38
1:25:40	14	9,9	38
1:25:50	14	9,8	38
1:26:00	14	10,1	38
1:26:10	14	10,0	38
1:26:20	14	10,0	38
1:26:30	14	9,9	38
1:26:40	14	9,8	38
1:26:50	14	9,9	38
1:27:00	14	9,9	38
1:27:10	14	9,9	38
1:27:20	14	10,0	37
1:27:30	14	10,0	37
1:27:40	14	9,9	37
1:27:50	14	9,9	37
1:28:00	14	9,8	37
1:28:10	14	9,9	37
1:28:20	14	9,8	37
1:28:30	14	10,1	37
1:28:40	14	10,0	37
1:28:50	14	9,9	37
1:29:00	14	9,9	37
1:29:10	14	9,8	37
1:29:20	14	9,9	37
1:29:30	13	9,9	37
1:29:40	13	9,8	37
1:29:50	13	10,0	37
1:30:00	13	10,0	37
1:30:10	13	9,9	37
1:30:20	13	9,9	37
1:30:30	13	9,8	37
1:30:40	13	9,9	37
1:30:50	13	9,9	37
1:31:00	13	9,8	37
1:31:10	13	10,0	37
1:31:20	13	10,0	37
1:31:30	13	9,9	37
1:31:40	13	9,9	37
1:31:50	13	9,8	37
1:32:00	13	9,9	37
1:32:10	13	9,8	37
1:32:20	13	10,0	37
1:32:30	13	9,9	37
1:32:40	13	9,9	38
1:32:50	13	9,8	38
1:33:00	13	10,0	38
1:33:10	13	9,9	38
1:33:20	13	9,9	38
1:33:30	13	9,8	38
1:33:40	13	10,0	38
1:33:50	13	10,0	38
1:34:00	12	9,9	38
1:34:10	12	9,8	38
1:34:20	12	9,8	38
1:34:30	12	9,9	38
1:34:40	12	9,9	38
1:34:50	12	9,8	38
1:35:00	12	9,9	38
1:35:10	12	9,9	38
1:35:20	12	9,8	38
1:35:30	12	10,1	38
1:35:40	12	10,0	38
1:35:50	12	10,0	38
1:36:00	12	9,9	38
1:36:10	12	9,9	38
1:36:20	12	9,8	38
1:36:30	12	9,9	38
1:36:40	12	9,9	38
1:36:50	12	9,8	38
1:37:00	12	10,1	38
1:37:10	12	10,0	38
1:37:20	12	10,0	38
1:37:30	12	9,9	38
1:37:40	12	9,9	38
1:37:50	12	9,8	38
1:38:00	11	10,0	38
1:38:10	11	9,9	38
1:38:20	11	9,9	38
1:38:30	11	9,8	38
1:38:40	11	10,0	38
1:38:50	11	10,0	38
1:39:00	11	9,9	38
1:39:10	11	9,9	38
1:39:20	11	9,9	38
1:39:30	11	9,8	37
1:39:40	11	9,8	37
1:39:50	11	9,8	37
1:40:00	11	10,0	37
1:40:10	11	10,0	37
1:40:20	11	9,9	37
1:40:30	11	9,9	37
1:40:40	11	9,8	37
1:40:50	11	9,9	37
1:41:00	11	9,8	37
1:41:10	11	9,8	37
1:41:20	11	10,1	37
1:41:30	11	10,1	37
1:41:40	11	10,0	37
1:41:50	11	10,0	38
1:42:00	11	9,9	38
1:42:10	11	9,9	38
1:42:20	10	9,8	38
1:42:30	10	9,9	38
1:42:40	10	9,9	38
1:42:50	10	9,8	38
1:43:00	10	10,0	38
1:43:10	10	10,0	38
1:43:20	10	9,9	38
1:43:30	10	9,9	38
1:43:40	10	9,8	38
1:43:50	10	10,0	38
1:44:00	10	10,0	38
1:44:10	10	9,9	38
1:44:20	10	9,9	38
1:44:30	10	9,8	38
1:44:40	10	9,8	38
1:44:50	10	10,0	38
1:45:00	10	9,9	38
1:45:10	10	9,9	38
1:45:20	10	9,9	38
1:45:30	10	10,0	11
1:45:40	10	9,9	11
1:45:50	10	9,9	11
1:46:00	10	9,9	11
1:46:10	10	9,8	11
1:46:20	10	10,1	12
1:46:30	10	10,0	12
1:46:40	10	10,0	12
1:46:50	10	10,0	13
1:47:00	10	10,0	13
1:47:10	9	9,9	13
1:47:20	9	9,9	13
1:47:30	9	9,9	13
1:47:40	10	9,9	13
1:47:50	9	9,8	13
1:48:00	9	9,8	13
1:48:10	9	9,9	13
1:48:20	9	9,9	13
1:48:30	9	9,8	13
1:48:40	9	10,1	13
1:48:50	9	10,1	13
1:49:00	9	10,1	13
1:49:10	9	10,1	13
1:49:20	9	10,0	13
1:49:30	9	10,0	13
1:49:40	9	10,0	13
1:49:50	9	9,9	13
1:50:00	9	9,9	13
1:50:10	9	9,9	13
1:50:20	9	9,9	13
1:50:30	9	9,8	13
1:50:40	9	9,9	13
1:50:50	9	9,9	13
1:51:00	9	9,9	13
1:51:10	9	9,8	13
1:51:20	9	9,8	13
1:51:30	9	10,1	13
1:51:40	9	10,1	13
1:51:50	9	10,1	13
1:52:00	9	10,0	13
1:52:10	9	10,0	13
1:52:20	9	10,0	12
1:52:30	9	10,0	12
1:52:40	9	9,9	12
1:52:50	9	9,9	12
1:53:00	9	9,9	12
1:53:10	9	9,9	12
1:53:20	9	9,8	12
1:53:30	9	9,8	12
1:53:40	9	9,8	12
1:53:50	9	10,2	11
1:54:00	9	10,2	11
1:54:10	9	10,1	11
1:54:20	9	10,1	11
1:54:30	9	9,9	42
1:54:40	9	9,9	42
1:54:50	9	9,9	41
1:55:00	9	9,8	41
1:55:10	9	9,9	41
1:55:20	9	9,8	41
1:55:30	9	10,1	41
1:55:40	9	10,0	41
1:55:50	9	10,0	41
1:56:00	9	9,9	41
1:56:10	9	9,9	41
1:56:20	9	9,8	41
1:56:30	9	9,8	41
1:56:40	9	9,8	41
1:56:50	9	10,1	40
1:57:00	9	10,1	40
1:57:10	9	10,1	40
1:57:20	8	10,0	40
1:57:30	8	10,0	40
1:57:40	8	9,9	40
1:57:50	8	9,9	40
1:58:00	8	9,9	40
1:58:10	8	9,8	40
1:58:20	8	9,9	40
1:58:30	8	9,9	40
1:58:40	8	9,8	40
1:58:50	8	10,1	40
1:59:00	8	10,1	41
1:59:10	8	10,1	40
1:59:20	8	10,0	40
1:59:30	8	10,0	40
1:59:40	8	10,0	40
1:59:50	8	9,9	40
2:00:00	8	9,9	40
2:00:10	8	9,9	40
2:00:20	8	9,9	40
2:00:30	8	9,9	10
2:00:40	8	9,9	10
2:00:50	8	9,9	10
2:01:00	7	9,9	10
2:01:10	7	9,9	10
2:01:20	7	9,8	10
2:01:30	7	10,0	10
2:01:40	7	9,9	10
2:01:50	7	9,9	10
2:02:00	7	9,9	10
2:02:10	7	9,9	10
2:02:20	7	9,9	10
2:02:30	7	9,8	10
2:02:40	7	9,8	10
2:02:50	7	10,1	10
2:03:00	7	10,1	10
2:03:10	7	10,1	10
2:03:20	7	10,1	10
2:03:30	7	10,0	10
2:03:40	7	10,0	10
2:03:50	7	10,0	10
2:04:00	7	10,0	10
2:04:10	7	10,0	10
2:04:20	7	9,9	10
2:04:30	7	9,9	10
2:04:40	7	9,9	10
2:04:50	7	9,9	10
2:05:00	7	9,9	10
2:05:10	7	9,8	10
2:05:20	7	9,8	10
2:05:30	7	10,0	10
2:05:40	7	9,9	10
2:05:50	7	9,9	10
2:06:00	7	9,9	10
2:06:10	7	9,9	10
2:06:20	7	9,9	10
2:06:30	7	9,9	10
2:06:40	7	9,8	10
2:06:50	7	9,8	10
2:07:00	7	10,0	10
2:07:10	7	10,0	10
2:07:20	7	10,0	10
2:07:30	7	9,9	11
2:07:40	7	9,9	11
2:07:50	7	9,9	11
2:08:00	7	9,9	11
2:08:10	7	9,9	11
2:08:20	7	9,8	11
2:08:30	7	9,8	11
2:08:40	7	10,1	11
2:08:50	7	10,1	11
2:09:00	7	10,0	11
2:09:10	7	10,0	11
2:09:20	7	10,0	11
2:09:30	7	9,9	45
2:09:40	7	9,8	44
2:09:50	7	9,8	44
2:10:00	7	10,3	44
2:10:10	7	10,3	43
2:10:20	7	10,3	43
2:10:30	7	10,2	43
2:10:40	7	10,2	43
2:10:50	7	10,2	43
2:11:00	7	10,1	43
2:11:10	7	10,1	43
2:11:20	7	10,1	43
2:11:30	7	10,0	43
2:11:40	6	10,0	43
2:11:50	6	10,0	43
2:12:00	6	10,0	43
2:12:10	6	9,9	43
2:12:20	6	9,9	43
2:12:30	6	9,9	43
2:12:40	6	9,9	43
2:12:50	6	9,8	42
2:13:00	6	9,8	42
2:13:10	6	10,4	42
2:13:20	6	10,3	42
2:13:30	6	10,3	42
2:13:40	6	10,3	42
2:13:50	6	10,2	42
2:14:00	6	10,2	42
2:14:10	6	10,2	42
2:14:20	6	10,2	42
2:14:30	6	10,1	42
2:14:40	6	10,1	42
2:14:50	6	10,1	42
2:15:00	6	10,1	42
2:15:10	6	10,1	42
2:15:20	5	10,1	42
2:15:30	5	10,1	11
2:15:40	5	10,1	11
2:15:50	5	10,1	11
2:16:00	5	10,1	11
2:16:10	5	10,1	11
2:16:20	5	10,1	11
2:16:30	5	10,1	11
2:16:40	5	10,1	11
2:16:50	5	10,0	11
2:17:00	5	10,0	11
2:17:10	5	10,0	11
2:17:20	5	10,0	11
2:17:30	5	10,0	11
2:17:40	5	10,0	11
2:17:50	5	10,0	11
2:18:00	5	9,9	11
2:18:10	5	9,9	11
2:18:20	5	9,9	10
2:18:30	5	9,9	10
2:18:40	5	9,9	10
2:18:50	5	9,9	10
2:19:00	5	9,9	10
2:19:10	5	9,9	10
2:19:20	5	9,9	10
2:19:30	5	9,8	10
2:19:40	5	9,8	10
2:19:50	5	10,0	10
2:20:00	5	10,1	11
2:20:10	5	10,1	10
2:20:20	5	10,1	11
2:20:30	5	10,0	11
2:20:40	5	10,0	11
2:20:50	5	10,0	11
2:21:00	5	10,0	11
2:21:10	5	10,0	10
2:21:20	5	10,0	10
2:21:30	5	10,0	10
2:21:40	5	10,0	10
2:21:50	5	9,9	10
2:22:00	5	9,9	10
2:22:10	5	9,9	10
2:22:20	5	9,9	10
2:22:30	5	9,9	10
2:22:40	5	9,9	10
2:22:50	5	9,9	10
2:23:00	5	9,9	10
2:23:10	5	9,9	10
2:23:20	5	9,8	10
2:23:30	5	9,8	10
2:23:40	5	9,8	10
2:23:50	5	10,4	10
2:24:00	5	10,4	10
2:24:10	5	10,3	10
2:24:20	5	10,3	10
2:24:30	5	10,2	44
2:24:40	5	10,2	44
2:24:50	5	10,1	43
2:25:00	5	10,1	43
2:25:10	5	10,1	43
2:25:20	5	10,1	43
2:25:30	5	10,0	43
2:25:40	5	10,0	43
2:25:50	5	10,0	43
2:26:00	5	10,0	43

File: project-root/data/Tests/Data Acquisition/2013 (508)/13-112 MW.txt
--Test Summary--
Full Path and File Name	
Instrument Name	7322
Instrument Type	Model 7322 Consistometer - Variable Speed
Instrument Serial Number	
Test Start Date	04.04.2013
Test Start Time	9:03:11
Test Stop Date	04.04.2013
Test Stop Time	9:07:38
Test Length	0:04:27
Final Sample Time Offset	0:04:18
Controller Schedule Name	
Sampling Period	10 seconds
Comments	
Information	WellID	
Information	Customer	
Information	EngName	
Information	CementClass	
Information	CementMfr	
Information	Additives	
Information	Density	
Information	BHCT	
Information	BHST	
Information	FluidLoss	
Information	JobType	
Calculated Value	Time_30Bc	0:00:10
Calculated Value	Time_70Bc	0:01:00
Initial Temperature (°C)	25 °C
Final Temperature (°C)	22 °C
Initial Pressure (MPa)	0,5 MPa
Final Pressure (MPa)	0,4 MPa
Initial Consistency (Bc)	51 Bc
Final Consistency (Bc)	51 Bc
Initial Wall Temperature (°C)	13 °C
Final Wall Temperature (°C)	12 °C
Initial Motor Speed (RPM)	150 RPM
Final Motor Speed (RPM)	0 RPM
--Data--
Time (HH:MM:SS)	Temperature (°C)	Pressure (MPa)	Consistency (Bc)	Wall Temperature (°C)	Motor Speed (RPM)
0:00:00	25	0,5	51	13	150
0:00:10	25	0,5	54	13	150
0:00:20	25	0,5	56	13	150
0:00:30	24	0,5	62	14	150
0:00:40	24	0,6	68	15	150
0:00:50	24	0,6	72	17	150
0:01:00	24	0,3	72	17	150
0:01:19					
0:01:19	23	0,1	72	18	150
0:01:29	23	0,1	71	17	150
0:02:48					
0:02:48	23	0,0	78	14	150
0:02:58	23	0,0	79	14	150
0:03:08	22	0,0	81	13	150
0:03:18	22	0,0	83	13	150
0:03:28	22	0,0	84	13	150
0:03:38	22	0,0	86	13	150
0:03:48	22	0,0	87	13	150
0:03:58	22	0,0	88	13	150
0:04:08	22	0,2	92	12	150
0:04:18	22	0,4	51	12	0

File: project-root/data/Tests/Data Acquisition/2013 (508)/13-113 MW.txt
--Test Summary--
Full Path and File Name	
Instrument Name	7222
Instrument Type	Model 7222 Consistometer
Instrument Serial Number	
Test Start Date	05.04.2013
Test Start Time	8:59:59
Test Stop Date	05.04.2013
Test Stop Time	14:58:46
Test Length	5:58:47
Final Sample Time Offset	5:58:39
Controller Schedule Name	
Sampling Period	10 seconds
Comments	T: 5C(30min); P: 10MPa (30min); tap water
Information	WellID	Research
Information	Customer	Trican
Information	EngName	Pavel Lebedev
Information	CementClass	64%G+19%ASPM+7%GVVS-16+10%Silica Fume (BWOB)
Information	CementMfr	Dyckerhoff - Suhoy Log
Information	Additives	0.4%CFR-10 (BWOB)
Information	Density	1400
Information	BHCT	5
Information	BHST	
Information	FluidLoss	
Information	JobType	Surface csg
Calculated Value	Time_30Bc	0:00:10
Calculated Value	Time_70Bc	0:05:30
Initial Temperature (°C)	25 °C
Final Temperature (°C)	2 °C
Initial Pressure (MPa)	0,3 MPa
Final Pressure (MPa)	-0,0 MPa
Initial Consistency (Bc)	42 Bc
Final Consistency (Bc)	13 Bc
--Data--
Time (HH:MM:SS)	Temperature (°C)	Pressure (MPa)	Consistency (Bc)
0:00:00	25	0,3	42
0:00:10	25	0,3	36
0:00:20	24	0,4	40
0:00:30	24	0,4	39
0:00:40	24	0,5	46
0:00:50	24	0,5	51
0:01:00	24	0,6	48
0:01:10	24	0,7	47
0:01:20	23	0,7	51
0:01:30	23	0,8	43
0:01:40	23	0,8	46
0:01:50	23	0,8	46
0:02:00	23	0,9	52
0:02:10	22	0,9	50
0:02:20	22	1,1	52
0:02:30	22	1,2	52
0:02:40	22	1,3	50
0:02:50	22	1,4	52
0:03:00	21	1,2	52
0:03:10	21	1,3	54
0:03:20	21	1,4	55
0:03:30	21	1,4	63
0:03:40	21	1,5	65
0:03:50	20	1,7	64
0:04:00	20	1,5	61
0:04:10	20	1,6	63
0:04:20	20	1,8	61
0:04:30	20	1,9	61
0:04:40	19	1,8	60
0:04:50	19	1,9	64
0:05:00	19	2,1	64
0:05:10	19	1,9	70
0:05:20	19	2,1	73
0:05:30	18	2,0	73
0:05:59			
0:05:59	18	2,2	57
0:06:09	18	2,1	58
0:06:19	18	2,1	58
0:06:29	18	1,9	60
0:06:39	17	0,5	48
0:06:49	17	0,2	38
0:06:59	17	0,1	31
0:07:09	17	0,1	29
0:07:19	17	0,1	29
0:07:29	17	0,1	30
0:07:39	17	0,1	31
0:07:49	16	0,1	30
0:07:59	16	0,1	31
0:08:09	16	0,1	31
0:08:19	16	0,1	32
0:08:29	16	0,1	32
0:08:39	16	0,1	33
0:08:49	16	0,1	32
0:08:59	15	0,1	31
0:09:09	15	0,1	32
0:09:19	15	0,1	33
0:09:29	15	0,1	32
0:09:39	15	0,1	30
0:09:49	15	0,1	30
0:09:59	15	0,1	29
0:10:09	15	0,1	32
0:10:19	15	0,1	32
0:10:29	14	0,1	30
0:10:39	14	0,1	29
0:10:49	14	0,1	30
0:10:59	14	0,1	32
0:11:09	14	0,1	31
0:11:19	14	0,1	30
0:11:29	14	0,1	30
0:11:39	14	0,1	29
0:11:49	14	0,1	32
0:11:59	14	0,0	31
0:12:09	14	0,1	29
0:12:19	13	0,1	29
0:12:29	13	0,1	31
0:12:39	13	0,1	32
0:12:49	13	0,0	29
0:12:59	13	0,1	27
0:13:09	13	0,0	27
0:13:19	13	0,1	31
0:13:29	13	0,0	27
0:13:39	13	0,0	27
0:13:49	13	0,0	27
0:13:59	13	0,0	30
0:14:09	13	0,0	30
0:14:19	13	0,0	28
0:14:29	12	0,0	27
0:14:39	12	0,0	29
0:14:49	12	0,1	31
0:14:59	12	0,0	27
0:15:09	12	0,0	27
0:15:19	12	0,0	28
0:15:29	12	0,0	30
0:15:39	12	0,0	27
0:15:49	12	0,0	27
0:15:59	12	0,0	26
0:16:09	12	0,0	32
0:16:19	12	0,0	27
0:16:29	12	0,0	26
0:16:39	12	0,0	26
0:16:49	12	0,0	29
0:16:59	12	0,0	29
0:17:09	12	0,0	25
0:17:19	12	0,0	25
0:17:29	12	0,0	27
0:17:39	11	0,0	30
0:17:49	11	0,0	26
0:17:59	11	0,0	26
0:18:09	11	0,0	25
0:18:19	11	0,0	31
0:18:29	11	0,0	27
0:18:39	11	0,0	26
0:18:49	11	0,0	26
0:18:59	11	0,0	30
0:19:09	11	0,0	27
0:19:19	11	0,0	25
0:19:29	11	0,0	26
0:19:39	11	0,0	28
0:19:49	11	0,0	27
0:19:59	11	0,0	26
0:20:09	11	0,0	26
0:20:19	11	0,0	27
0:20:29	11	0,0	30
0:20:39	11	0,0	25
0:20:49	11	0,0	26
0:20:59	11	0,0	26
0:21:09	11	0,0	29
0:21:19	11	0,0	26
0:21:29	11	0,0	23
0:21:39	11	0,0	25
0:21:49	11	0,0	29
0:21:59	11	0,0	28
0:22:09	11	0,0	24
0:22:19	11	0,0	26
0:22:29	11	0,0	30
0:22:39	11	0,0	26
0:22:49	11	0,0	24
0:22:59	11	0,0	26
0:23:09	11	0,0	30
0:23:19	11	0,0	24
0:23:29	11	0,0	25
0:23:39	11	0,0	26
0:23:49	11	0,0	30
0:23:59	11	0,0	23
0:24:09	11	0,0	25
0:24:19	11	0,0	26
0:24:29	11	0,0	28
0:24:39	11	0,0	23
0:24:49	10	0,0	26
0:24:59	10	0,0	27
0:25:09	10	0,0	27
0:25:19	10	0,0	23
0:25:29	10	0,0	25
0:25:39	10	0,0	28
0:25:49	10	0,0	25
0:25:59	10	0,0	23
0:26:09	10	0,0	26
0:26:19	10	0,0	29
0:26:29	10	0,0	23
0:26:39	10	0,0	25
0:26:49	10	0,0	26
0:26:59	10	0,0	28
0:27:09	10	0,0	23
0:27:19	10	0,0	25
0:27:29	10	0,0	28
0:27:39	10	0,0	26
0:27:49	10	0,0	23
0:27:59	10	0,0	25
0:28:09	10	0,0	28
0:28:19	10	0,0	24
0:28:29	10	0,0	24
0:28:39	10	0,0	25
0:28:49	10	0,0	29
0:28:59	10	0,0	24
0:29:09	10	0,0	24
0:29:19	10	0,0	25
0:29:29	10	0,0	28
0:29:39	10	0,0	24
0:29:49	10	0,0	25
0:29:59	10	0,0	27
0:30:09	10	0,0	27
0:30:19	10	0,0	24
0:30:29	10	0,0	25
0:30:39	10	0,0	28
0:30:49	10	0,0	25
0:30:59	10	0,0	23
0:31:09	10	0,0	24
0:31:19	10	0,0	30
0:31:29	10	0,0	24
0:31:39	10	0,0	24
0:31:49	10	0,0	26
0:31:59	10	0,0	31
0:32:09	10	0,0	23
0:32:19	10	0,0	24
0:32:29	10	0,0	28
0:32:39	10	0,0	28
0:32:49	10	0,0	22
0:32:59	10	0,0	24
0:33:09	10	0,0	29
0:33:19	10	0,0	26
0:33:29	10	0,0	23
0:33:39	10	0,0	24
0:33:49	10	0,0	30
0:33:59	10	0,0	23
0:34:09	10	0,0	24
0:34:19	10	0,0	25
0:34:29	10	0,0	29
0:34:39	10	0,0	23
0:34:49	10	0,0	24
0:34:59	10	0,0	25
0:35:09	10	0,0	27
0:35:19	10	0,0	22
0:35:29	10	0,0	25
0:35:39	10	0,0	26
0:35:49	10	0,0	25
0:35:59	10	0,0	23
0:36:09	10	0,0	25
0:36:19	10	0,0	28
0:36:29	10	0,0	24
0:36:39	10	0,0	23
0:36:49	10	0,0	24
0:36:59	10	0,0	28
0:37:09	10	0,0	23
0:37:19	10	0,0	23
0:37:29	10	0,0	25
0:37:39	11	0,0	28
0:37:49	10	0,0	22
0:37:59	11	0,0	23
0:38:09	10	0,0	26
0:38:19	11	0,0	26
0:38:29	10	0,0	22
0:38:39	11	0,0	24
0:38:49	10	0,0	28
0:38:59	11	0,0	24
0:39:09	11	0,0	22
0:39:19	11	0,0	23
0:39:29	11	0,0	28
0:39:39	11	0,0	23
0:39:49	11	0,0	22
0:39:59	11	0,0	24
0:40:09	11	0,0	29
0:40:19	11	0,0	22
0:40:29	11	0,0	24
0:40:39	11	0,0	25
0:40:49	11	0,0	27
0:40:59	11	0,0	22
0:41:09	11	0,0	24
0:41:19	11	0,0	26
0:41:29	11	0,0	25
0:41:39	11	0,0	22
0:41:49	11	0,0	24
0:41:59	11	0,0	27
0:42:09	11	0,0	23
0:42:19	11	0,0	22
0:42:29	11	0,0	24
0:42:39	11	0,0	27
0:42:49	11	0,0	22
0:42:59	11	0,0	23
0:43:09	11	0,0	25
0:43:19	11	0,0	25
0:43:29	11	0,0	22
0:43:39	11	0,0	25
0:43:49	11	0,0	26
0:43:59	11	0,0	25
0:44:09	11	0,0	23
0:44:19	11	0,0	25
0:44:29	11	0,0	26
0:44:39	11	0,0	23
0:44:49	11	0,0	23
0:44:59	11	0,0	25
0:45:09	11	0,0	27
0:45:19	11	0,0	23
0:45:29	11	0,0	24
0:45:39	11	0,0	25
0:45:49	11	0,0	26
0:45:59	11	0,0	23
0:46:09	11	0,0	25
0:46:19	11	0,0	26
0:46:29	11	0,0	25
0:46:39	11	0,0	23
0:46:49	11	0,0	24
0:46:59	11	0,0	26
0:47:09	11	0,0	23
0:47:19	11	0,0	22
0:47:29	11	0,0	25
0:47:39	11	0,0	26
0:47:49	11	0,0	23
0:47:59	11	0,0	23
0:48:09	11	0,0	25
0:48:19	11	0,0	26
0:48:29	11	0,0	23
0:48:39	11	0,0	25
0:48:49	11	0,0	26
0:48:59	11	0,0	25
0:49:09	11	0,0	22
0:49:19	11	0,0	25
0:49:29	11	0,0	27
0:49:39	11	0,0	24
0:49:49	11	0,0	23
0:49:59	11	0,0	25
0:50:09	11	0,0	27
0:50:19	11	0,0	23
0:50:29	11	0,0	23
0:50:39	11	0,0	25
0:50:49	11	0,0	27
0:50:59	11	0,0	22
0:51:09	11	0,0	24
0:51:19	11	0,0	26
0:51:29	11	0,0	26
0:51:39	11	0,0	23
0:51:49	11	0,0	25
0:51:59	11	0,0	27
0:52:09	11	0,0	25
0:52:19	11	0,0	23
0:52:29	11	0,0	25
0:52:39	11	0,0	26
0:52:49	11	0,0	23
0:52:59	11	0,0	23
0:53:09	11	0,0	25
0:53:19	11	0,0	27
0:53:29	11	0,0	23
0:53:39	11	0,0	25
0:53:49	11	0,0	26
0:53:59	11	0,0	27
0:54:09	11	0,0	23
0:54:19	11	0,0	26
0:54:29	11	0,0	26
0:54:39	11	0,0	25
0:54:49	11	0,0	23
0:54:59	11	0,0	25
0:55:09	11	0,0	27
0:55:19	11	0,0	24
0:55:29	11	0,0	24
0:55:39	12	0,0	25
0:55:49	12	0,0	27
0:55:59	12	0,0	23
0:56:09	12	0,0	25
0:56:19	12	0,0	26
0:56:29	12	0,0	27
0:56:39	12	0,0	24
0:56:49	12	0,0	25
0:56:59	12	0,0	26
0:57:09	12	0,0	27
0:57:19	12	0,0	24
0:57:29	12	0,0	25
0:57:39	12	0,0	27
0:57:49	12	0,0	26
0:57:59	12	0,0	24
0:58:09	12	0,0	26
0:58:19	12	0,0	29
0:58:29	12	0,0	24
0:58:39	12	0,0	25
0:58:49	12	0,0	28
0:58:59	12	0,0	25
0:59:09	12	0,0	25
0:59:19	12	0,0	27
0:59:29	12	0,0	27
0:59:39	12	0,0	24
0:59:49	12	0,0	25
0:59:59	12	0,0	29
1:00:09	12	0,0	24
1:00:19	12	0,0	25
1:00:29	12	0,0	28
1:00:39	12	0,0	27
1:00:49	12	0,0	24
1:00:59	12	0,0	25
1:01:09	12	0,0	29
1:01:19	12	0,0	24
1:01:29	12	0,0	25
1:01:39	12	0,0	29
1:01:49	12	0,0	26
1:01:59	12	0,0	25
1:02:09	12	0,0	26
1:02:19	12	0,0	29
1:02:29	12	0,0	24
1:02:39	12	0,0	25
1:02:49	12	0,0	29
1:02:59	12	0,0	24
1:03:09	12	0,0	24
1:03:19	12	0,0	28
1:03:29	12	0,0	27
1:03:39	12	0,0	24
1:03:49	12	0,0	26
1:03:59	12	0,0	29
1:04:09	12	0,0	24
1:04:19	12	0,0	25
1:04:29	12	0,0	28
1:04:39	12	0,0	24
1:04:49	12	0,0	25
1:04:59	12	0,0	26
1:05:09	12	0,0	25
1:05:19	12	0,0	24
1:05:29	12	0,0	24
1:05:39	12	0,0	26
1:05:49	12	0,0	23
1:05:59	12	0,0	23
1:06:09	12	0,0	25
1:06:19	12	-0,0	24
1:06:29	12	0,0	22
1:06:39	12	-0,0	24
1:06:49	12	-0,0	25
1:06:59	12	-0,0	22
1:07:09	12	-0,0	23
1:07:19	12	-0,0	25
1:07:29	12	-0,0	22
1:07:39	12	-0,0	22
1:07:49	12	-0,0	23
1:07:59	12	-0,0	25
1:08:09	12	-0,0	21
1:08:19	12	-0,0	22
1:08:29	12	-0,0	25
1:08:39	12	-0,0	21
1:08:49	12	-0,0	21
1:08:59	12	-0,0	23
1:09:09	12	-0,0	23
1:09:19	12	-0,0	20
1:09:29	12	-0,0	22
1:09:39	12	-0,0	23
1:09:49	12	-0,0	20
1:09:59	12	0,0	21
1:10:09	12	-0,0	22
1:10:19	12	-0,0	21
1:10:29	12	-0,0	20
1:10:39	12	-0,0	21
1:10:49	12	-0,0	22
1:10:59	12	-0,0	20
1:11:09	12	-0,0	21
1:11:19	12	-0,0	21
1:11:29	12	-0,0	20
1:11:39	12	-0,0	20
1:11:49	12	-0,0	20
1:11:59	12	-0,0	20
1:12:09	12	-0,0	19
1:12:19	12	-0,0	20
1:12:29	12	-0,0	20
1:12:39	12	-0,0	19
1:12:49	12	-0,0	19
1:12:59	12	-0,0	20
1:13:09	12	-0,0	20
1:13:19	12	-0,0	19
1:13:29	12	-0,0	20
1:13:39	12	-0,0	19
1:13:49	12	-0,0	19
1:13:59	12	-0,0	19
1:14:09	12	-0,0	20
1:14:19	12	-0,0	19
1:14:29	11	-0,0	19
1:14:39	11	-0,0	19
1:14:49	11	-0,0	19
1:14:59	11	-0,0	18
1:15:09	11	-0,0	19
1:15:19	11	-0,0	18
1:15:29	11	-0,0	18
1:15:39	11	-0,0	18
1:15:49	11	-0,0	18
1:15:59	11	-0,0	18
1:16:09	11	-0,0	18
1:16:19	11	-0,0	18
1:16:29	11	-0,0	18
1:16:39	11	-0,0	17
1:16:49	11	-0,0	17
1:16:59	11	-0,0	18
1:17:09	11	-0,0	17
1:17:19	11	-0,0	17
1:17:29	11	-0,0	17
1:17:39	11	-0,0	17
1:17:49	11	-0,0	17
1:17:59	11	-0,0	17
1:18:09	11	-0,0	17
1:18:19	11	-0,0	17
1:18:29	11	-0,0	17
1:18:39	11	-0,0	17
1:18:49	10	-0,0	17
1:18:59	10	-0,0	17
1:19:09	10	-0,0	17
1:19:19	10	-0,0	17
1:19:29	10	-0,0	17
1:19:39	10	-0,0	17
1:19:49	10	-0,0	17
1:19:59	10	-0,0	17
1:20:09	10	-0,0	17
1:20:19	10	-0,0	17
1:20:29	10	-0,0	17
1:20:39	10	-0,0	17
1:20:49	10	-0,0	17
1:20:59	10	-0,0	17
1:21:09	10	-0,0	17
1:21:19	10	-0,0	17
1:21:29	10	-0,0	17
1:21:39	10	-0,0	17
1:21:49	10	-0,0	16
1:21:59	10	-0,0	17
1:22:09	10	-0,0	17
1:22:19	10	-0,0	16
1:22:29	9	-0,0	17
1:22:39	9	-0,0	17
1:22:49	9	-0,1	17
1:22:59	9	-0,0	16
1:23:09	9	-0,1	16
1:23:19	9	-0,0	16
1:23:29	9	-0,1	16
1:23:39	9	-0,1	16
1:23:49	9	-0,1	16
1:23:59	9	-0,1	16
1:24:09	9	-0,1	16
1:24:19	9	-0,1	16
1:24:29	9	-0,1	16
1:24:39	9	-0,1	16
1:24:49	9	-0,1	16
1:24:59	9	-0,1	16
1:25:09	9	-0,1	16
1:25:19	9	-0,1	16
1:25:29	9	-0,1	16
1:25:39	9	-0,1	16
1:25:49	9	-0,1	16
1:25:59	9	-0,1	16
1:26:09	9	-0,1	16
1:26:19	9	-0,1	16
1:26:29	8	-0,1	16
1:26:39	8	-0,1	16
1:26:49	8	-0,1	16
1:26:59	8	-0,1	15
1:27:09	8	-0,1	16
1:27:19	8	-0,1	15
1:27:29	8	-0,1	15
1:27:39	8	-0,1	15
1:27:49	8	-0,1	16
1:27:59	8	-0,1	15
1:28:09	8	-0,1	15
1:28:19	8	-0,1	15
1:28:29	8	-0,1	15
1:28:39	8	-0,1	15
1:28:49	8	-0,1	15
1:28:59	8	-0,1	15
1:29:09	8	-0,1	15
1:29:19	8	-0,1	15
1:29:29	8	-0,1	15
1:29:39	8	-0,1	15
1:29:49	8	-0,1	15
1:29:59	7	-0,1	15
1:30:09	7	-0,1	13
1:30:19	7	-0,1	13
1:30:29	7	-0,1	12
1:30:39	7	-0,1	12
1:30:49	7	-0,1	12
1:30:59	7	-0,1	12
1:31:09	7	-0,1	12
1:31:19	7	-0,1	12
1:31:29	7	-0,1	12
1:31:39	7	-0,1	12
1:31:49	7	-0,1	12
1:31:59	7	-0,1	12
1:32:09	7	-0,1	12
1:32:19	7	-0,1	12
1:32:29	7	-0,1	12
1:32:39	7	-0,1	13
1:32:49	7	-0,1	13
1:32:59	7	-0,1	13
1:33:09	7	-0,1	13
1:33:19	7	-0,1	13
1:33:29	7	-0,1	13
1:33:39	7	-0,1	13
1:33:49	7	-0,1	13
1:33:59	6	-0,1	13
1:34:09	6	-0,1	13
1:34:19	6	-0,1	13
1:34:29	6	-0,1	12
1:34:39	6	-0,1	12
1:34:49	6	-0,1	12
1:34:59	6	-0,1	12
1:35:09	6	-0,1	12
1:35:19	6	-0,1	12
1:35:29	6	-0,1	12
1:35:39	6	-0,1	12
1:35:49	6	-0,1	12
1:35:59	6	-0,1	12
1:36:09	6	-0,1	12
1:36:19	6	-0,1	12
1:36:29	6	-0,1	12
1:36:39	6	-0,1	12
1:36:49	6	-0,1	12
1:36:59	6	-0,1	12
1:37:09	6	-0,1	12
1:37:19	6	-0,1	12
1:37:29	6	-0,1	12
1:37:39	6	-0,1	12
1:37:49	6	-0,1	12
1:37:59	6	-0,1	12
1:38:09	6	-0,1	12
1:38:19	5	-0,1	12
1:38:29	5	-0,1	12
1:38:39	5	-0,1	12
1:38:49	5	-0,1	12
1:38:59	5	-0,1	12
1:39:09	5	-0,1	12
1:39:19	5	-0,1	12
1:39:29	5	-0,1	12
1:39:39	5	-0,1	13
1:39:49	5	-0,1	13
1:39:59	5	-0,1	13
1:40:09	5	-0,1	13
1:40:19	5	-0,1	13
1:40:29	5	-0,1	13
1:40:39	5	-0,1	13
1:40:49	5	-0,1	13
1:40:59	5	-0,1	13
1:41:09	5	-0,1	14
1:41:19	5	-0,1	14
1:41:29	5	-0,1	14
1:41:39	5	-0,1	14
1:41:49	5	-0,1	14
1:41:59	5	-0,1	14
1:42:09	5	-0,1	14
1:42:19	5	-0,1	14
1:42:29	5	-0,1	14
1:42:39	5	-0,1	14
1:42:49	5	-0,1	14
1:42:59	5	-0,1	14
1:43:09	4	-0,1	14
1:43:19	4	-0,1	14
1:43:29	4	-0,1	14
1:43:39	4	-0,1	14
1:43:49	4	-0,1	14
1:43:59	4	-0,1	14
1:44:09	4	-0,1	14
1:44:19	4	-0,1	14
1:44:29	4	-0,1	14
1:44:39	4	-0,1	14
1:44:49	4	-0,1	14
1:44:59	4	-0,1	13
1:45:09	4	-0,1	13
1:45:19	4	-0,1	13
1:45:29	4	-0,1	13
1:45:39	4	-0,1	13
1:45:49	4	-0,1	13
1:45:59	4	-0,1	13
1:46:09	4	-0,1	13
1:46:19	4	-0,1	13
1:46:29	4	-0,1	13
1:46:39	4	-0,1	13
1:46:49	4	-0,1	13
1:46:59	4	-0,1	13
1:47:09	4	-0,1	13
1:47:19	4	-0,1	13
1:47:29	4	-0,1	13
1:47:39	4	-0,1	14
1:47:49	4	-0,1	14
1:47:59	4	-0,1	14
1:48:09	4	-0,1	14
1:48:19	3	-0,1	14
1:48:29	3	-0,1	14
1:48:39	3	-0,1	14
1:48:49	3	-0,1	14
1:48:59	3	-0,1	14
1:49:09	3	-0,1	14
1:49:19	3	-0,1	14
1:49:29	3	-0,1	14
1:49:39	3	-0,1	14
1:49:49	3	-0,1	14
1:49:59	3	-0,1	14
1:50:09	3	-0,1	14
1:50:19	3	-0,1	14
1:50:29	3	-0,1	14
1:50:39	3	-0,1	14
1:50:49	3	-0,1	14
1:50:59	3	-0,1	14
1:51:09	3	-0,1	14
1:51:19	3	-0,1	14
1:51:29	3	-0,1	14
1:51:39	3	-0,0	13
1:51:49	3	-0,0	13
1:51:59	3	-0,1	13
1:52:09	3	-0,1	13
1:52:19	3	-0,1	13
1:52:29	3	-0,0	13
1:52:39	3	-0,0	13
1:52:49	3	-0,1	13
1:52:59	3	-0,0	13
1:53:09	3	-0,0	13
1:53:19	3	-0,0	13
1:53:29	3	-0,0	13
1:53:39	3	-0,0	13
1:53:49	3	-0,0	13
1:53:59	3	-0,0	13
1:54:09	3	-0,0	13
1:54:19	3	-0,0	13
1:54:29	3	-0,0	13
1:54:39	3	-0,0	13
1:54:49	3	-0,0	13
1:54:59	2	-0,0	13
1:55:09	2	-0,0	13
1:55:19	2	-0,0	13
1:55:29	2	-0,0	13
1:55:39	2	-0,0	13
1:55:49	2	-0,0	13
1:55:59	2	-0,0	13
1:56:09	2	-0,0	13
1:56:19	2	-0,0	13
1:56:29	2	-0,0	13
1:56:39	2	-0,0	13
1:56:49	2	-0,0	13
1:56:59	2	-0,0	13
1:57:09	2	-0,0	13
1:57:19	2	-0,0	13
1:57:29	2	-0,0	13
1:57:39	2	-0,0	13
1:57:49	2	-0,0	13
1:57:59	2	-0,0	13
1:58:09	2	-0,0	13
1:58:19	2	-0,0	13
1:58:29	2	-0,0	13
1:58:39	2	-0,0	13
1:58:49	2	-0,0	13
1:58:59	2	-0,0	13
1:59:09	2	-0,0	13
1:59:19	2	-0,0	13
1:59:29	2	-0,0	13
1:59:39	2	-0,0	13
1:59:49	2	-0,0	13
1:59:59	2	-0,0	13
2:00:09	2	-0,0	13
2:00:19	2	-0,0	13
2:00:29	2	-0,0	13
2:00:39	2	-0,0	13
2:00:49	2	-0,0	13
2:00:59	2	-0,0	13
2:01:09	2	-0,0	13
2:01:19	2	-0,0	13
2:01:29	2	-0,0	13
2:01:39	2	-0,0	13
2:01:49	2	-0,0	13
2:01:59	2	-0,0	13
2:02:09	2	-0,0	13
2:02:19	2	-0,0	13
2:02:29	2	-0,0	13
2:02:39	2	-0,0	13
2:02:49	2	-0,0	13
2:02:59	2	-0,0	13
2:03:09	2	-0,0	13
2:03:19	2	-0,0	13
2:03:29	2	-0,0	13
2:03:39	2	-0,0	13
2:03:49	2	-0,0	13
2:03:59	2	-0,0	13
2:04:09	2	-0,0	13
2:04:19	2	-0,0	13
2:04:29	2	-0,0	13
2:04:39	2	-0,0	13
2:04:49	2	-0,0	13
2:04:59	2	-0,0	13
2:05:09	2	-0,0	13
2:05:19	2	-0,0	13
2:05:29	2	-0,0	13
2:05:39	2	-0,0	13
2:05:49	2	-0,0	13
2:05:59	2	-0,0	13
2:06:09	2	-0,0	13
2:06:19	2	-0,0	13
2:06:29	2	-0,0	13
2:06:39	2	-0,0	13
2:06:49	2	-0,0	13
2:06:59	2	-0,0	13
2:07:09	2	-0,0	13
2:07:19	2	-0,0	13
2:07:29	2	-0,0	13
2:07:39	2	-0,0	13
2:07:49	2	-0,0	13
2:07:59	2	-0,0	13
2:08:09	2	-0,0	13
2:08:19	2	-0,0	13
2:08:29	2	-0,0	13
2:08:39	2	-0,0	13
2:08:49	2	-0,0	13
2:08:59	2	-0,0	13
2:09:09	2	-0,0	13
2:09:19	2	-0,0	13
2:09:29	2	-0,0	13
2:09:39	2	-0,0	13
2:09:49	2	-0,0	13
2:09:59	2	-0,0	13
2:10:09	2	-0,0	13
2:10:19	2	-0,0	13
2:10:29	2	-0,0	13
2:10:39	2	-0,0	13
2:10:49	2	-0,0	13
2:10:59	2	-0,0	13
2:11:09	2	-0,0	13
2:11:19	2	-0,0	13
2:11:29	2	-0,0	13
2:11:39	2	-0,0	12
2:11:49	2	-0,0	13
2:11:59	2	-0,0	13
2:12:09	2	-0,0	12
2:12:19	2	-0,0	12
2:12:29	2	-0,0	12
2:12:39	2	-0,0	13
2:12:49	2	-0,0	12
2:12:59	2	-0,0	12
2:13:09	2	-0,0	13
2:13:19	2	-0,0	12
2:13:29	2	-0,0	12
2:13:39	2	-0,0	12
2:13:49	2	-0,0	12
2:13:59	2	-0,0	12
2:14:09	2	-0,0	12
2:14:19	2	-0,0	12
2:14:29	2	-0,0	12
2:14:39	2	-0,0	12
2:14:49	2	-0,0	12
2:14:59	2	-0,0	12
2:15:09	2	-0,0	12
2:15:19	2	-0,0	12
2:15:29	2	-0,0	12
2:15:39	2	-0,0	12
2:15:49	2	-0,0	12
2:15:59	2	-0,0	12
2:16:09	2	-0,0	12
2:16:19	2	-0,0	12
2:16:29	2	-0,0	12
2:16:39	2	-0,0	12
2:16:49	2	-0,0	12
2:16:59	2	-0,0	12
2:17:09	2	-0,0	12
2:17:19	2	-0,0	12
2:17:29	3	-0,0	12
2:17:39	3	-0,0	12
2:17:49	3	-0,0	12
2:17:59	3	-0,0	12
2:18:09	3	-0,0	12
2:18:19	3	-0,0	12
2:18:29	3	-0,0	12
2:18:39	3	-0,0	12
2:18:49	3	-0,0	12
2:18:59	3	-0,0	12
2:19:09	3	-0,0	12
2:19:19	3	-0,0	12
2:19:29	3	-0,0	12
2:19:39	3	-0,0	12
2:19:49	3	-0,0	12
2:19:59	3	-0,0	12
2:20:09	3	-0,0	12
2:20:19	3	-0,0	12
2:20:29	3	-0,0	12
2:20:39	3	-0,0	12
2:20:49	3	-0,0	12
2:20:59	3	-0,0	12
2:21:09	3	-0,0	12
2:21:19	3	-0,0	12
2:21:29	3	-0,0	12
2:21:39	3	-0,0	12
2:21:49	3	-0,0	12
2:21:59	3	-0,0	12
2:22:09	3	-0,0	12
2:22:19	3	-0,0	12
2:22:29	3	-0,0	12
2:22:39	3	-0,0	12
2:22:49	3	-0,0	12
2:22:59	3	-0,0	12
2:23:09	3	-0,0	12
2:23:19	3	-0,0	12
2:23:29	3	-0,0	12
2:23:39	3	-0,0	12
2:23:49	3	-0,0	12
2:23:59	3	-0,0	12
2:24:09	3	-0,0	12
2:24:19	3	-0,0	12
2:24:29	3	-0,0	12
2:24:39	3	-0,0	12
2:24:49	3	-0,0	12
2:24:59	3	-0,0	12
2:25:09	3	-0,0	12
2:25:19	3	-0,0	12
2:25:29	3	-0,0	12
2:25:39	3	-0,0	12
2:25:49	3	-0,0	12
2:25:59	3	-0,0	12
2:26:09	3	-0,0	12
2:26:19	3	-0,0	12
2:26:29	3	-0,0	12
2:26:39	3	-0,0	12
2:26:49	3	-0,0	12
2:26:59	3	-0,0	12
2:27:09	3	-0,0	12
2:27:19	3	-0,0	12
2:27:29	3	-0,0	12
2:27:39	3	-0,0	12
2:27:49	3	-0,0	12
2:27:59	3	-0,0	12
2:28:09	3	-0,0	12
2:28:19	4	-0,0	12
2:28:29	4	-0,0	12
2:28:39	4	-0,0	12
2:28:49	4	-0,0	12
2:28:59	4	-0,0	12
2:29:09	4	-0,0	12
2:29:19	4	-0,0	12
2:29:29	4	-0,0	12
2:29:39	4	-0,0	12
2:29:49	4	-0,0	12
2:29:59	4	-0,0	12
2:30:09	4	-0,0	12
2:30:19	4	-0,0	12
2:30:29	4	-0,0	12
2:30:39	4	-0,0	12
2:30:49	4	-0,0	12
2:30:59	4	-0,0	12
2:31:09	4	-0,0	12
2:31:19	4	-0,0	12
2:31:29	4	-0,0	12
2:31:39	4	-0,0	12
2:31:49	4	-0,0	12
2:31:59	4	-0,0	12
2:32:09	4	-0,0	12
2:32:19	4	-0,0	12
2:32:29	4	-0,0	12
2:32:39	4	-0,0	12
2:32:49	4	-0,0	12
2:32:59	4	-0,0	12
2:33:09	4	-0,0	12
2:33:19	4	-0,0	12
2:33:29	4	-0,0	12
2:33:39	4	-0,0	12
2:33:49	4	-0,0	12
2:33:59	4	-0,0	12
2:34:09	4	-0,0	12
2:34:19	4	-0,0	12
2:34:29	4	-0,0	12
2:34:39	4	-0,0	12
2:34:49	4	-0,0	12
2:34:59	4	-0,0	12
2:35:09	4	-0,0	12
2:35:19	4	-0,0	12
2:35:29	4	-0,0	12
2:35:39	4	-0,0	12
2:35:49	4	-0,0	12
2:35:59	4	-0,0	12
2:36:09	4	-0,0	12
2:36:19	4	-0,0	12
2:36:29	4	0,0	12
2:36:39	4	0,0	12
2:36:49	4	0,0	12
2:36:59	4	0,0	12
2:37:09	4	0,0	12
2:37:19	4	0,0	12
2:37:29	4	-0,0	12
2:37:39	4	0,0	12
2:37:49	4	0,0	12
2:37:59	4	-0,0	12
2:38:09	4	-0,0	12
2:38:19	4	0,0	12
2:38:29	4	0,0	12
2:38:39	4	0,0	12
2:38:49	5	0,0	12
2:38:59	5	-0,0	12
2:39:09	5	-0,0	12
2:39:19	5	0,0	12
2:39:29	5	0,0	12
2:39:39	5	0,0	12
2:39:49	5	0,0	12
2:39:59	5	0,0	12
2:40:09	5	0,0	12
2:40:19	5	0,0	12
2:40:29	5	0,0	12
2:40:39	5	0,0	12
2:40:49	5	0,0	12
2:40:59	5	0,0	12
2:41:09	5	0,0	12
2:41:19	5	0,0	12
2:41:29	5	0,0	12
2:41:39	5	0,0	12
2:41:49	5	0,0	12
2:41:59	5	0,0	12
2:42:09	5	0,0	12
2:42:19	5	0,0	12
2:42:29	5	0,0	12
2:42:39	5	0,0	12
2:42:49	5	0,0	12
2:42:59	5	0,0	12
2:43:09	5	-0,0	12
2:43:19	5	0,0	12
2:43:29	5	-0,0	12
2:43:39	5	0,0	12
2:43:49	5	0,0	12
2:43:59	5	0,0	12
2:44:09	5	0,0	12
2:44:19	5	0,0	12
2:44:29	5	-0,0	12
2:44:39	5	0,0	12
2:44:49	5	0,0	12
2:44:59	5	0,0	12
2:45:09	5	0,0	12
2:45:19	5	0,0	12
2:45:29	5	0,0	12
2:45:39	5	0,0	12
2:45:49	5	0,0	12
2:45:59	5	0,0	12
2:46:09	5	0,0	12
2:46:19	5	0,0	12
2:46:29	5	0,0	12
2:46:39	5	0,0	12
2:46:49	5	0,0	12
2:46:59	5	0,0	12
2:47:09	5	0,0	12
2:47:19	5	0,0	12
2:47:29	5	-0,0	12
2:47:39	5	0,0	12
2:47:49	5	0,0	12
2:47:59	5	0,0	12
2:48:09	5	-0,0	12
2:48:19	5	0,0	12
2:48:29	5	0,0	12
2:48:39	5	0,0	12
2:48:49	6	0,0	12
2:48:59	6	0,0	12
2:49:09	6	0,0	12
2:49:19	6	0,0	12
2:49:29	6	0,0	12
2:49:39	6	0,0	12
2:49:49	6	0,0	12
2:49:59	6	0,0	12
2:50:09	6	0,0	12
2:50:19	6	0,0	12
2:50:29	6	0,0	12
2:50:39	6	0,0	12
2:50:49	6	0,0	12
2:50:59	6	0,0	12
2:51:09	6	0,0	12
2:51:19	6	0,0	12
2:51:29	6	0,0	12
2:51:39	6	0,0	12
2:51:49	6	0,0	12
2:51:59	6	0,0	12
2:52:09	6	0,0	12
2:52:19	6	0,0	12
2:52:29	6	0,0	12
2:52:39	6	0,0	12
2:52:49	6	0,0	12
2:52:59	6	0,0	12
2:53:09	6	0,0	12
2:53:19	6	0,0	12
2:53:29	6	0,0	12
2:53:39	6	0,0	12
2:53:49	6	0,0	12
2:53:59	6	0,0	12
2:54:09	6	0,0	12
2:54:19	6	0,0	12
2:54:29	6	0,0	12
2:54:39	6	0,0	12
2:54:49	6	0,0	12
2:54:59	6	0,0	12
2:55:09	6	0,0	12
2:55:19	6	0,0	12
2:55:29	6	0,0	12
2:55:39	6	0,0	12
2:55:49	6	0,0	12
2:55:59	6	0,0	12
2:56:09	6	0,0	12
2:56:19	6	0,0	12
2:56:29	6	0,0	12
2:56:39	6	0,0	12
2:56:49	6	0,0	12
2:56:59	6	0,0	12
2:57:09	6	0,0	12
2:57:19	6	0,0	12
2:57:29	6	0,0	12
2:57:39	6	0,0	12
2:57:49	6	0,0	12
2:57:59	6	0,0	12
2:58:09	6	0,0	12
2:58:19	6	0,0	12
2:58:29	6	0,0	12
2:58:39	6	0,0	12
2:58:49	7	0,0	12
2:58:59	7	0,0	12
2:59:09	7	0,0	12
2:59:19	7	-0,0	12
2:59:29	7	-0,0	12
2:59:39	7	-0,0	12
2:59:49	7	-0,0	12
2:59:59	7	-0,0	12
3:00:09	7	-0,0	12
3:00:19	7	-0,0	12
3:00:29	7	-0,0	12
3:00:39	7	-0,0	12
3:00:49	7	-0,0	12
3:00:59	7	-0,0	12
3:01:09	7	-0,0	12
3:01:19	7	-0,0	12
3:01:29	7	-0,0	12
3:01:39	7	-0,0	12
3:01:49	7	-0,0	12
3:01:59	7	-0,0	12
3:02:09	7	-0,0	12
3:02:19	7	-0,0	12
3:02:29	7	-0,0	12
3:02:39	7	-0,0	12
3:02:49	7	-0,0	12
3:02:59	7	-0,0	12
3:03:09	7	-0,0	12
3:03:19	7	-0,0	12
3:03:29	7	-0,0	12
3:03:39	7	-0,0	12
3:03:49	7	-0,0	12
3:03:59	7	-0,0	12
3:04:09	7	-0,0	12
3:04:19	7	-0,0	12
3:04:29	7	-0,0	12
3:04:39	7	-0,0	12
3:04:49	7	-0,0	12
3:04:59	7	-0,0	12
3:05:09	7	-0,0	12
3:05:19	7	-0,0	12
3:05:29	7	-0,0	12
3:05:39	7	-0,0	12
3:05:49	7	-0,0	12
3:05:59	7	-0,0	12
3:06:09	7	-0,0	12
3:06:19	7	-0,0	12
3:06:29	7	-0,0	12
3:06:39	7	-0,0	12
3:06:49	7	-0,0	12
3:06:59	7	-0,0	12
3:07:09	7	-0,0	12
3:07:19	7	-0,0	12
3:07:29	7	-0,0	12
3:07:39	7	-0,0	12
3:07:49	7	-0,0	12
3:07:59	7	-0,0	12
3:08:09	7	-0,0	12
3:08:19	7	-0,0	12
3:08:29	7	-0,0	12
3:08:39	7	-0,0	12
3:08:49	7	-0,0	12
3:08:59	7	-0,0	12
3:09:09	7	-0,0	12
3:09:19	7	-0,0	12
3:09:29	7	-0,0	12
3:09:39	7	-0,0	12
3:09:49	7	-0,0	12
3:09:59	7	-0,0	12
3:10:09	7	-0,0	12
3:10:19	7	-0,0	12
3:10:29	7	-0,0	12
3:10:39	7	-0,0	12
3:10:49	7	-0,0	12
3:10:59	7	-0,0	12
3:11:09	7	-0,0	12
3:11:19	7	-0,0	12
3:11:29	7	-0,0	12
3:11:39	7	-0,0	12
3:11:49	7	-0,0	12
3:11:59	7	-0,0	12
3:12:09	7	-0,0	12
3:12:19	7	-0,0	12
3:12:29	7	-0,0	12
3:12:39	7	-0,0	12
3:12:49	7	-0,0	12
3:12:59	7	-0,0	12
3:13:09	7	-0,0	12
3:13:19	7	-0,0	12
3:13:29	7	-0,0	12
3:13:39	7	-0,0	12
3:13:49	7	-0,0	12
3:13:59	7	-0,0	12
3:14:09	7	-0,0	12
3:14:19	7	-0,0	12
3:14:29	7	-0,0	12
3:14:39	7	-0,0	12
3:14:49	7	-0,0	12
3:14:59	7	-0,0	12
3:15:09	7	-0,0	12
3:15:19	7	-0,0	12
3:15:29	7	-0,0	12
3:15:39	7	-0,0	12
3:15:49	6	-0,0	12
3:15:59	6	-0,0	12
3:16:09	6	-0,0	12
3:16:19	6	-0,0	12
3:16:29	6	-0,0	12
3:16:39	6	-0,0	12
3:16:49	6	-0,0	12
3:16:59	6	-0,0	12
3:17:09	6	-0,0	12
3:17:19	6	-0,0	12
3:17:29	6	-0,0	12
3:17:39	6	-0,0	12
3:17:49	6	-0,0	12
3:17:59	6	-0,0	12
3:18:09	6	-0,0	12
3:18:19	6	-0,0	12
3:18:29	6	-0,0	12
3:18:39	6	-0,0	12
3:18:49	6	-0,0	12
3:18:59	6	-0,0	12
3:19:09	6	-0,0	12
3:19:19	6	-0,0	12
3:19:29	6	-0,0	12
3:19:39	6	-0,0	12
3:19:49	6	-0,0	12
3:19:59	6	-0,0	12
3:20:09	6	-0,0	12
3:20:19	6	-0,0	12
3:20:29	6	-0,0	12
3:20:39	6	-0,0	12
3:20:49	6	-0,0	12
3:20:59	6	-0,0	12
3:21:09	6	-0,0	12
3:21:19	6	-0,0	12
3:21:29	6	-0,0	12
3:21:39	6	-0,0	12
3:21:49	6	-0,0	12
3:21:59	5	-0,0	12
3:22:09	5	-0,0	12
3:22:19	5	-0,0	12
3:22:29	5	-0,0	12
3:22:39	5	-0,0	12
3:22:49	5	-0,0	12
3:22:59	5	-0,0	12
3:23:09	5	-0,0	12
3:23:19	5	-0,0	12
3:23:29	5	-0,0	12
3:23:39	5	-0,0	12
3:23:49	5	-0,0	12
3:23:59	5	-0,0	12
3:24:09	5	-0,0	12
3:24:19	5	-0,0	12
3:24:29	5	-0,0	12
3:24:39	5	-0,0	12
3:24:49	5	-0,0	12
3:24:59	5	-0,0	12
3:25:09	5	-0,0	12
3:25:19	5	-0,0	12
3:25:29	5	-0,0	12
3:25:39	5	-0,0	12
3:25:49	5	-0,0	12
3:25:59	5	-0,0	12
3:26:09	5	-0,0	12
3:26:19	5	-0,0	12
3:26:29	5	-0,0	12
3:26:39	5	-0,0	12
3:26:49	5	-0,0	12
3:26:59	5	-0,0	12
3:27:09	5	-0,0	12
3:27:19	5	-0,0	12
3:27:29	5	-0,0	12
3:27:39	5	-0,0	13
3:27:49	4	-0,0	13
3:27:59	4	-0,0	13
3:28:09	4	-0,0	13
3:28:19	4	-0,0	13
3:28:29	4	-0,0	13
3:28:39	4	-0,0	13
3:28:49	4	-0,0	13
3:28:59	4	-0,0	13
3:29:09	4	-0,0	13
3:29:19	4	-0,0	13
3:29:29	4	-0,0	13
3:29:39	4	-0,0	13
3:29:49	4	-0,0	13
3:29:59	4	-0,0	13
3:30:09	4	-0,1	13
3:30:19	4	-0,0	13
3:30:29	4	-0,0	13
3:30:39	4	-0,0	13
3:30:49	4	-0,0	13
3:30:59	4	-0,0	13
3:31:09	4	-0,0	13
3:31:19	4	-0,0	13
3:31:29	4	-0,0	13
3:31:39	4	-0,0	13
3:31:49	4	-0,0	13
3:31:59	4	-0,1	13
3:32:09	4	-0,1	13
3:32:19	4	-0,0	13
3:32:29	4	-0,1	13
3:32:39	4	-0,0	13
3:32:49	4	-0,0	13
3:32:59	4	-0,1	13
3:33:09	4	-0,0	13
3:33:19	4	-0,0	13
3:33:29	4	-0,1	13
3:33:39	4	-0,1	13
3:33:49	4	-0,1	13
3:33:59	4	-0,1	13
3:34:09	3	-0,1	13
3:34:19	3	-0,1	13
3:34:29	3	-0,1	13
3:34:39	3	-0,1	13
3:34:49	3	-0,1	13
3:34:59	3	-0,1	13
3:35:09	3	-0,1	13
3:35:19	3	-0,1	13
3:35:29	3	-0,1	13
3:35:39	3	-0,1	13
3:35:49	3	-0,0	13
3:35:59	3	-0,1	13
3:36:09	3	-0,1	13
3:36:19	3	-0,0	13
3:36:29	3	-0,0	13
3:36:39	3	-0,1	13
3:36:49	3	-0,1	13
3:36:59	3	-0,1	13
3:37:09	3	-0,1	13
3:37:19	3	-0,1	13
3:37:29	3	-0,1	13
3:37:39	3	-0,1	13
3:37:49	3	-0,1	13
3:37:59	3	-0,0	13
3:38:09	3	-0,1	13
3:38:19	3	-0,1	13
3:38:29	3	-0,1	13
3:38:39	3	-0,0	13
3:38:49	3	-0,1	13
3:38:59	3	-0,1	13
3:39:09	3	-0,1	13
3:39:19	3	-0,1	13
3:39:29	3	-0,1	13
3:39:39	3	-0,1	13
3:39:49	3	-0,0	13
3:39:59	3	-0,1	13
3:40:09	3	-0,1	13
3:40:19	3	-0,0	13
3:40:29	3	-0,0	13
3:40:39	3	-0,1	13
3:40:49	3	-0,0	13
3:40:59	2	-0,0	13
3:41:09	2	-0,1	13
3:41:19	2	-0,1	13
3:41:29	2	-0,1	13
3:41:39	2	-0,1	13
3:41:49	2	-0,1	13
3:41:59	2	-0,1	13
3:42:09	2	-0,0	13
3:42:19	2	-0,0	13
3:42:29	2	-0,1	13
3:42:39	2	-0,1	13
3:42:49	2	-0,1	13
3:42:59	2	-0,1	13
3:43:09	2	-0,1	13
3:43:19	2	-0,0	13
3:43:29	2	-0,1	13
3:43:39	2	-0,1	13
3:43:49	2	-0,1	13
3:43:59	2	-0,0	13
3:44:09	2	-0,1	13
3:44:19	2	-0,0	13
3:44:29	2	-0,1	13
3:44:39	2	-0,1	13
3:44:49	2	-0,1	13
3:44:59	2	-0,1	13
3:45:09	2	-0,1	13
3:45:19	2	-0,1	13
3:45:29	2	-0,1	13
3:45:39	2	-0,1	13
3:45:49	2	-0,1	13
3:45:59	2	-0,1	13
3:46:09	2	-0,1	13
3:46:19	2	-0,0	13
3:46:29	2	-0,1	13
3:46:39	2	-0,0	13
3:46:49	2	-0,1	13
3:46:59	2	-0,1	13
3:47:09	2	-0,1	13
3:47:19	2	-0,0	13
3:47:29	2	-0,1	13
3:47:39	2	-0,1	13
3:47:49	2	-0,1	13
3:47:59	2	-0,1	13
3:48:09	2	-0,0	13
3:48:19	2	-0,0	13
3:48:29	2	-0,0	13
3:48:39	2	-0,0	13
3:48:49	2	-0,0	13
3:48:59	2	-0,0	13
3:49:09	2	-0,0	13
3:49:19	2	-0,0	13
3:49:29	2	-0,0	13
3:49:39	1	-0,0	13
3:49:49	1	-0,0	13
3:49:59	1	-0,0	14
3:50:09	1	-0,0	13
3:50:19	1	-0,0	13
3:50:29	1	-0,0	13
3:50:39	1	-0,0	14
3:50:49	1	-0,0	13
3:50:59	1	-0,0	13
3:51:09	1	-0,0	13
3:51:19	1	-0,0	13
3:51:29	1	-0,0	13
3:51:39	1	-0,0	13
3:51:49	1	-0,0	13
3:51:59	1	-0,0	13
3:52:09	1	-0,0	13
3:52:19	1	-0,0	13
3:52:29	1	-0,0	13
3:52:39	1	-0,0	13
3:52:49	1	-0,0	13
3:52:59	1	-0,0	13
3:53:09	1	-0,0	13
3:53:19	1	-0,0	13
3:53:29	1	-0,0	13
3:53:39	1	-0,0	13
3:53:49	1	-0,0	13
3:53:59	1	-0,0	13
3:54:09	1	-0,0	13
3:54:19	1	-0,0	13
3:54:29	1	-0,0	13
3:54:39	1	-0,0	13
3:54:49	1	-0,0	13
3:54:59	1	-0,0	13
3:55:09	1	-0,0	13
3:55:19	1	-0,0	13
3:55:29	1	-0,0	13
3:55:39	1	-0,0	13
3:55:49	1	-0,0	13
3:55:59	1	-0,0	13
3:56:09	1	-0,0	13
3:56:19	1	-0,0	13
3:56:29	1	-0,0	13
3:56:39	1	-0,0	13
3:56:49	1	-0,0	13
3:56:59	1	-0,0	13
3:57:09	1	-0,0	13
3:57:19	1	-0,0	13
3:57:29	1	-0,0	13
3:57:39	1	-0,0	13
3:57:49	1	-0,0	13
3:57:59	1	-0,0	13
3:58:09	1	-0,0	13
3:58:19	1	-0,0	13
3:58:29	1	-0,0	13
3:58:39	1	-0,0	13
3:58:49	1	-0,0	13
3:58:59	1	-0,0	13
3:59:09	1	-0,0	13
3:59:19	1	-0,0	13
3:59:29	1	-0,0	13
3:59:39	1	-0,0	13
3:59:49	1	-0,0	13
3:59:59	1	-0,0	13
4:00:09	1	-0,0	13
4:00:19	1	-0,0	13
4:00:29	1	-0,0	13
4:00:39	1	-0,0	13
4:00:49	1	-0,0	13
4:00:59	1	-0,0	13
4:01:09	1	-0,0	13
4:01:19	1	-0,0	13
4:01:29	1	-0,0	13
4:01:39	1	-0,0	13
4:01:49	1	-0,0	13
4:01:59	1	-0,0	13
4:02:09	1	-0,0	13
4:02:19	1	-0,0	13
4:02:29	1	-0,0	13
4:02:39	1	-0,0	13
4:02:49	1	-0,0	13
4:02:59	1	-0,0	13
4:03:09	1	-0,0	13
4:03:19	1	-0,0	13
4:03:29	1	-0,0	13
4:03:39	1	-0,0	13
4:03:49	1	-0,0	13
4:03:59	1	-0,0	13
4:04:09	1	-0,0	13
4:04:19	1	-0,0	13
4:04:29	1	-0,0	13
4:04:39	1	-0,0	13
4:04:49	1	-0,0	13
4:04:59	1	-0,0	13
4:05:09	1	-0,0	13
4:05:19	1	-0,0	13
4:05:29	1	-0,0	13
4:05:39	1	-0,0	13
4:05:49	1	-0,0	13
4:05:59	1	-0,0	13
4:06:09	1	-0,0	13
4:06:19	1	-0,0	13
4:06:29	1	-0,0	13
4:06:39	1	-0,0	13
4:06:49	1	-0,0	13
4:06:59	1	-0,0	13
4:07:09	1	-0,0	13
4:07:19	1	-0,0	13
4:07:29	1	-0,0	13
4:07:39	1	-0,0	13
4:07:49	1	-0,0	13
4:07:59	1	-0,0	13
4:08:09	1	-0,0	13
4:08:19	1	-0,0	13
4:08:29	1	-0,0	13
4:08:39	1	-0,0	13
4:08:49	1	-0,0	13
4:08:59	1	-0,0	13
4:09:09	1	-0,0	13
4:09:19	1	-0,0	13
4:09:29	1	-0,0	13
4:09:39	1	-0,0	13
4:09:49	1	-0,0	12
4:09:59	1	-0,0	12
4:10:09	1	-0,0	12
4:10:19	1	-0,0	12
4:10:29	1	-0,0	12
4:10:39	1	-0,0	12
4:10:49	1	-0,0	12
4:10:59	1	-0,0	12
4:11:09	1	-0,0	12
4:11:19	1	-0,0	12
4:11:29	1	-0,0	12
4:11:39	1	-0,0	12
4:11:49	1	-0,0	12
4:11:59	1	-0,0	12
4:12:09	1	-0,0	12
4:12:19	1	-0,0	12
4:12:29	1	-0,0	12
4:12:39	2	-0,0	12
4:12:49	2	-0,0	12
4:12:59	2	-0,0	12
4:13:09	2	-0,0	12
4:13:19	2	-0,0	12
4:13:29	2	-0,0	12
4:13:39	2	-0,0	12
4:13:49	2	-0,0	12
4:13:59	2	-0,0	12
4:14:09	2	-0,0	12
4:14:19	2	-0,0	12
4:14:29	2	-0,0	12
4:14:39	2	-0,0	12
4:14:49	2	-0,0	12
4:14:59	2	-0,0	12
4:15:09	2	-0,0	12
4:15:19	2	-0,0	12
4:15:29	2	-0,0	12
4:15:39	2	-0,0	12
4:15:49	2	-0,0	12
4:15:59	2	-0,0	12
4:16:09	2	-0,0	12
4:16:19	2	-0,0	12
4:16:29	2	-0,0	12
4:16:39	2	-0,0	12
4:16:49	2	-0,0	12
4:16:59	2	-0,0	12
4:17:09	2	-0,0	12
4:17:19	2	-0,0	12
4:17:29	2	-0,0	12
4:17:39	2	-0,0	12
4:17:49	2	-0,0	12
4:17:59	2	-0,0	12
4:18:09	2	-0,0	12
4:18:19	2	-0,0	12
4:18:29	2	-0,0	12
4:18:39	2	-0,0	12
4:18:49	2	-0,0	12
4:18:59	2	-0,0	12
4:19:09	2	-0,0	12
4:19:19	2	-0,0	12
4:19:29	2	-0,0	12
4:19:39	2	-0,0	12
4:19:49	2	-0,0	12
4:19:59	2	-0,0	12
4:20:09	2	-0,0	12
4:20:19	2	-0,0	12
4:20:29	2	-0,0	12
4:20:39	2	-0,0	12
4:20:49	2	-0,0	12
4:20:59	2	-0,0	12
4:21:09	2	-0,0	12
4:21:19	2	-0,0	12
4:21:29	2	-0,0	12
4:21:39	2	-0,0	12
4:21:49	2	-0,0	12
4:21:59	2	-0,0	12
4:22:09	2	-0,0	12
4:22:19	2	-0,0	12
4:22:29	2	-0,0	12
4:22:39	2	-0,0	12
4:22:49	2	-0,0	12
4:22:59	2	-0,0	12
4:23:09	2	-0,0	12
4:23:19	2	-0,0	12
4:23:29	2	-0,0	12
4:23:39	2	-0,0	12
4:23:49	2	-0,0	12
4:23:59	3	-0,0	12
4:24:09	3	-0,0	12
4:24:19	3	-0,0	12
4:24:29	3	-0,0	12
4:24:39	3	-0,0	12
4:24:49	3	-0,0	12
4:24:59	3	-0,0	12
4:25:09	3	-0,0	12
4:25:19	3	-0,0	12
4:25:29	3	-0,0	12
4:25:39	3	-0,0	12
4:25:49	3	-0,0	12
4:25:59	3	-0,0	12
4:26:09	3	-0,0	12
4:26:19	3	-0,0	12
4:26:29	3	-0,0	12
4:26:39	3	-0,0	12
4:26:49	3	-0,0	12
4:26:59	3	-0,0	12
4:27:09	3	-0,0	12
4:27:19	3	-0,0	12
4:27:29	3	-0,0	12
4:27:39	3	-0,0	12
4:27:49	3	-0,0	12
4:27:59	3	-0,0	12
4:28:09	3	-0,0	12
4:28:19	3	-0,0	12
4:28:29	3	-0,0	12
4:28:39	3	-0,0	12
4:28:49	3	-0,0	12
4:28:59	3	-0,0	12
4:29:09	3	-0,0	12
4:29:19	3	-0,0	12
4:29:29	3	-0,0	12
4:29:39	3	-0,0	12
4:29:49	3	-0,0	12
4:29:59	3	-0,0	12
4:30:09	3	-0,0	12
4:30:19	3	-0,0	12
4:30:29	3	-0,0	12
4:30:39	3	-0,0	12
4:30:49	3	-0,0	11
4:30:59	3	-0,0	11
4:31:09	3	-0,0	11
4:31:19	3	-0,0	11
4:31:29	3	-0,0	11
4:31:39	3	-0,0	11
4:31:49	3	-0,0	11
4:31:59	3	-0,0	11
4:32:09	3	-0,0	11
4:32:19	3	-0,0	11
4:32:29	3	-0,0	11
4:32:39	3	-0,0	11
4:32:49	3	-0,0	11
4:32:59	3	-0,0	11
4:33:09	3	-0,0	11
4:33:19	3	-0,0	11
4:33:29	3	-0,0	11
4:33:39	3	-0,0	11
4:33:49	3	-0,0	11
4:33:59	3	-0,0	11
4:34:09	3	-0,0	11
4:34:19	3	-0,0	11
4:34:29	3	-0,0	11
4:34:39	3	-0,0	11
4:34:49	4	-0,0	11
4:34:59	4	-0,0	11
4:35:09	4	-0,0	11
4:35:19	4	-0,0	11
4:35:29	4	-0,0	11
4:35:39	4	-0,0	11
4:35:49	4	-0,0	11
4:35:59	4	-0,0	11
4:36:09	4	-0,0	11
4:36:19	4	-0,0	11
4:36:29	4	-0,0	11
4:36:39	4	-0,0	11
4:36:49	4	-0,0	11
4:36:59	4	-0,0	11
4:37:09	4	-0,0	11
4:37:19	4	-0,0	11
4:37:29	4	-0,0	11
4:37:39	4	-0,0	11
4:37:49	4	-0,0	11
4:37:59	4	-0,0	11
4:38:09	4	-0,0	11
4:38:19	4	-0,0	11
4:38:29	4	-0,0	11
4:38:39	4	-0,0	11
4:38:49	4	-0,0	11
4:38:59	4	-0,0	11
4:39:09	4	-0,0	11
4:39:19	4	-0,0	11
4:39:29	4	-0,0	11
4:39:39	4	-0,0	11
4:39:49	4	-0,0	11
4:39:59	4	-0,0	11
4:40:09	4	-0,0	11
4:40:19	4	-0,0	11
4:40:29	4	-0,0	11
4:40:39	4	-0,0	11
4:40:49	4	-0,0	11
4:40:59	4	-0,0	11
4:41:09	4	-0,0	11
4:41:19	4	-0,0	11
4:41:29	4	-0,0	11
4:41:39	4	-0,0	11
4:41:49	4	-0,0	11
4:41:59	4	-0,0	11
4:42:09	4	-0,0	11
4:42:19	4	-0,0	11
4:42:29	4	-0,0	11
4:42:39	4	-0,0	11
4:42:49	4	-0,0	11
4:42:59	4	-0,0	11
4:43:09	4	-0,0	11
4:43:19	4	-0,0	11
4:43:29	4	-0,0	11
4:43:39	4	-0,0	11
4:43:49	4	-0,0	11
4:43:59	4	-0,0	11
4:44:09	4	-0,0	11
4:44:19	4	-0,0	11
4:44:29	4	-0,0	11
4:44:39	4	-0,0	11
4:44:49	4	-0,0	11
4:44:59	4	-0,0	11
4:45:09	4	-0,0	11
4:45:19	5	-0,0	11
4:45:29	5	-0,0	11
4:45:39	5	-0,0	11
4:45:49	5	-0,0	11
4:45:59	5	-0,0	11
4:46:09	5	-0,0	11
4:46:19	5	-0,0	11
4:46:29	5	-0,0	11
4:46:39	5	-0,0	11
4:46:49	5	-0,0	11
4:46:59	5	-0,0	11
4:47:09	5	-0,0	11
4:47:19	5	-0,0	11
4:47:29	5	-0,0	11
4:47:39	5	-0,0	11
4:47:49	5	-0,0	11
4:47:59	5	-0,0	11
4:48:09	5	-0,0	11
4:48:19	5	-0,0	11
4:48:29	5	-0,0	11
4:48:39	5	-0,0	11
4:48:49	5	-0,0	11
4:48:59	5	-0,0	11
4:49:09	5	-0,0	11
4:49:19	5	-0,0	11
4:49:29	5	-0,0	11
4:49:39	5	-0,0	11
4:49:49	5	-0,0	11
4:49:59	5	-0,0	11
4:50:09	5	-0,0	11
4:50:19	5	-0,0	11
4:50:29	5	-0,0	11
4:50:39	5	-0,0	11
4:50:49	5	-0,0	11
4:50:59	5	-0,0	11
4:51:09	5	-0,0	11
4:51:19	5	-0,0	11
4:51:29	5	-0,0	11
4:51:39	5	-0,0	11
4:51:49	5	-0,0	11
4:51:59	5	-0,0	11
4:52:09	5	-0,0	11
4:52:19	5	-0,0	11
4:52:29	5	-0,0	11
4:52:39	5	-0,0	11
4:52:49	5	-0,0	11
4:52:59	5	-0,0	11
4:53:09	5	-0,0	11
4:53:19	5	-0,0	11
4:53:29	5	-0,0	11
4:53:39	5	-0,0	11
4:53:49	5	-0,0	11
4:53:59	5	-0,0	11
4:54:09	5	-0,0	11
4:54:19	5	-0,0	11
4:54:29	5	-0,0	11
4:54:39	5	-0,0	11
4:54:49	5	-0,0	11
4:54:59	5	-0,0	11
4:55:09	5	-0,0	11
4:55:19	5	-0,0	11
4:55:29	6	-0,0	11
4:55:39	6	-0,0	11
4:55:49	6	-0,0	11
4:55:59	6	0,0	11
4:56:09	6	0,0	11
4:56:19	6	-0,0	11
4:56:29	6	-0,0	11
4:56:39	6	-0,0	11
4:56:49	6	-0,0	11
4:56:59	6	0,0	11
4:57:09	6	-0,0	11
4:57:19	6	0,0	11
4:57:29	6	0,0	11
4:57:39	6	-0,0	11
4:57:49	6	-0,0	11
4:57:59	6	-0,0	11
4:58:09	6	0,0	11
4:58:19	6	-0,0	11
4:58:29	6	-0,0	11
4:58:39	6	0,0	11
4:58:49	6	0,0	11
4:58:59	6	-0,0	11
4:59:09	6	-0,0	11
4:59:19	6	0,0	11
4:59:29	6	-0,0	11
4:59:39	6	0,0	11
4:59:49	6	-0,0	11
4:59:59	6	-0,0	11
5:00:09	6	-0,0	11
5:00:19	6	0,0	11
5:00:29	6	-0,0	11
5:00:39	6	0,0	11
5:00:49	6	-0,0	11
5:00:59	6	-0,0	11
5:01:09	6	-0,0	11
5:01:19	6	-0,0	11
5:01:29	6	-0,0	11
5:01:39	6	-0,0	11
5:01:49	6	-0,0	11
5:01:59	6	-0,0	11
5:02:09	6	-0,0	11
5:02:19	6	-0,0	11
5:02:29	6	0,0	11
5:02:39	6	-0,0	11
5:02:49	6	-0,0	11
5:02:59	6	-0,0	11
5:03:09	6	0,0	11
5:03:19	6	-0,0	11
5:03:29	6	0,0	11
5:03:39	6	0,0	11
5:03:49	6	0,0	11
5:03:59	6	-0,0	11
5:04:09	6	-0,0	11
5:04:19	6	-0,0	11
5:04:29	6	0,0	11
5:04:39	6	-0,0	11
5:04:49	6	0,0	11
5:04:59	6	0,0	11
5:05:09	6	0,0	11
5:05:19	6	0,0	11
5:05:29	6	0,0	11
5:05:39	6	0,0	11
5:05:49	6	-0,0	11
5:05:59	7	-0,0	11
5:06:09	6	0,0	11
5:06:19	7	0,0	11
5:06:29	7	0,0	11
5:06:39	7	-0,0	11
5:06:49	7	0,0	11
5:06:59	7	-0,0	11
5:07:09	7	0,0	11
5:07:19	7	-0,0	11
5:07:29	7	-0,0	11
5:07:39	7	-0,0	11
5:07:49	7	-0,0	11
5:07:59	7	-0,0	11
5:08:09	7	0,0	11
5:08:19	7	0,0	11
5:08:29	7	-0,0	11
5:08:39	7	-0,0	11
5:08:49	7	-0,0	11
5:08:59	7	-0,0	11
5:09:09	7	-0,0	11
5:09:19	7	-0,0	11
5:09:29	7	-0,0	11
5:09:39	7	-0,0	11
5:09:49	7	-0,0	11
5:09:59	7	-0,0	11
5:10:09	7	-0,0	11
5:10:19	7	-0,0	11
5:10:29	7	-0,0	11
5:10:39	7	-0,0	11
5:10:49	7	-0,0	11
5:10:59	7	-0,0	11
5:11:09	7	-0,0	11
5:11:19	7	-0,0	11
5:11:29	7	-0,0	11
5:11:39	7	-0,0	11
5:11:49	7	-0,0	11
5:11:59	7	-0,0	11
5:12:09	7	-0,0	11
5:12:19	7	-0,0	11
5:12:29	7	-0,0	11
5:12:39	7	-0,0	11
5:12:49	7	-0,0	11
5:12:59	7	-0,0	11
5:13:09	7	-0,0	11
5:13:19	7	-0,0	11
5:13:29	7	-0,0	11
5:13:39	7	-0,0	11
5:13:49	7	-0,0	11
5:13:59	7	-0,0	11
5:14:09	7	-0,0	11
5:14:19	7	-0,0	11
5:14:29	7	-0,0	11
5:14:39	7	-0,0	11
5:14:49	7	-0,0	11
5:14:59	7	-0,0	11
5:15:09	7	-0,0	11
5:15:19	7	-0,0	11
5:15:29	7	-0,0	11
5:15:39	7	-0,0	11
5:15:49	7	-0,0	11
5:15:59	7	-0,0	11
5:16:09	7	-0,0	11
5:16:19	7	-0,0	11
5:16:29	7	-0,0	11
5:16:39	7	-0,0	11
5:16:49	7	-0,0	11
5:16:59	7	-0,0	11
5:17:09	7	-0,0	11
5:17:19	7	-0,0	11
5:17:29	7	-0,0	11
5:17:39	7	-0,0	11
5:17:49	7	-0,0	11
5:17:59	7	-0,0	11
5:18:09	7	-0,0	11
5:18:19	7	-0,0	11
5:18:29	7	-0,0	11
5:18:39	7	-0,0	11
5:18:49	7	-0,0	11
5:18:59	7	-0,0	11
5:19:09	7	-0,0	11
5:19:19	7	-0,0	11
5:19:29	7	-0,0	11
5:19:39	7	-0,0	11
5:19:49	7	-0,0	11
5:19:59	7	-0,0	11
5:20:09	7	-0,0	11
5:20:19	7	-0,0	11
5:20:29	7	-0,0	11
5:20:39	7	-0,0	11
5:20:49	7	-0,0	11
5:20:59	7	-0,0	11
5:21:09	7	-0,0	11
5:21:19	7	-0,0	11
5:21:29	7	-0,0	11
5:21:39	7	-0,0	11
5:21:49	7	-0,0	11
5:21:59	7	-0,0	11
5:22:09	7	-0,0	11
5:22:19	7	-0,0	11
5:22:29	7	-0,0	11
5:22:39	7	-0,0	11
5:22:49	7	-0,0	11
5:22:59	7	-0,0	11
5:23:09	7	-0,0	11
5:23:19	7	-0,0	11
5:23:29	7	-0,0	11
5:23:39	7	-0,0	11
5:23:49	7	-0,0	11
5:23:59	7	-0,0	11
5:24:09	7	-0,0	11
5:24:19	7	-0,0	11
5:24:29	7	-0,0	11
5:24:39	7	-0,0	11
5:24:49	7	-0,0	11
5:24:59	7	-0,0	11
5:25:09	7	-0,0	11
5:25:19	6	-0,0	11
5:25:29	6	-0,0	12
5:25:39	6	-0,0	12
5:25:49	6	-0,0	12
5:25:59	6	-0,0	12
5:26:09	6	-0,0	12
5:26:19	6	-0,0	12
5:26:29	6	-0,0	12
5:26:39	6	-0,0	12
5:26:49	6	-0,0	12
5:26:59	6	-0,0	12
5:27:09	6	-0,0	12
5:27:19	6	-0,0	12
5:27:29	6	-0,0	12
5:27:39	6	-0,0	12
5:27:49	6	-0,0	12
5:27:59	6	-0,0	12
5:28:09	6	-0,0	12
5:28:19	6	-0,0	12
5:28:29	6	-0,0	12
5:28:39	6	-0,0	12
5:28:49	6	-0,0	12
5:28:59	6	-0,0	12
5:29:09	6	-0,0	12
5:29:19	6	-0,0	12
5:29:29	6	-0,0	12
5:29:39	6	-0,0	12
5:29:49	6	-0,0	12
5:29:59	6	-0,0	12
5:30:09	6	-0,0	12
5:30:19	6	-0,0	12
5:30:29	6	-0,0	12
5:30:39	6	-0,0	12
5:30:49	6	-0,0	12
5:30:59	6	-0,0	12
5:31:09	5	-0,0	12
5:31:19	5	-0,0	12
5:31:29	5	-0,0	12
5:31:39	5	-0,0	12
5:31:49	5	-0,0	12
5:31:59	5	-0,0	12
5:32:09	5	-0,0	12
5:32:19	5	-0,0	12
5:32:29	5	-0,0	12
5:32:39	5	-0,0	12
5:32:49	5	-0,1	12
5:32:59	5	-0,0	12
5:33:09	5	-0,0	12
5:33:19	5	-0,0	12
5:33:29	5	-0,0	12
5:33:39	5	-0,0	12
5:33:49	5	-0,0	12
5:33:59	5	-0,0	12
5:34:09	5	-0,1	12
5:34:19	5	-0,0	12
5:34:29	5	-0,0	12
5:34:39	5	-0,0	12
5:34:49	5	-0,0	12
5:34:59	5	-0,0	12
5:35:09	5	-0,0	12
5:35:19	5	-0,1	12
5:35:29	5	-0,0	12
5:35:39	5	-0,0	12
5:35:49	5	-0,0	12
5:35:59	5	-0,0	12
5:36:09	5	-0,0	12
5:36:19	5	-0,0	12
5:36:29	5	-0,0	12
5:36:39	4	-0,0	12
5:36:49	4	-0,0	12
5:36:59	4	-0,0	12
5:37:09	4	-0,0	12
5:37:19	4	-0,0	12
5:37:29	4	-0,0	12
5:37:39	4	-0,0	12
5:37:49	4	-0,0	12
5:37:59	4	-0,0	12
5:38:09	4	-0,0	12
5:38:19	4	-0,0	12
5:38:29	4	-0,0	12
5:38:39	4	-0,0	12
5:38:49	4	-0,0	12
5:38:59	4	-0,0	12
5:39:09	4	-0,0	12
5:39:19	4	-0,0	12
5:39:29	4	-0,0	12
5:39:39	4	-0,0	12
5:39:49	4	-0,0	12
5:39:59	4	-0,0	12
5:40:09	4	-0,0	12
5:40:19	4	-0,1	12
5:40:29	4	-0,0	12
5:40:39	4	-0,0	12
5:40:49	4	-0,0	12
5:40:59	4	-0,0	12
5:41:09	4	-0,0	12
5:41:19	4	-0,0	12
5:41:29	4	-0,0	12
5:41:39	4	-0,0	12
5:41:49	4	-0,1	12
5:41:59	4	-0,0	12
5:42:09	4	-0,0	12
5:42:19	4	-0,0	12
5:42:29	4	-0,0	12
5:42:39	4	-0,0	12
5:42:49	4	-0,0	12
5:42:59	4	-0,0	12
5:43:09	4	-0,0	12
5:43:19	4	-0,0	12
5:43:29	3	-0,1	12
5:43:39	3	-0,0	12
5:43:49	3	-0,0	12
5:43:59	3	-0,0	12
5:44:09	3	-0,0	12
5:44:19	3	-0,1	12
5:44:29	3	-0,0	12
5:44:39	3	-0,1	12
5:44:49	3	-0,1	13
5:44:59	3	-0,0	12
5:45:09	3	-0,0	12
5:45:19	3	-0,0	12
5:45:29	3	-0,1	12
5:45:39	3	-0,0	12
5:45:49	3	-0,0	12
5:45:59	3	-0,1	12
5:46:09	3	-0,1	12
5:46:19	3	-0,0	13
5:46:29	3	-0,0	13
5:46:39	3	-0,0	12
5:46:49	3	-0,0	13
5:46:59	3	-0,0	13
5:47:09	3	-0,0	12
5:47:19	3	-0,0	13
5:47:29	3	-0,1	13
5:47:39	3	-0,1	13
5:47:49	3	-0,0	13
5:47:59	3	-0,1	13
5:48:09	3	-0,0	13
5:48:19	3	-0,1	13
5:48:29	3	-0,0	13
5:48:39	3	-0,1	13
5:48:49	3	-0,0	13
5:48:59	3	-0,1	13
5:49:09	3	-0,0	13
5:49:19	3	-0,1	13
5:49:29	3	-0,1	13
5:49:39	3	-0,1	13
5:49:49	3	-0,1	13
5:49:59	3	-0,0	13
5:50:09	3	-0,1	13
5:50:19	3	-0,0	13
5:50:29	3	-0,1	13
5:50:39	3	-0,1	13
5:50:49	3	-0,0	13
5:50:59	3	-0,1	13
5:51:09	3	-0,1	13
5:51:19	3	-0,1	13
5:51:29	3	-0,1	13
5:51:39	2	-0,1	13
5:51:49	2	-0,1	13
5:51:59	2	-0,1	13
5:52:09	2	-0,0	13
5:52:19	2	-0,1	13
5:52:29	2	-0,1	13
5:52:39	2	-0,1	13
5:52:49	2	-0,1	13
5:52:59	2	-0,1	13
5:53:09	2	-0,1	13
5:53:19	2	-0,1	13
5:53:29	2	-0,1	13
5:53:39	2	-0,1	13
5:53:49	2	-0,1	13
5:53:59	2	-0,1	13
5:54:09	2	-0,1	13
5:54:19	2	-0,1	13
5:54:29	2	-0,1	13
5:54:39	2	-0,1	13
5:54:49	2	-0,1	13
5:54:59	2	-0,1	13
5:55:09	2	-0,1	13
5:55:19	2	-0,1	13
5:55:29	2	-0,1	13
5:55:39	2	-0,1	13
5:55:49	2	-0,1	13
5:55:59	2	-0,1	13
5:56:09	2	-0,1	13
5:56:19	2	-0,1	13
5:56:29	2	-0,1	13
5:56:39	2	-0,1	13
5:56:49	2	-0,1	13
5:56:59	2	-0,1	13
5:57:09	2	-0,0	13
5:57:19	2	-0,0	13
5:57:29	2	-0,0	13
5:57:39	2	-0,0	13
5:57:49	2	-0,0	13
5:57:59	2	-0,0	13
5:58:09	2	-0,0	13
5:58:19	2	-0,0	13
5:58:29	2	-0,0	13
5:58:39	2	-0,0	13
