Repository: ProgWizer/parser

File: project-root/data/Tests/Data Acquisition/2013 (508)/Con 1 API Dyckerhoff 28-09-12.txt
--Test Summary--
Full Path and File Name	
Instrument Name	7322
Instrument Type	Model 7322 Consistometer - Variable Speed
Instrument Serial Number	
Test Start Date	28.09.2012
Test Start Time	12:18:20
Test Stop Date	28.09.2012
Test Stop Time	14:35:40
Test Length	2:17:20
Final Sample Time Offset	2:17:20
Controller Schedule Name	
Sampling Period	10 seconds
Comments	T: 52C(28min); P: 35.6MPa(28min); tap water
Information	WellID	Research
Information	Customer	Trican
Information	EngName	Lebedev Pavel
Information	CementClass	G
Information	CementMfr	Dyckerhoff
Information	Additives	
Information	Density	1900
Information	BHCT	52
Information	BHST	
Information	FluidLoss	n/a
Information	JobType	API
Calculated Value	100Bc-TT	2:17:20
Calculated Value	70Bc-TT	2:08:20
Calculated Value	30Bc-TT	1:50:10
Initial Temperature (°C)	25 °C
Final Temperature (°C)	52 °C
Initial Pressure (MPa)	0,5 MPa
Final Pressure (MPa)	35,6 MPa
Initial Consistency (Bc)	18 Bc
Final Consistency (Bc)	101 Bc
Initial Wall Temperature (°C)	22 °C
Final Wall Temperature (°C)	50 °C
Initial Motor Speed (RPM)	150 RPM
Final Motor Speed (RPM)	150 RPM
--Data--
Time (HH:MM:SS)	Temperature (°C)	Pressure (MPa)	Consistency (Bc)	Wall Temperature (°C)	Motor Speed (RPM)
0:00:00	25	0,5	18	22	150
0:00:10	25	7,3	16	22	150
0:00:20	25	7,3	16	22	150
0:00:30	25	7,4	16	22	150
0:00:40	25	7,5	16	22	150
0:00:50	25	8,0	16	23	150
0:01:00	25	8,1	16	23	150
0:01:10	25	8,3	16	24	150
0:01:20	25	8,6	16	24	150
0:01:30	25	8,8	16	25	150
0:01:40	25	9,1	16	26	150
0:01:50	25	9,5	16	26	150
0:02:00	24	9,9	16	26	150
0:02:10	24	10,1	16	26	150
0:02:20	24	10,2	16	27	150
0:02:30	24	10,5	16	29	150
0:02:40	24	10,6	16	31	150
0:02:50	25	10,7	16	33	150
0:03:00	25	11,0	16	33	150
0:03:10	25	11,1	16	34	150
0:03:20	25	11,3	16	37	150
0:03:30	25	11,5	16	39	150
0:03:40	25	11,6	16	38	150
0:03:50	25	11,8	16	39	150
0:04:00	25	12,0	16	43	150
0:04:10	25	12,1	16	39	150
0:04:20	25	12,3	16	40	150
0:04:30	26	12,5	16	44	150
0:04:40	26	12,7	16	45	150
0:04:50	26	12,8	16	45	150
0:05:00	26	13,0	16	45	150
0:05:10	26	13,1	16	45	150
0:05:20	27	13,3	16	46	150
0:05:30	27	13,4	16	46	150
0:05:40	27	13,5	16	43	150
0:05:50	27	13,6	16	46	150
0:06:00	28	13,7	16	45	150
0:06:10	28	13,7	16	44	150
0:06:20	28	13,8	16	43	150
0:06:30	29	13,8	16	43	150
0:06:40	29	13,8	16	42	150
0:06:50	29	13,8	16	42	150
0:07:00	29	14,0	16	43	150
0:07:10	30	14,2	16	42	150
0:07:20	30	14,5	16	43	150
0:07:30	30	14,5	16	43	150
0:07:40	30	15,0	16	42	150
0:07:50	31	15,1	16	43	150
0:08:00	31	15,1	16	43	150
0:08:10	31	15,2	16	43	150
0:08:20	31	15,8	16	42	150
0:08:30	32	15,8	16	44	150
0:08:40	32	15,9	16	45	150
0:08:50	32	16,0	16	44	150
0:09:00	32	16,1	16	45	150
0:09:10	32	16,5	16	44	150
0:09:20	32	16,7	16	45	150
0:09:30	33	16,8	16	46	150
0:09:40	33	16,9	16	46	150
0:09:50	33	17,0	16	46	150
0:10:00	33	17,2	16	45	150
0:10:10	33	17,4	16	47	150
0:10:20	33	17,5	16	47	150
0:10:30	34	17,6	16	47	150
0:10:40	34	17,8	16	45	150
0:10:50	34	18,4	16	48	150
0:11:00	34	18,6	16	48	150
0:11:10	34	18,7	16	48	150
0:11:20	34	18,8	16	49	150
0:11:30	35	18,9	16	49	150
0:11:40	35	19,0	16	49	150
0:11:50	35	19,2	16	49	150
0:12:00	35	19,3	16	49	150
0:12:10	35	19,4	16	49	150
0:12:20	35	19,5	16	49	150
0:12:30	36	19,7	16	49	150
0:12:40	36	19,8	16	50	150
0:12:50	36	20,4	16	50	150
0:13:00	36	20,5	16	50	150
0:13:10	36	20,6	16	50	150
0:13:20	37	20,7	16	50	150
0:13:30	37	20,8	16	50	150
0:13:40	37	20,9	16	50	150
0:13:50	37	21,0	16	50	150
0:14:00	37	21,3	16	51	150
0:14:10	37	21,4	16	51	150
0:14:20	38	21,8	16	51	150
0:14:30	38	21,9	16	51	150
0:14:40	38	22,1	16	51	150
0:14:50	38	22,2	16	51	150
0:15:00	38	22,3	16	51	150
0:15:10	38	22,4	16	52	150
0:15:20	39	22,8	16	52	150
0:15:30	39	23,1	16	52	150
0:15:40	39	23,2	16	52	150
0:15:50	39	23,3	16	52	150
0:16:00	39	23,4	16	53	150
0:16:10	39	23,5	16	53	150
0:16:20	39	23,7	16	53	150
0:16:30	40	23,8	16	53	150
0:16:40	40	23,9	16	53	150
0:16:50	40	24,4	16	53	150
0:17:00	40	24,5	16	53	150
0:17:10	40	24,7	16	53	150
0:17:20	40	24,8	16	53	150
0:17:30	41	24,9	16	54	150
0:17:40	41	25,0	16	54	150
0:17:50	41	25,2	16	54	150
0:18:00	41	25,3	16	54	150
0:18:10	41	25,6	16	54	150
0:18:20	41	25,8	16	55	150
0:18:30	42	25,9	16	55	150
0:18:40	42	26,0	16	55	150
0:18:50	42	26,2	16	55	150
0:19:00	42	26,7	16	55	150
0:19:10	42	26,8	16	55	150
0:19:20	42	26,9	16	55	150
0:19:30	43	27,0	16	56	150
0:19:40	43	27,1	16	56	150
0:19:50	43	27,3	16	56	150
0:20:00	43	27,4	16	56	150
0:20:10	43	27,5	16	56	150
0:20:20	43	27,7	16	57	150
0:20:30	44	27,9	16	57	150
0:20:40	44	28,1	16	56	150
0:20:50	44	28,2	16	56	150
0:21:00	44	28,4	16	56	150
0:21:10	44	28,8	16	56	150
0:21:20	44	29,0	16	57	150
0:21:30	45	29,2	16	57	150
0:21:40	45	29,4	16	58	150
0:21:50	45	29,5	16	58	150
0:22:00	45	29,7	16	58	150
0:22:10	45	29,8	16	58	150
0:22:20	45	29,9	16	58	150
0:22:30	46	30,0	16	58	150
0:22:40	46	30,1	16	59	150
0:22:50	46	30,2	16	59	150
0:23:00	46	30,6	16	59	150
0:23:10	46	30,7	16	59	150
0:23:20	46	30,8	16	59	150
0:23:30	47	30,9	16	59	150
0:23:40	47	31,2	16	59	150
0:23:50	47	31,2	16	59	150
0:24:00	47	31,8	16	59	150
0:24:10	47	31,9	16	59	150
0:24:20	47	32,0	16	59	150
0:24:30	48	32,1	16	60	150
0:24:40	48	32,2	16	60	150
0:24:50	48	32,3	16	60	150
0:25:00	48	32,5	16	60	150
0:25:10	48	32,7	16	60	150
0:25:20	48	32,8	16	60	150
0:25:30	48	33,1	16	60	150
0:25:40	49	33,2	16	61	150
0:25:50	49	33,3	16	61	150
0:26:00	49	33,8	16	61	150
0:26:10	49	34,0	16	61	150
0:26:20	49	34,1	16	62	150
0:26:30	49	34,2	16	62	150
0:26:40	50	34,4	16	62	150
0:26:50	50	34,5	16	62	150
0:27:00	50	34,6	16	62	150
0:27:10	50	34,7	16	62	150
0:27:20	50	34,9	16	62	150
0:27:30	50	35,2	16	62	150
0:27:40	51	35,5	16	62	150
0:27:50	51	35,6	16	63	150
0:28:00	51	35,6	16	63	150
0:28:10	51	35,8	16	63	150
0:28:20	51	35,8	16	63	150
0:28:30	51	35,9	16	63	150
0:28:40	52	35,9	16	63	150
0:28:50	52	35,9	16	62	150
0:29:00	52	35,8	16	62	150
0:29:10	52	35,7	16	62	150
0:29:20	52	35,6	16	61	150
0:29:30	52	35,6	16	61	150
0:29:40	53	35,5	16	60	150
0:29:50	53	35,7	16	59	150
0:30:00	53	35,5	16	58	150
0:30:10	53	35,5	16	58	150
0:30:20	53	35,8	16	57	150
0:30:30	53	35,6	16	56	150
0:30:40	53	35,5	16	56	150
0:30:50	53	35,8	16	55	150
0:31:00	53	35,6	16	55	150
0:31:10	53	35,5	16	55	150
0:31:20	53	35,6	16	55	150
0:31:30	53	35,7	16	54	150
0:31:40	53	35,6	16	54	150
0:31:50	54	35,5	16	54	150
0:32:00	53	35,7	16	54	150
0:32:10	53	35,6	16	54	150
0:32:20	53	35,6	16	54	150
0:32:30	53	35,6	16	53	150
0:32:40	53	35,6	16	53	150
0:32:50	53	35,9	16	53	150
0:33:00	53	35,9	16	53	150
0:33:10	53	35,9	16	53	150
0:33:20	53	35,9	16	53	150
0:33:30	53	35,9	16	53	150
0:33:40	53	35,9	16	53	150
0:33:50	53	36,0	16	53	150
0:34:00	53	36,0	16	53	150
0:34:10	53	36,0	16	53	150
0:34:20	53	36,1	16	53	150
0:34:30	53	36,1	16	53	150
0:34:40	53	36,1	16	53	150
0:34:50	53	36,2	16	54	150
0:35:00	53	36,2	16	53	150
0:35:10	53	36,3	16	54	150
0:35:20	53	36,3	16	54	150
0:35:30	53	36,4	16	54	150
0:35:40	52	36,5	16	54	150
0:35:50	52	36,5	16	54	150
0:36:00	52	36,6	16	54	150
0:36:10	52	36,4	16	54	150
0:36:20	52	36,5	16	54	150
0:36:30	52	36,6	16	54	150
0:36:40	52	36,5	16	54	150
0:36:50	52	36,5	16	54	150
0:37:00	52	36,6	16	54	150
0:37:10	52	36,5	16	54	150
0:37:20	52	36,5	16	54	150
0:37:30	52	36,5	16	54	150
0:37:40	52	36,5	16	54	150
0:37:50	52	36,5	16	55	150
0:38:00	52	36,5	16	55	150
0:38:10	52	36,5	15	54	150
0:38:20	52	36,5	15	54	150
0:38:30	52	36,5	15	55	150
0:38:40	52	36,5	15	55	150
0:38:50	52	36,5	15	55	150
0:39:00	52	36,6	15	55	150
0:39:10	52	36,6	15	55	150
0:39:20	52	36,6	15	55	150
0:39:30	52	36,4	15	55	150
0:39:40	52	36,4	15	55	150
0:39:50	52	36,4	15	55	150
0:40:00	52	36,4	15	55	150
0:40:10	52	36,4	15	55	150
0:40:20	52	36,4	15	55	150
0:40:30	52	36,4	15	55	150
0:40:40	52	36,4	15	55	150
0:40:50	52	36,4	15	55	150
0:41:00	52	36,4	15	54	150
0:41:10	52	36,4	15	54	150
0:41:20	52	36,4	15	54	150
0:41:30	52	36,4	15	54	150
0:41:40	52	36,4	15	54	150
0:41:50	52	36,4	15	55	150
0:42:00	52	36,3	15	54	150
0:42:10	52	36,4	15	54	150
0:42:20	52	36,4	15	54	150
0:42:30	52	36,3	15	54	150
0:42:40	52	36,4	15	54	150
0:42:50	52	36,4	15	54	150
0:43:00	52	36,3	15	54	150
0:43:10	52	36,3	15	54	150
0:43:20	52	36,3	15	54	150
0:43:30	52	36,3	15	54	150
0:43:40	52	36,3	15	54	150
0:43:50	52	36,3	15	54	150
0:44:00	52	36,3	15	54	150
0:44:10	52	36,3	15	54	150
0:44:20	52	36,3	15	54	150
0:44:30	52	36,3	15	54	150
0:44:40	52	36,3	15	54	150
0:44:50	52	36,3	15	54	150
0:45:00	52	36,3	15	54	150
0:45:10	52	36,3	15	54	150
0:45:20	52	36,3	15	54	150
0:45:30	52	36,3	15	54	150
0:45:40	52	36,3	15	54	150
0:45:50	52	36,3	15	54	150
0:46:00	52	36,4	15	54	150
0:46:10	52	36,4	15	54	150
0:46:20	52	36,4	15	54	150
0:46:30	52	36,4	15	54	150
0:46:40	52	36,4	15	54	150
0:46:50	52	36,4	15	54	150
0:47:00	52	36,4	15	54	150
0:47:10	52	36,4	15	54	150
0:47:20	52	36,5	15	53	150
0:47:30	52	36,5	15	54	150
0:47:40	52	36,5	15	54	150
0:47:50	52	36,5	15	54	150
0:48:00	52	36,5	15	54	150
0:48:10	52	36,5	15	54	150
0:48:20	52	36,6	15	54	150
0:48:30	52	36,6	15	54	150
0:48:40	52	36,6	15	54	150
0:48:50	52	36,6	15	54	150
0:49:00	52	36,6	15	54	150
0:49:10	52	36,6	15	53	150
0:49:20	52	36,6	15	54	150
0:49:30	52	36,6	15	53	150
0:49:40	52	36,4	15	53	150
0:49:50	52	36,4	15	54	150
0:50:00	52	36,4	15	53	150
0:50:10	52	36,4	15	54	150
0:50:20	52	36,4	15	54	150
0:50:30	52	36,4	15	54	150
0:50:40	52	36,4	15	54	150
0:50:50	52	36,4	15	53	150
0:51:00	52	36,4	15	54	150
0:51:10	52	36,4	15	54	150
0:51:20	52	36,4	15	53	150
0:51:30	52	36,4	15	53	150
0:51:40	52	36,4	15	53	150
0:51:50	52	36,4	15	53	150
0:52:00	52	36,3	15	53	150
0:52:10	52	36,3	15	53	150
0:52:20	52	36,3	15	53	150
0:52:30	52	36,3	15	53	150
0:52:40	52	36,3	15	53	150
0:52:50	52	36,3	15	53	150
0:53:00	52	36,3	15	53	150
0:53:10	52	36,3	15	53	150
0:53:20	52	36,3	15	53	150
0:53:30	52	36,3	15	53	150
0:53:40	52	36,3	15	53	150
0:53:50	52	36,3	15	53	150
0:54:00	52	36,3	15	53	150
0:54:10	52	36,4	15	53	150
0:54:20	52	36,4	15	53	150
0:54:30	52	36,4	15	53	150
0:54:40	52	36,4	15	53	150
0:54:50	52	36,4	15	53	150
0:55:00	52	36,4	15	53	150
0:55:10	52	36,4	15	53	150
0:55:20	52	36,4	15	53	150
0:55:30	52	36,5	15	53	150
0:55:40	52	36,5	15	53	150
0:55:50	52	36,5	15	53	150
0:56:00	52	36,5	15	53	150
0:56:10	52	36,5	15	53	150
0:56:20	52	36,5	15	53	150
0:56:30	52	36,5	15	53	150
0:56:40	52	36,5	15	53	150
0:56:50	52	36,5	15	53	150
0:57:00	52	36,5	15	53	150
0:57:10	52	36,5	15	53	150
0:57:20	52	36,5	15	53	150
0:57:30	52	36,4	15	53	150
0:57:40	52	36,5	15	52	150
0:57:50	52	36,5	15	53	150
0:58:00	52	36,5	15	53	150
0:58:10	52	36,5	15	53	150
0:58:20	52	36,5	15	53	150
0:58:30	52	36,5	15	53	150
0:58:40	52	36,5	15	53	150
0:58:50	52	36,5	15	53	150
0:59:00	52	36,5	15	53	150
0:59:10	52	36,5	15	53	150
0:59:20	52	36,6	15	53	150
0:59:30	52	36,6	15	53	150
0:59:40	52	36,6	15	53	150
0:59:50	52	36,6	15	53	150
1:00:00	52	36,6	15	53	150
1:00:10	52	36,6	15	53	150
1:00:20	52	36,4	15	53	150
1:00:30	52	36,4	15	53	150
1:00:40	52	36,4	15	53	150
1:00:50	52	36,4	15	53	150
1:01:00	52	36,4	15	53	150
1:01:10	52	36,4	15	53	150
1:01:20	52	36,4	15	53	150
1:01:30	52	36,4	15	53	150
1:01:40	52	36,4	15	53	150
1:01:50	52	36,5	15	53	150
1:02:00	52	36,5	15	53	150
1:02:10	52	36,5	15	53	150
1:02:20	52	36,5	15	53	150
1:02:30	52	36,5	15	52	150
1:02:40	52	36,5	15	53	150
1:02:50	52	36,5	15	53	150
1:03:00	52	36,5	15	53	150
1:03:10	52	36,5	15	52	150
1:03:20	52	36,5	15	53	150
1:03:30	52	36,5	15	53	150
1:03:40	52	36,5	15	53	150
1:03:50	52	36,6	15	53	150
1:04:00	52	36,6	15	53	150
1:04:10	52	36,6	15	53	150
1:04:20	52	36,6	15	53	150
1:04:30	52	36,6	15	53	150
1:04:40	52	36,6	15	53	150
1:04:50	52	36,6	15	53	150
1:05:00	52	36,6	15	53	150
1:05:10	52	36,6	15	53	150
1:05:20	52	36,4	15	53	150
1:05:30	52	36,4	15	53	150
1:05:40	52	36,4	15	53	150
1:05:50	52	36,4	15	53	150
1:06:00	52	36,4	15	53	150
1:06:10	52	36,4	15	53	150
1:06:20	52	36,4	15	53	150
1:06:30	52	36,4	15	52	150
1:06:40	52	36,4	15	53	150
1:06:50	52	36,4	15	53	150
1:07:00	52	36,4	15	53	150
1:07:10	52	36,4	15	53	150
1:07:20	52	36,4	15	52	150
1:07:30	52	36,4	15	53	150
1:07:40	52	36,3	15	52	150
1:07:50	52	36,4	15	53	150
1:08:00	52	36,3	15	53	150
1:08:10	52	36,3	15	53	150
1:08:20	52	36,3	15	52	150
1:08:30	52	36,3	15	52	150
1:08:40	52	36,3	15	52	150
1:08:50	52	36,3	15	52	150
1:09:00	52	36,3	15	52	150
1:09:10	52	36,3	15	52	150
1:09:20	52	36,3	15	52	150
1:09:30	52	36,2	15	52	150
1:09:40	52	36,2	15	52	150
1:09:50	52	36,2	16	52	150
1:10:00	52	36,2	16	52	150
1:10:10	52	36,2	16	52	150
1:10:20	52	36,2	16	52	150
1:10:30	52	36,2	16	52	150
1:10:40	52	36,2	16	52	150
1:10:50	52	36,1	16	52	150
1:11:00	52	36,1	16	52	150
1:11:10	52	36,1	16	52	150
1:11:20	52	36,1	16	52	150
1:11:30	52	36,1	16	52	150
1:11:40	52	36,1	16	52	150
1:11:50	52	36,1	16	52	150
1:12:00	52	36,1	16	52	150
1:12:10	52	36,1	16	52	150
1:12:20	52	36,0	16	52	150
1:12:30	52	36,1	16	52	150
1:12:40	52	36,1	16	52	150
1:12:50	52	36,0	16	52	150
1:13:00	52	36,0	16	52	150
1:13:10	52	36,0	16	52	150
1:13:20	52	36,1	16	52	150
1:13:30	52	36,0	16	52	150
1:13:40	52	36,1	16	52	150
1:13:50	52	36,1	16	52	150
1:14:00	52	36,1	16	52	150
1:14:10	52	36,1	16	52	150
1:14:20	52	36,1	17	52	150
1:14:30	52	36,1	17	52	150
1:14:40	52	36,0	17	52	150
1:14:50	52	36,0	17	52	150
1:15:00	52	36,0	17	52	150
1:15:10	52	36,0	17	52	150
1:15:20	52	36,0	17	52	150
1:15:30	52	36,0	17	52	150
1:15:40	52	36,0	17	52	150
1:15:50	52	35,9	17	52	150
1:16:00	52	35,9	17	52	150
1:16:10	52	35,9	17	52	150
1:16:20	52	35,9	17	52	150
1:16:30	52	35,9	17	51	150
1:16:40	52	35,9	17	52	150
1:16:50	52	35,9	17	52	150
1:17:00	52	35,9	17	52	150
1:17:10	52	35,9	17	52	150
1:17:20	52	35,9	17	52	150
1:17:30	52	35,8	17	52	150
1:17:40	52	35,8	17	52	150
1:17:50	52	35,8	17	51	150
1:18:00	52	35,8	17	51	150
1:18:10	52	35,7	17	52	150
1:18:20	52	35,7	17	51	150
1:18:30	52	35,7	17	51	150
1:18:40	52	35,7	17	51	150
1:18:50	52	35,7	17	51	150
1:19:00	52	35,7	18	51	150
1:19:10	52	35,6	18	51	150
1:19:20	52	35,6	18	51	150
1:19:30	52	35,6	19	51	150
1:19:40	52	35,6	19	51	150
1:19:50	52	35,6	19	51	150
1:20:00	52	35,6	19	51	150
1:20:10	52	35,7	19	51	150
1:20:20	52	35,7	19	51	150
1:20:30	52	35,7	19	51	150
1:20:40	52	35,6	19	51	150
1:20:50	52	35,6	19	51	150
1:21:00	52	35,6	19	51	150
1:21:10	52	35,6	19	51	150
1:21:20	52	35,6	19	51	150
1:21:30	52	35,6	19	51	150
1:21:40	52	35,6	20	51	150
1:21:50	52	35,6	20	51	150
1:22:00	52	36,0	20	51	150
1:22:10	52	36,0	20	51	150
1:22:20	52	36,0	20	51	150
1:22:30	52	36,0	20	51	150
1:22:40	52	36,0	20	51	150
1:22:50	52	36,0	20	51	150
1:23:00	52	35,9	20	51	150
1:23:10	52	35,9	20	51	150
1:23:20	52	35,9	21	51	150
1:23:30	52	35,9	21	51	150
1:23:40	52	35,9	21	51	150
1:23:50	52	35,9	21	51	150
1:24:00	52	35,9	21	51	150
1:24:10	52	35,9	21	51	150
1:24:20	52	35,9	21	51	150
1:24:30	52	35,9	22	51	150
1:24:40	52	35,9	22	51	150
1:24:50	52	35,9	22	51	150
1:25:00	52	35,8	22	51	150
1:25:10	52	35,8	22	51	150
1:25:20	52	35,8	22	51	150
1:25:30	52	35,8	22	51	150
1:25:40	52	35,8	22	51	150
1:25:50	52	35,8	22	51	150
1:26:00	52	35,8	22	51	150
1:26:10	52	35,7	22	51	150
1:26:20	52	35,7	22	51	150
1:26:30	52	35,7	23	51	150
1:26:40	52	35,7	23	51	150
1:26:50	52	35,7	23	51	150
1:27:00	52	35,7	23	50	150
1:27:10	52	35,7	23	51	150
1:27:20	52	35,6	23	51	150
1:27:30	52	35,6	23	51	150
1:27:40	52	35,6	23	51	150
1:27:50	52	35,6	23	50	150
1:28:00	52	35,6	23	51	150
1:28:10	52	35,6	23	51	150
1:28:20	52	35,6	23	51	150
1:28:30	52	35,6	23	51	150
1:28:40	52	35,6	23	51	150
1:28:50	52	35,6	23	51	150
1:29:00	52	35,6	23	51	150
1:29:10	52	35,6	23	50	150
1:29:20	52	35,6	23	50	150
1:29:30	52	35,6	23	51	150
1:29:40	52	35,6	23	50	150
1:29:50	52	35,6	23	50	150
1:30:00	52	36,0	23	50	150
1:30:10	52	36,0	24	50	150
1:30:20	52	36,0	25	50	150
1:30:30	52	36,0	25	51	150
1:30:40	52	36,0	25	51	150
1:30:50	52	36,0	25	50	150
1:31:00	52	35,9	25	50	150
1:31:10	52	35,9	25	50	150
1:31:20	52	35,9	25	50	150
1:31:30	52	35,9	25	50	150
1:31:40	52	35,9	26	51	150
1:31:50	52	35,9	26	50	150
1:32:00	52	35,9	26	50	150
1:32:10	52	35,9	26	51	150
1:32:20	52	35,9	26	50	150
1:32:30	52	35,9	26	51	150
1:32:40	52	35,9	26	51	150
1:32:50	52	35,9	26	50	150
1:33:00	52	35,9	26	51	150
1:33:10	52	35,9	26	51	150
1:33:20	52	35,9	26	51	150
1:33:30	52	35,9	26	50	150
1:33:40	52	35,9	26	51	150
1:33:50	52	35,9	26	51	150
1:34:00	52	35,9	26	51	150
1:34:10	52	35,8	26	51	150
1:34:20	52	35,8	26	51	150
1:34:30	52	35,8	26	51	150
1:34:40	52	35,8	26	50	150
1:34:50	52	35,8	26	51	150
1:35:00	52	35,8	26	50	150
1:35:10	52	35,8	26	51	150
1:35:20	52	35,8	26	51	150
1:35:30	52	35,7	26	51	150
1:35:40	52	35,7	26	50	150
1:35:50	52	35,7	26	50	150
1:36:00	52	35,7	26	50	150
1:36:10	52	35,7	26	51	150
1:36:20	52	35,7	26	50	150
1:36:30	52	35,7	26	50	150
1:36:40	52	35,6	26	50	150
1:36:50	52	35,6	26	50	150
1:37:00	52	35,6	26	50	150
1:37:10	52	35,6	26	50	150
1:37:20	52	35,6	26	50	150
1:37:30	52	35,6	26	50	150
1:37:40	52	35,6	26	50	150
1:37:50	52	35,6	26	50	150
1:38:00	52	35,6	26	50	150
1:38:10	52	35,6	26	50	150
1:38:20	52	35,6	26	50	150
1:38:30	52	35,6	26	50	150
1:38:40	52	36,0	26	50	150
1:38:50	52	35,9	26	50	150
1:39:00	52	35,9	26	50	150
1:39:10	52	35,9	26	50	150
1:39:20	52	35,9	26	50	150
1:39:30	52	35,9	26	50	150
1:39:40	52	35,8	26	50	150
1:39:50	52	35,8	26	50	150
1:40:00	52	35,8	26	50	150
1:40:10	52	35,8	26	50	150
1:40:20	52	35,8	26	50	150
1:40:30	52	35,7	26	50	150
1:40:40	52	35,7	26	50	150
1:40:50	52	35,7	26	50	150
1:41:00	52	35,7	26	50	150
1:41:10	52	35,7	26	50	150
1:41:20	52	35,7	26	50	150
1:41:30	52	35,7	26	50	150
1:41:40	52	35,6	26	50	150
1:41:50	52	35,6	26	50	150
1:42:00	52	35,6	26	50	150
1:42:10	52	35,6	26	50	150
1:42:20	52	35,6	26	50	150
1:42:30	52	35,6	26	50	150
1:42:40	52	35,6	26	50	150
1:42:50	52	35,9	26	50	150
1:43:00	52	36,0	26	50	150
1:43:10	52	36,0	26	50	150
1:43:20	52	36,0	26	50	150
1:43:30	52	36,0	26	50	150
1:43:40	52	35,9	26	50	150
1:43:50	52	35,9	26	50	150
1:44:00	52	35,9	26	50	150
1:44:10	52	35,9	26	50	150
1:44:20	52	35,9	26	50	150
1:44:30	52	35,9	26	50	150
1:44:40	52	35,9	26	50	150
1:44:50	52	35,9	26	50	150
1:45:00	52	35,8	26	50	150
1:45:10	52	35,8	26	50	150
1:45:20	52	35,8	26	50	150
1:45:30	52	35,8	26	50	150
1:45:40	52	35,8	26	50	150
1:45:50	52	35,8	26	50	150
1:46:00	52	35,7	26	50	150
1:46:10	52	35,7	26	50	150
1:46:20	52	35,7	26	50	150
1:46:30	52	35,7	26	50	150
1:46:40	52	35,7	26	50	150
1:46:50	52	35,7	26	50	150
1:47:00	52	35,7	26	50	150
1:47:10	52	35,7	26	50	150
1:47:20	52	35,6	26	50	150
1:47:30	52	35,6	26	50	150
1:47:40	52	35,6	26	50	150
1:47:50	52	35,6	26	50	150
1:48:00	52	35,6	26	50	150
1:48:10	52	35,6	26	50	150
1:48:20	52	35,6	26	50	150
1:48:30	52	35,6	26	50	150
1:48:40	52	35,7	26	50	150
1:48:50	52	35,6	26	50	150
1:49:00	52	35,6	26	50	150
1:49:10	52	35,6	26	50	150
1:49:20	52	35,6	26	50	150
1:49:30	52	35,6	26	50	150
1:49:40	52	35,6	26	50	150
1:49:50	52	35,6	26	50	150
1:50:00	52	35,6	44	50	150
1:50:10	52	35,6	44	50	150
1:50:20	52	35,6	44	50	150
1:50:30	52	35,6	44	50	150
1:50:40	52	35,6	44	50	150
1:50:50	52	35,6	44	50	150
1:51:00	52	35,6	44	50	150
1:51:10	52	35,7	44	50	150
1:51:20	52	36,0	44	50	150
1:51:30	52	36,0	44	50	150
1:51:40	52	35,9	44	50	150
1:51:50	52	35,9	45	50	150
1:52:00	52	35,9	45	50	150
1:52:10	52	35,9	45	50	150
1:52:20	52	35,9	45	50	150
1:52:30	52	35,8	46	50	150
1:52:40	52	35,8	46	50	150
1:52:50	52	35,8	46	50	150
1:53:00	52	35,8	46	50	150
1:53:10	52	35,8	46	50	150
1:53:20	52	35,7	47	50	150
1:53:30	52	35,7	47	50	150
1:53:40	52	35,7	47	50	150
1:53:50	52	35,7	47	50	150
1:54:00	52	35,7	47	50	150
1:54:10	52	35,7	48	50	150
1:54:20	52	35,7	48	50	150
1:54:30	52	35,7	48	50	150
1:54:40	52	35,7	48	50	150
1:54:50	52	35,7	48	50	150
1:55:00	52	35,7	48	50	150
1:55:10	52	35,7	48	50	150
1:55:20	52	35,6	49	50	150
1:55:30	52	35,6	49	50	150
1:55:40	52	35,6	49	50	150
1:55:50	52	35,6	49	50	150
1:56:00	52	35,6	49	50	150
1:56:10	52	35,6	49	50	150
1:56:20	52	35,6	49	50	150
1:56:30	52	35,6	49	50	150
1:56:40	52	35,6	50	50	150
1:56:50	52	35,6	50	50	150
1:57:00	52	35,6	50	50	150
1:57:10	52	35,9	50	50	150
1:57:20	52	35,9	50	50	150
1:57:30	52	35,9	51	50	150
1:57:40	52	35,9	51	50	150
1:57:50	52	35,8	51	50	150
1:58:00	52	35,8	51	50	150
1:58:10	52	35,8	52	50	150
1:58:20	52	35,8	52	50	150
1:58:30	52	35,8	52	50	150
1:58:40	52	35,8	52	50	150
1:58:50	52	35,7	52	50	150
1:59:00	52	35,7	53	50	150
1:59:10	52	35,7	53	50	150
1:59:20	52	35,7	53	49	150
1:59:30	52	35,7	53	50	150
1:59:40	52	35,6	53	50	150
1:59:50	52	35,6	53	50	150
2:00:00	52	35,6	54	50	150
2:00:10	52	35,6	54	50	150
2:00:20	52	35,6	54	50	150
2:00:30	52	35,6	54	50	150
2:00:40	52	35,7	54	50	150
2:00:50	52	35,7	55	50	150
2:01:00	52	35,7	56	50	150
2:01:10	52	35,7	56	50	150
2:01:20	52	35,7	56	50	150
2:01:30	52	35,7	56	50	150
2:01:40	52	35,6	57	50	150
2:01:50	52	35,6	57	50	150
2:02:00	52	35,6	57	50	150
2:02:10	52	35,6	57	50	150
2:02:20	52	35,6	57	50	150
2:02:30	52	35,6	58	50	150
2:02:40	52	35,6	58	50	150
2:02:50	52	35,9	59	50	150
2:03:00	52	35,9	59	50	150
2:03:10	52	35,9	59	49	150
2:03:20	52	35,9	60	50	150
2:03:30	52	35,8	60	50	150
2:03:40	52	35,8	60	50	150
2:03:50	52	35,8	60	50	150
2:04:00	52	35,8	60	50	150
2:04:10	52	35,8	61	50	150
2:04:20	52	35,8	61	50	150
2:04:30	52	35,8	62	50	150
2:04:40	52	35,8	62	50	150
2:04:50	52	35,8	62	50	150
2:05:00	52	35,8	63	50	150
2:05:10	52	35,8	63	50	150
2:05:20	52	35,7	64	50	150
2:05:30	52	35,7	64	50	150
2:05:40	52	35,7	64	50	150
2:05:50	52	35,7	64	50	150
2:06:00	52	35,7	65	50	150
2:06:10	52	35,7	66	50	150
2:06:20	52	35,7	66	50	150
2:06:30	52	35,7	66	50	150
2:06:40	52	35,7	67	50	150
2:06:50	52	35,6	67	50	150
2:07:00	52	35,6	67	50	150
2:07:10	52	35,6	68	50	150
2:07:20	52	35,6	68	50	150
2:07:30	52	35,7	69	50	150
2:07:40	52	35,7	69	50	150
2:07:50	52	35,7	69	50	150
2:08:00	52	35,7	70	50	150
2:08:10	52	35,7	70	50	150
2:08:20	52	35,7	71	50	150
2:08:30	52	35,7	71	50	150
2:08:40	52	35,6	71	50	150
2:08:50	52	35,6	71	50	150
2:09:00	52	35,6	72	49	150
2:09:10	52	35,6	73	50	150
2:09:20	52	35,6	73	49	150
2:09:30	52	35,6	74	50	150
2:09:40	52	35,6	74	50	150
2:09:50	52	35,6	74	50	150
2:10:00	52	36,0	75	50	150
2:10:10	52	36,0	75	50	150
2:10:20	52	36,0	76	50	150
2:10:30	52	35,9	76	50	150
2:10:40	52	35,9	76	49	150
2:10:50	52	35,9	77	50	150
2:11:00	52	35,9	78	50	150
2:11:10	52	35,8	79	50	150
2:11:20	52	35,8	79	50	150
2:11:30	52	35,8	80	50	150
2:11:40	52	35,8	80	50	150
2:11:50	52	35,8	81	50	150
2:12:00	52	35,8	81	50	150
2:12:10	52	35,8	82	50	150
2:12:20	52	35,8	83	50	150
2:12:30	52	35,8	83	50	150
2:12:40	52	35,8	84	50	150
2:12:50	52	35,7	84	50	150
2:13:00	52	35,7	85	50	150
2:13:10	52	35,7	85	50	150
2:13:20	52	35,7	86	50	150
2:13:30	52	35,7	87	50	150
2:13:40	52	35,7	87	50	150
2:13:50	52	35,7	87	50	150
2:14:00	52	35,7	88	50	150
2:14:10	52	35,7	89	50	150
2:14:20	52	35,6	89	50	150
2:14:30	52	35,6	89	50	150
2:14:40	52	35,6	90	50	150
2:14:50	52	35,6	90	50	150
2:15:00	52	35,6	91	50	150
2:15:10	52	35,6	92	50	150
2:15:20	52	35,6	92	50	150
2:15:30	52	35,6	93	50	150
2:15:40	52	35,6	93	50	150
2:15:50	52	35,6	94	50	150
2:16:00	52	35,6	95	50	150
2:16:10	52	35,7	95	50	150
2:16:20	52	35,7	96	49	150
2:16:30	52	35,7	97	50	150
2:16:40	52	35,6	97	50	150
2:16:50	52	35,6	98	50	150
2:17:00	52	35,6	99	50	150
2:17:10	52	35,6	100	50	150
2:17:20	52	35,6	101	50	150

File: project-root/data/Tests/Data Acquisition/2013 (508)/Con 1 G+4%MonolitK (80C).txt
--Test Summary--
Full Path and File Name	
Instrument Name	7222
Instrument Type	Model 7222 Consistometer
Instrument Serial Number	
Test Start Date	05.08.2013
Test Start Time	12:55:29
Test Stop Date	05.08.2013
Test Stop Time	14:55:10
Test Length	1:59:41
Final Sample Time Offset	1:59:40
Controller Schedule Name	
Sampling Period	10 seconds
Comments	T:80(40), P:30(40)
Information	WellID	
Information	Customer	RGU
Information	EngName	
Information	CementClass	100%G
Information	CementMfr	
Information	Additives	4%MonolitK
Information	Density	1840
Information	BHCT	80
Information	BHST	
Information	FluidLoss	83/5
Information	JobType	
Calculated Value	Time_30Bc	1:35:50
Calculated Value	Time_70Bc	1:55:10
Calculated Value	Time_100Bc	1:59:40
Initial Temperature (°C)	25 °C
Final Temperature (°C)	82 °C
Initial Pressure (MPa)	0,8 MPa
Final Pressure (MPa)	29,9 MPa
Initial Consistency (Bc)	15 Bc
Final Consistency (Bc)	100 Bc
--Data--
Time (HH:MM:SS)	Temperature (°C)	Pressure (MPa)	Consistency (Bc)
0:00:00	25	0,8	15
0:00:10	25	1,0	15
0:00:20	25	1,2	15
0:00:30	25	1,6	15
0:00:40	25	2,0	17
0:00:50	25	2,2	14
0:01:00	26	2,3	14
0:01:10	26	2,5	14
0:01:20	26	2,6	13
0:01:30	26	2,6	12
0:01:40	27	2,4	12
0:01:50	27	2,1	11
0:02:00	27	2,3	11
0:02:10	27	2,5	12
0:02:20	28	2,3	11
0:02:30	28	2,4	12
0:02:40	28	2,7	12
0:02:50	28	2,8	12
0:03:00	28	3,1	12
0:03:10	28	2,9	11
0:03:20	28	3,1	14
0:03:30	28	3,4	10
0:03:40	28	3,4	11
0:03:50	28	3,6	10
0:04:00	28	4,0	11
0:04:10	28	4,6	11
0:04:20	28	4,6	10
0:04:30	28	4,8	12
0:04:40	28	4,9	10
0:04:50	28	5,1	11
0:05:00	29	5,2	10
0:05:10	29	5,2	12
0:05:20	29	5,4	11
0:05:30	30	5,6	10
0:05:40	30	5,4	11
0:05:50	31	4,9	10
0:06:00	31	5,0	11
0:06:10	31	5,0	10
0:06:20	32	5,2	11
0:06:30	32	5,2	11
0:06:40	32	5,6	9
0:06:50	32	5,5	14
0:07:00	32	6,0	9
0:07:10	32	6,2	13
0:07:20	33	5,9	11
0:07:30	33	6,3	11
0:07:40	33	6,3	15
0:07:50	33	6,7	9
0:08:00	33	7,3	19
0:08:10	33	7,7	11
0:08:20	33	7,6	14
0:08:30	33	7,7	13
0:08:40	33	7,7	10
0:08:50	33	8,3	15
0:09:00	33	8,1	11
0:09:10	34	8,3	16
0:09:20	34	8,2	11
0:09:30	35	8,0	13
0:09:40	35	7,5	12
0:09:50	36	7,8	11
0:10:00	36	8,1	15
0:10:10	37	8,0	10
0:10:20	37	8,4	15
0:10:30	37	8,3	10
0:10:40	37	8,4	11
0:10:50	37	8,5	16
0:11:00	38	8,6	10
0:11:10	38	9,0	16
0:11:20	38	8,9	10
0:11:30	38	9,1	13
0:11:40	38	9,4	13
0:11:50	38	10,1	9
0:12:00	38	10,6	12
0:12:10	38	10,4	9
0:12:20	38	10,4	11
0:12:30	38	10,9	10
0:12:40	38	10,7	12
0:12:50	38	10,8	11
0:13:00	39	10,8	9
0:13:10	39	10,9	12
0:13:20	40	11,0	10
0:13:30	40	10,4	16
0:13:40	41	10,8	11
0:13:50	41	10,5	11
0:14:00	42	10,8	16
0:14:10	42	11,0	9
0:14:20	43	11,3	13
0:14:30	43	11,2	9
0:14:40	43	11,3	11
0:14:50	43	11,5	12
0:15:00	43	11,6	11
0:15:10	43	11,7	12
0:15:20	43	11,8	9
0:15:30	43	11,9	13
0:15:40	43	12,3	12
0:15:50	43	13,1	10
0:16:00	43	13,5	15
0:16:10	43	13,1	9
0:16:20	43	13,9	15
0:16:30	43	13,5	15
0:16:40	43	13,2	13
0:16:50	44	13,9	11
0:17:00	44	13,4	10
0:17:10	45	13,7	11
0:17:20	45	14,0	10
0:17:30	46	13,6	11
0:17:40	47	13,6	11
0:17:50	47	13,6	10
0:18:00	48	13,5	11
0:18:10	48	14,0	10
0:18:20	49	14,1	11
0:18:30	49	14,3	10
0:18:40	50	14,1	11
0:18:50	50	14,3	11
0:19:00	50	14,3	11
0:19:10	50	14,8	11
0:19:20	50	14,8	10
0:19:30	50	14,9	11
0:19:40	50	15,2	10
0:19:50	50	15,4	10
0:20:00	50	16,1	12
0:20:10	50	16,4	10
0:20:20	50	15,8	12
0:20:30	50	16,4	11
0:20:40	50	16,3	10
0:20:50	50	16,8	12
0:21:00	50	16,3	10
0:21:10	50	16,9	12
0:21:20	51	17,2	11
0:21:30	51	17,1	11
0:21:40	52	17,2	11
0:21:50	52	16,6	11
0:22:00	53	16,6	11
0:22:10	54	16,7	10
0:22:20	54	16,8	10
0:22:30	55	17,1	12
0:22:40	56	17,1	10
0:22:50	56	17,6	14
0:23:00	56	17,3	10
0:23:10	57	17,6	14
0:23:20	57	17,5	11
0:23:30	57	17,9	11
0:23:40	57	17,8	11
0:23:50	57	17,8	11
0:24:00	57	18,4	11
0:24:10	57	18,4	11
0:24:20	57	18,8	11
0:24:30	57	19,0	10
0:24:40	56	18,8	11
0:24:50	56	19,0	11
0:25:00	56	19,7	12
0:25:10	56	19,6	11
0:25:20	56	19,8	10
0:25:30	56	20,4	11
0:25:40	57	19,5	13
0:25:50	57	19,8	10
0:26:00	58	20,6	14
0:26:10	58	19,8	11
0:26:20	59	19,6	10
0:26:30	60	19,9	17
0:26:40	61	20,0	11
0:26:50	62	20,2	19
0:27:00	62	20,1	10
0:27:10	63	20,4	12
0:27:20	63	20,4	14
0:27:30	64	20,6	9
0:27:40	64	20,7	15
0:27:50	64	20,9	17
0:28:00	64	21,2	13
0:28:10	64	21,1	10
0:28:20	64	21,4	7
0:28:30	64	21,2	15
0:28:40	64	21,4	10
0:28:50	64	21,8	12
0:29:00	64	22,5	12
0:29:10	64	22,4	11
0:29:20	63	22,8	16
0:29:30	63	23,3	12
0:29:40	63	22,2	15
0:29:50	63	23,1	13
0:30:00	63	23,8	12
0:30:10	64	22,6	16
0:30:20	64	22,9	11
0:30:30	64	23,0	15
0:30:40	65	23,4	16
0:30:50	66	23,0	13
0:31:00	67	23,2	14
0:31:10	68	23,2	11
0:31:20	68	23,2	17
0:31:30	69	23,3	13
0:31:40	70	23,5	14
0:31:50	70	23,9	14
0:32:00	71	24,0	11
0:32:10	71	24,1	16
0:32:20	71	24,3	11
0:32:30	72	24,1	15
0:32:40	72	24,4	14
0:32:50	72	24,4	13
0:33:00	71	24,7	16
0:33:10	71	24,8	12
0:33:20	71	25,1	20
0:33:30	71	25,7	12
0:33:40	71	25,4	13
0:33:50	71	25,5	15
0:34:00	70	26,0	11
0:34:10	70	26,7	19
0:34:20	70	25,5	12
0:34:30	70	26,0	15
0:34:40	71	26,3	13
0:34:50	71	26,4	11
0:35:00	72	26,2	15
0:35:10	73	26,2	12
0:35:20	73	26,2	16
0:35:30	74	26,5	14
0:35:40	75	26,4	13
0:35:50	76	26,5	16
0:36:00	76	27,0	11
0:36:10	77	26,9	17
0:36:20	77	27,2	11
0:36:30	77	27,2	13
0:36:40	77	27,3	14
0:36:50	77	27,3	11
0:37:00	77	27,6	16
0:37:10	77	27,5	10
0:37:20	77	27,7	14
0:37:30	77	28,2	12
0:37:40	77	28,9	11
0:37:50	76	28,7	20
0:38:00	76	28,8	12
0:38:10	76	29,0	14
0:38:20	76	29,4	13
0:38:30	76	29,8	11
0:38:40	77	30,0	17
0:38:50	77	29,8	12
0:39:00	77	29,4	13
0:39:10	78	29,8	11
0:39:20	79	29,4	13
0:39:30	80	29,3	13
0:39:40	80	29,2	11
0:39:50	81	29,6	20
0:40:00	82	29,7	10
0:40:10	82	29,9	13
0:40:20	82	29,9	11
0:40:30	82	29,8	10
0:40:40	82	30,1	12
0:40:50	82	30,2	9
0:41:00	82	30,0	10
0:41:10	82	29,9	9
0:41:20	82	29,8	9
0:41:30	82	29,8	12
0:41:40	82	29,8	10
0:41:50	82	29,8	14
0:42:00	81	29,9	10
0:42:10	81	30,3	10
0:42:20	81	30,5	11
0:42:30	81	30,3	9
0:42:40	80	30,5	16
0:42:50	80	30,1	9
0:43:00	80	30,0	11
0:43:10	80	29,9	9
0:43:20	80	29,9	8
0:43:30	80	31,1	16
0:43:40	80	30,4	13
0:43:50	80	30,9	13
0:44:00	81	29,9	10
0:44:10	81	29,7	9
0:44:20	81	29,9	10
0:44:30	82	29,9	9
0:44:40	82	30,0	12
0:44:50	82	29,7	11
0:45:00	82	29,8	9
0:45:10	82	29,7	13
0:45:20	82	30,0	9
0:45:30	82	30,0	12
0:45:40	82	29,9	9
0:45:50	82	30,1	13
0:46:00	82	30,1	20
0:46:10	82	29,8	13
0:46:20	81	29,9	16
0:46:30	81	30,1	11
0:46:40	81	30,5	12
0:46:50	81	29,7	17
0:47:00	81	30,7	10
0:47:10	80	30,3	18
0:47:20	80	29,8	13
0:47:30	80	31,0	14
0:47:40	80	30,5	13
0:47:50	80	30,0	10
0:48:00	81	30,4	19
0:48:10	81	30,4	14
0:48:20	81	30,0	14
0:48:30	81	29,8	14
0:48:40	82	30,0	12
0:48:50	82	29,8	15
0:49:00	82	30,1	11
0:49:10	82	29,9	14
0:49:20	82	29,9	12
0:49:30	82	29,9	11
0:49:40	82	29,9	16
0:49:50	82	30,0	10
0:50:00	82	30,0	13
0:50:10	82	30,2	12
0:50:20	82	29,9	12
0:50:30	81	30,2	15
0:50:40	81	30,4	12
0:50:50	81	30,9	15
0:51:00	81	30,4	12
0:51:10	81	29,7	13
0:51:20	81	30,8	17
0:51:30	80	30,4	11
0:51:40	80	29,8	17
0:51:50	81	30,6	13
0:52:00	81	30,0	15
0:52:10	81	30,2	13
0:52:20	81	30,0	12
0:52:30	81	29,9	15
0:52:40	82	29,7	13
0:52:50	82	30,0	13
0:53:00	82	29,9	15
0:53:10	82	29,8	11
0:53:20	82	29,9	13
0:53:30	82	29,8	11
0:53:40	82	29,9	13
0:53:50	82	30,0	14
0:54:00	82	30,1	12
0:54:10	82	29,8	19
0:54:20	82	29,9	11
0:54:30	82	30,3	13
0:54:40	81	30,4	16
0:54:50	81	30,7	12
0:55:00	81	30,0	15
0:55:10	81	30,7	13
0:55:20	81	30,3	19
0:55:30	81	29,7	14
0:55:40	81	30,6	14
0:55:50	81	30,1	21
0:56:00	81	30,7	14
0:56:10	81	29,9	15
0:56:20	81	30,0	14
0:56:30	81	30,2	14
0:56:40	81	30,2	15
0:56:50	82	29,8	13
0:57:00	82	29,9	15
0:57:10	82	29,9	13
0:57:20	82	29,9	12
0:57:30	82	29,9	15
0:57:40	82	30,0	12
0:57:50	82	29,9	13
0:58:00	82	29,9	12
0:58:10	82	29,9	12
0:58:20	82	30,0	13
0:58:30	82	29,9	11
0:58:40	82	30,1	13
0:58:50	81	30,2	13
0:59:00	81	30,5	12
0:59:10	81	31,0	14
0:59:20	81	30,5	12
0:59:30	81	30,1	16
0:59:40	81	31,0	14
0:59:50	81	30,6	15
1:00:00	81	29,8	12
1:00:10	81	30,7	12
1:00:20	81	30,9	18
1:00:30	81	29,9	11
1:00:40	81	30,0	15
1:00:50	82	29,8	12
1:01:00	82	29,9	10
1:01:10	82	30,0	12
1:01:20	82	30,0	12
1:01:30	82	30,1	12
1:01:40	82	30,2	11
1:01:50	82	29,8	11
1:02:00	82	30,0	12
1:02:10	82	30,0	10
1:02:20	82	29,9	12
1:02:30	82	30,0	11
1:02:40	82	30,0	10
1:02:50	82	29,9	13
1:03:00	82	30,1	10
1:03:10	81	30,4	11
1:03:20	81	30,9	18
1:03:30	81	30,1	10
1:03:40	81	30,9	13
1:03:50	81	30,4	14
1:04:00	81	29,9	13
1:04:10	81	30,5	11
1:04:20	81	30,9	11
1:04:30	81	30,1	11
1:04:40	81	29,9	10
1:04:50	82	30,0	12
1:05:00	82	29,9	12
1:05:10	82	29,8	11
1:05:20	82	30,0	11
1:05:30	82	30,1	10
1:05:40	82	29,8	12
1:05:50	82	29,8	11
1:06:00	82	29,8	11
1:06:10	82	29,8	12
1:06:20	82	30,0	11
1:06:30	82	30,2	11
1:06:40	82	30,0	11
1:06:50	82	30,2	9
1:07:00	82	30,1	10
1:07:10	82	30,2	10
1:07:20	82	30,4	11
1:07:30	81	30,8	14
1:07:40	81	30,2	11
1:07:50	81	30,8	17
1:08:00	81	30,4	10
1:08:10	81	30,6	20
1:08:20	81	30,4	9
1:08:30	81	30,8	10
1:08:40	81	29,9	11
1:08:50	81	29,9	9
1:09:00	82	30,2	11
1:09:10	82	29,8	9
1:09:20	82	29,8	12
1:09:30	82	29,8	11
1:09:40	82	29,9	9
1:09:50	82	30,0	12
1:10:00	82	30,0	10
1:10:10	82	29,9	9
1:10:20	82	30,1	9
1:10:30	82	29,8	9
1:10:40	82	30,0	10
1:10:50	82	30,1	9
1:11:00	82	29,9	10
1:11:10	82	29,9	10
1:11:20	82	29,9	9
1:11:30	82	30,0	10
1:11:40	82	30,2	10
1:11:50	81	30,6	11
1:12:00	81	31,0	15
1:12:10	81	30,3	9
1:12:20	81	30,9	17
1:12:30	81	30,3	12
1:12:40	81	30,8	18
1:12:50	81	30,0	12
1:13:00	81	30,3	9
1:13:10	81	30,4	13
1:13:20	82	30,2	10
1:13:30	82	29,9	13
1:13:40	82	29,9	14
1:13:50	82	29,9	9
1:14:00	82	29,9	12
1:14:10	82	29,8	10
1:14:20	82	30,0	12
1:14:30	82	30,2	13
1:14:40	82	29,9	8
1:14:50	82	30,1	17
1:15:00	82	29,9	10
1:15:10	82	29,9	13
1:15:20	82	30,0	15
1:15:30	82	29,9	9
1:15:40	82	30,1	13
1:15:50	82	30,2	13
1:16:00	82	30,4	11
1:16:10	81	30,8	13
1:16:20	81	30,1	9
1:16:30	81	30,6	13
1:16:40	81	30,0	10
1:16:50	81	30,5	15
1:17:00	81	30,9	17
1:17:10	81	30,0	10
1:17:20	81	30,2	19
1:17:30	82	30,1	10
1:17:40	82	29,8	12
1:17:50	82	29,9	11
1:18:00	82	29,8	11
1:18:10	82	30,2	17
1:18:20	82	29,9	10
1:18:30	82	30,0	11
1:18:40	82	29,8	13
1:18:50	82	29,9	10
1:19:00	82	29,9	12
1:19:10	82	30,1	11
1:19:20	82	29,9	11
1:19:30	82	30,2	13
1:19:40	82	30,0	11
1:19:50	82	30,0	14
1:20:00	82	30,0	12
1:20:10	82	30,2	15
1:20:20	82	30,5	18
1:20:30	81	30,9	12
1:20:40	81	30,2	19
1:20:50	81	30,7	13
1:21:00	81	30,0	12
1:21:10	81	30,3	17
1:21:20	81	30,6	13
1:21:30	81	30,8	14
1:21:40	81	30,7	12
1:21:50	82	30,6	15
1:22:00	82	30,3	13
1:22:10	82	30,0	11
1:22:20	82	30,2	19
1:22:30	82	29,9	12
1:22:40	82	30,0	12
1:22:50	82	29,8	15
1:23:00	82	30,1	12
1:23:10	82	29,9	13
1:23:20	82	29,8	14
1:23:30	82	30,0	15
1:23:40	82	29,9	14
1:23:50	82	30,1	13
1:24:00	82	30,0	18
1:24:10	82	29,9	14
1:24:20	82	30,2	17
1:24:30	82	30,3	18
1:24:40	82	30,5	16
1:24:50	81	30,8	27
1:25:00	81	30,0	18
1:25:10	81	30,5	18
1:25:20	81	29,9	19
1:25:30	81	30,4	15
1:25:40	81	30,9	25
1:25:50	81	30,2	15
1:26:00	81	30,5	17
1:26:10	81	30,8	16
1:26:20	81	30,8	15
1:26:30	82	30,6	17
1:26:40	82	30,3	14
1:26:50	82	29,9	15
1:27:00	82	30,0	15
1:27:10	82	30,0	15
1:27:20	83	29,9	16
1:27:30	83	30,1	16
1:27:40	83	29,9	16
1:27:50	83	29,9	16
1:28:00	83	30,0	16
1:28:10	83	30,2	16
1:28:20	83	30,0	16
1:28:30	83	29,9	16
1:28:40	83	30,0	18
1:28:50	82	29,9	16
1:29:00	82	30,0	20
1:29:10	82	30,1	17
1:29:20	82	30,0	18
1:29:30	82	29,9	20
1:29:40	82	30,2	18
1:29:50	82	30,5	27
1:30:00	82	30,9	23
1:30:10	81	30,5	24
1:30:20	81	29,9	24
1:30:30	81	30,6	21
1:30:40	81	30,2	23
1:30:50	81	30,8	22
1:31:00	81	30,0	22
1:31:10	81	30,2	22
1:31:20	82	30,2	20
1:31:30	82	29,9	24
1:31:40	82	29,9	22
1:31:50	82	30,0	22
1:32:00	83	30,1	23
1:32:10	83	30,0	21
1:32:20	83	30,0	24
1:32:30	83	30,1	22
1:32:40	83	29,8	22
1:32:50	83	30,1	23
1:33:00	83	29,9	23
1:33:10	84	30,0	26
1:33:20	83	29,9	27
1:33:30	83	30,2	23
1:33:40	83	30,1	32
1:33:50	83	29,9	25
1:34:00	83	30,0	26
1:34:10	83	29,9	27
1:34:20	83	30,0	26
1:34:30	83	29,9	27
1:34:40	83	30,1	27
1:34:50	83	29,9	28
1:35:00	83	30,0	29
1:35:10	83	29,9	28
1:35:20	82	29,9	35
1:35:30	82	30,1	28
1:35:40	82	30,1	33
1:35:50	82	30,0	30
1:36:00	82	30,0	32
1:36:10	82	30,5	33
1:36:20	82	29,8	30
1:36:30	82	30,7	33
1:36:40	81	30,1	37
1:36:50	81	29,8	30
1:37:00	81	30,8	41
1:37:10	81	30,2	33
1:37:20	81	31,0	39
1:37:30	81	30,3	42
1:37:40	81	30,5	33
1:37:50	82	30,4	38
1:38:00	82	30,0	34
1:38:10	82	29,9	34
1:38:20	83	29,8	39
1:38:30	83	29,8	34
1:38:40	84	29,8	42
1:38:50	84	29,9	35
1:39:00	85	29,8	38
1:39:10	85	30,1	38
1:39:20	85	29,8	43
1:39:30	86	29,9	41
1:39:40	86	29,9	39
1:39:50	86	30,1	42
1:40:00	86	29,8	39
1:40:10	86	29,9	43
1:40:20	85	30,0	41
1:40:30	85	29,8	41
1:40:40	85	30,0	44
1:40:50	85	29,8	42
1:41:00	85	29,8	40
1:41:10	85	30,0	44
1:41:20	84	29,9	43
1:41:30	84	30,0	38
1:41:40	84	29,9	44
1:41:50	84	30,2	42
1:42:00	84	30,1	43
1:42:10	84	30,0	50
1:42:20	83	29,9	46
1:42:30	83	29,8	49
1:42:40	83	29,9	45
1:42:50	83	30,0	43
1:43:00	83	29,9	40
1:43:10	83	29,9	40
1:43:20	83	30,0	42
1:43:30	83	29,9	44
1:43:40	82	29,9	49
1:43:50	82	29,9	40
1:44:00	82	30,1	56
1:44:10	82	30,0	40
1:44:20	82	29,9	48
1:44:30	82	29,9	46
1:44:40	82	30,2	41
1:44:50	82	30,8	37
1:45:00	82	30,3	38
1:45:10	82	30,1	43
1:45:20	82	30,4	44
1:45:30	82	31,0	45
1:45:40	82	30,3	57
1:45:50	82	30,8	38
1:46:00	82	29,9	47
1:46:10	82	30,0	41
1:46:20	82	30,0	40
1:46:30	83	29,8	23
1:46:40	83	29,9	41
1:46:50	83	30,0	46
1:47:00	84	30,2	47
1:47:10	84	29,9	48
1:47:20	84	30,0	47
1:47:30	84	29,8	45
1:47:40	85	30,0	50
1:47:50	85	30,0	46
1:48:00	85	30,3	48
1:48:10	84	30,1	55
1:48:20	84	30,0	44
1:48:30	84	29,8	58
1:48:40	84	30,2	45
1:48:50	84	30,0	48
1:49:00	84	29,9	51
1:49:10	84	30,2	44
1:49:20	84	30,1	51
1:49:30	84	30,0	46
1:49:40	83	29,9	43
1:49:50	83	29,9	34
1:50:00	83	30,0	43
1:50:10	83	29,9	6
1:50:20	83	30,1	48
1:50:30	83	30,1	1
1:50:40	83	30,0	53
1:50:50	83	30,3	44
1:51:00	83	30,3	53
1:51:10	83	30,3	52
1:51:20	83	30,2	51
1:51:30	82	30,2	58
1:51:40	82	30,1	52
1:51:50	82	30,0	58
1:52:00	82	29,9	52
1:52:10	82	30,0	13
1:52:20	82	30,5	57
1:52:30	82	30,0	58
1:52:40	82	30,6	59
1:52:50	82	29,9	56
1:53:00	82	30,5	1
1:53:10	82	30,9	31
1:53:20	82	30,3	1
1:53:30	82	30,3	1
1:53:40	82	30,1	33
1:53:50	83	29,8	79
1:54:00	83	30,0	44
1:54:10	83	30,1	1
1:54:20	84	29,8	79
1:54:30	84	30,0	35
1:54:40	84	30,1	73
1:54:50	84	29,9	53
1:55:00	84	30,2	74
1:55:10	84	30,0	74
1:55:20	84	29,9	75
1:55:30	84	29,9	86
1:55:40	84	30,1	75
1:55:50	84	29,9	81
1:56:00	84	29,8	86
1:56:10	84	29,9	81
1:56:20	84	30,1	87
1:56:30	84	30,0	78
1:56:40	84	29,9	89
1:56:50	84	30,2	81
1:57:00	83	30,2	82
1:57:10	83	30,1	85
1:57:20	83	30,0	82
1:57:30	83	29,9	89
1:57:40	83	29,9	86
1:57:50	83	30,1	89
1:58:00	83	30,0	93
1:58:10	83	30,0	85
1:58:20	83	29,9	95
1:58:30	83	29,9	90
1:58:40	83	29,9	93
1:58:50	83	29,9	94
1:59:00	83	30,1	92
1:59:10	83	30,1	99
1:59:20	82	30,0	97
1:59:30	82	29,9	101
1:59:40	82	29,9	100

File: project-root/data/Tests/Data Acquisition/2013 (508)/Con 1 G1300+57.3%Fly Ash+53.9%Silica Fume+1%PPB+0.2%LTR (73C).txt (part 1 of 2)
--Test Summary--
Full Path and File Name	
Instrument Name	7322
Instrument Type	Model 7322 Consistometer - Variable Speed
Instrument Serial Number	
Test Start Date	23.10.2012
Test Start Time	11:06:11
Test Stop Date	23.10.2012
Test Stop Time	17:18:34
Test Length	6:12:23
Final Sample Time Offset	6:12:22
Controller Schedule Name	
Sampling Period	10 seconds
Comments	T: 73C(40min); P: 40MPa(40min); tap water
Information	WellID	Research
Information	Customer	Trican
Information	EngName	Lebedev Pavel
Information	CementClass	G
Information	CementMfr	Dyckerhoff
Information	Additives	57.3%Fly Ash+53.9%Silica Fume+1%PPB+0.2%LTR
Information	Density	1300
Information	BHCT	73
Information	BHST	85
Information	FluidLoss	Uncontrolled
Information	JobType	Production csg
Calculated Value	100Bc-TT	N/A
Calculated Value	70Bc-TT	N/A
Calculated Value	30Bc-TT	3:31:40
Initial Temperature (°C)	25 °C
Final Temperature (°C)	73 °C
Initial Pressure (MPa)	0,6 MPa
Final Pressure (MPa)	40,0 MPa
Initial Consistency (Bc)	4 Bc
Final Consistency (Bc)	25 Bc
Initial Wall Temperature (°C)	24 °C
Final Wall Temperature (°C)	73 °C
Initial Motor Speed (RPM)	150 RPM
Final Motor Speed (RPM)	0 RPM
--Data--
Time (HH:MM:SS)	Temperature (°C)	Pressure (MPa)	Consistency (Bc)	Wall Temperature (°C)	Motor Speed (RPM)
0:00:00	25	0,6	4	24	150
0:00:10	25	0,6	4	24	150
0:00:20	25	0,8	4	24	150
0:00:30	25	1,0	4	24	150
0:00:40	25	1,2	4	25	150
0:00:50	25	1,3	4	25	150
0:01:00	25	1,6	4	26	150
0:01:10	25	1,7	4	26	150
0:01:20	25	1,8	3	27	150
0:01:30	25	2,2	3	27	150
0:01:40	25	2,4	3	27	150
0:01:50	25	2,6	3	28	150
0:02:00	25	2,9	3	30	150
0:02:10	25	3,1	3	31	150
0:02:20	25	3,4	3	33	150
0:02:30	25	3,8	3	35	150
0:02:40	26	4,1	3	37	150
0:02:50	26	4,4	3	35	150
0:03:00	26	4,5	3	36	150
0:03:10	26	4,7	3	38	150
0:03:20	26	4,9	3	40	150
0:03:30	26	5,0	3	39	150
0:03:40	26	5,2	3	39	150
0:03:50	26	5,4	3	39	150
0:04:00	27	5,5	3	39	150
0:04:10	27	5,7	3	40	150
0:04:20	27	5,9	3	41	150
0:04:30	27	6,0	3	41	150
0:04:40	27	6,2	3	44	150
0:04:50	28	6,3	3	45	150
0:05:00	28	6,5	3	45	150
0:05:10	28	6,7	3	46	150
0:05:20	28	6,8	3	46	150
0:05:30	29	7,0	3	47	150
0:05:40	29	7,1	3	47	150
0:05:50	29	7,3	3	47	150
0:06:00	29	7,5	3	47	150
0:06:10	30	7,6	3	48	150
0:06:20	30	7,8	3	48	150
0:06:30	30	7,9	3	48	150
0:06:40	30	8,1	3	48	150
0:06:50	31	8,3	3	49	150
0:07:00	31	8,4	3	49	150
0:07:10	31	8,6	3	49	150
0:07:20	31	8,7	3	49	150
0:07:30	32	8,9	3	49	150
0:07:40	32	9,0	3	50	150
0:07:50	32	9,2	3	50	150
0:08:00	32	9,3	3	50	150
0:08:10	33	9,5	3	50	150
0:08:20	33	9,6	3	50	150
0:08:30	33	9,7	3	51	150
0:08:40	33	9,8	3	51	150
0:08:50	34	9,9	3	51	150
0:09:00	34	10,1	3	51	150
0:09:10	34	10,2	3	51	150
0:09:20	34	10,3	3	51	150
0:09:30	35	10,4	3	51	150
0:09:40	35	10,5	3	51	150
0:09:50	35	10,7	3	52	150
0:10:00	35	10,8	3	52	150
0:10:10	36	11,0	3	52	150
0:10:20	36	11,1	3	52	150
0:10:30	36	11,2	3	53	150
0:10:40	36	11,4	3	53	150
0:10:50	37	11,5	3	53	150
0:11:00	37	11,7	3	53	150
0:11:10	37	11,8	3	53	150
0:11:20	37	12,0	3	54	150
0:11:30	37	12,1	3	54	150
0:11:40	38	12,2	3	54	150
0:11:50	38	12,4	3	54	150
0:12:00	38	12,5	3	54	150
0:12:10	38	12,6	3	55	150
0:12:20	38	12,8	3	55	150
0:12:30	39	12,9	3	55	150
0:12:40	39	13,0	3	55	150
0:12:50	39	13,6	3	56	150
0:13:00	39	13,7	3	56	150
0:13:10	40	13,8	3	56	150
0:13:20	40	13,9	3	56	150
0:13:30	40	14,1	3	56	150
0:13:40	40	14,2	3	56	150
0:13:50	40	14,4	3	57	150
0:14:00	41	14,5	3	57	150
0:14:10	41	14,7	3	57	150
0:14:20	41	14,8	3	57	150
0:14:30	41	14,9	3	57	150
0:14:40	41	15,1	3	57	150
0:14:50	42	15,2	3	57	150
0:15:00	42	15,4	3	57	150
0:15:10	42	15,5	3	58	150
0:15:20	42	15,7	3	58	150
0:15:30	42	15,8	3	58	150
0:15:40	43	16,0	3	58	150
0:15:50	43	16,2	3	58	150
0:16:00	43	16,4	3	58	150
0:16:10	43	16,5	3	58	150
0:16:20	43	16,9	3	59	150
0:16:30	44	17,0	3	58	150
0:16:40	44	17,1	3	58	150
0:16:50	44	17,3	3	59	150
0:17:00	44	17,4	3	59	150
0:17:10	44	17,5	3	59	150
0:17:20	45	17,7	3	59	150
0:17:30	45	17,8	3	59	150
0:17:40	45	18,1	3	60	150
0:17:50	45	18,3	3	59	150
0:18:00	45	18,4	3	60	150
0:18:10	46	18,6	3	60	150
0:18:20	46	18,7	3	60	150
0:18:30	46	18,9	3	60	150
0:18:40	46	19,1	3	60	150
0:18:50	46	19,2	3	61	150
0:19:00	47	19,4	3	61	150
0:19:10	47	19,6	3	61	150
0:19:20	47	19,7	3	61	150
0:19:30	47	19,9	3	62	150
0:19:40	47	20,0	3	62	150
0:19:50	48	20,1	3	62	150
0:20:00	48	20,3	3	62	150
0:20:10	48	20,4	3	62	150
0:20:20	48	20,6	3	62	150
0:20:30	48	20,8	3	62	150
0:20:40	49	21,2	3	62	150
0:20:50	49	21,4	3	63	150
0:21:00	49	21,6	3	63	150
0:21:10	49	21,7	3	63	150
0:21:20	49	21,8	3	63	150
0:21:30	50	22,0	3	63	150
0:21:40	50	22,1	3	64	150
0:21:50	50	22,3	3	64	150
0:22:00	50	22,4	3	64	150
0:22:10	50	22,5	3	64	150
0:22:20	51	22,7	3	64	150
0:22:30	51	22,8	3	64	150
0:22:40	51	22,9	3	64	150
0:22:50	51	23,1	3	64	150
0:23:00	51	23,3	3	65	150
0:23:10	52	23,4	3	65	150
0:23:20	52	23,6	3	65	150
0:23:30	52	23,7	3	65	150
0:23:40	52	23,9	3	65	150
0:23:50	52	24,1	3	66	150
0:24:00	53	24,2	3	66	150
0:24:10	53	24,4	3	66	150
0:24:20	53	24,5	3	66	150
0:24:30	53	25,0	3	66	150
0:24:40	53	25,2	3	66	150
0:24:50	54	25,3	3	67	150
0:25:00	54	25,5	3	67	150
0:25:10	54	25,6	3	67	150
0:25:20	54	25,7	3	67	150
0:25:30	54	25,9	3	67	150
0:25:40	55	26,0	3	67	150
0:25:50	55	26,1	3	67	150
0:26:00	55	26,3	3	68	150
0:26:10	55	26,4	3	68	150
0:26:20	55	26,6	3	68	150
0:26:30	56	26,7	3	68	150
0:26:40	56	26,9	3	68	150
0:26:50	56	27,0	3	69	150
0:27:00	56	27,2	3	69	150
0:27:10	56	27,4	3	69	150
0:27:20	57	27,5	3	69	150
0:27:30	57	27,7	3	69	150
0:27:40	57	27,8	3	69	150
0:27:50	57	28,0	3	70	150
0:28:00	57	28,2	3	70	150
0:28:10	58	28,3	3	70	150
0:28:20	58	28,5	3	70	150
0:28:30	58	28,7	3	71	150
0:28:40	58	28,8	3	71	150
0:28:50	58	29,0	3	71	150
0:29:00	58	29,2	3	71	150
0:29:10	59	29,3	3	71	150
0:29:20	59	29,5	3	72	150
0:29:30	59	29,7	3	72	150
0:29:40	59	29,8	3	72	150
0:29:50	59	30,0	3	72	150
0:30:00	60	30,1	3	72	150
0:30:10	60	30,3	3	73	150
0:30:20	60	30,5	3	73	150
0:30:30	60	30,7	3	73	150
0:30:40	60	30,8	3	73	150
0:30:50	60	31,0	3	74	150
0:31:00	61	31,2	3	74	150
0:31:10	61	31,4	3	74	150
0:31:20	61	31,6	3	74	150
0:31:30	61	31,8	3	75	150
0:31:40	61	32,0	3	75	150
0:31:50	62	32,2	3	75	150
0:32:00	62	32,4	3	76	150
0:32:10	62	32,6	3	76	150
0:32:20	62	32,8	3	76	150
0:32:30	62	33,0	3	76	150
0:32:40	63	33,1	3	77	150
0:32:50	63	33,3	3	77	150
0:33:00	63	33,5	3	77	150
0:33:10	63	33,7	3	77	150
0:33:20	63	33,8	3	78	150
0:33:30	64	34,0	3	78	150
0:33:40	64	34,2	3	78	150
0:33:50	64	34,3	3	78	150
0:34:00	64	34,5	3	78	150
0:34:10	64	34,7	3	79	150
0:34:20	65	34,8	3	79	150
0:34:30	65	35,0	3	79	150
0:34:40	65	35,2	3	79	150
0:34:50	65	35,3	3	79	150
0:35:00	66	35,5	3	79	150
0:35:10	66	35,6	3	79	150
0:35:20	66	35,8	3	80	150
0:35:30	66	36,0	3	80	150
0:35:40	66	36,1	3	80	150
0:35:50	67	36,3	3	80	150
0:36:00	67	36,5	3	81	150
0:36:10	67	36,7	3	81	150
0:36:20	67	36,8	3	81	150
0:36:30	67	37,0	3	81	150
0:36:40	68	37,1	3	81	150
0:36:50	68	37,3	3	81	150
0:37:00	68	37,5	3	82	150
0:37:10	68	37,6	3	82	150
0:37:20	68	37,9	3	82	150
0:37:30	68	38,1	3	83	150
0:37:40	69	38,4	3	83	150
0:37:50	69	38,5	3	83	150
0:38:00	69	38,7	3	84	150
0:38:10	69	38,9	3	84	150
0:38:20	70	39,0	3	84	150
0:38:30	70	39,2	3	84	150
0:38:40	70	39,3	3	84	150
0:38:50	70	39,5	3	84	150
0:39:00	70	39,7	3	85	150
0:39:10	71	39,9	3	85	150
0:39:20	71	40,1	3	85	150
0:39:30	71	40,2	3	85	150
0:39:40	71	40,4	3	85	150
0:39:50	71	40,5	3	86	150
0:40:00	72	40,7	3	86	150
0:40:10	72	40,9	3	86	150
0:40:20	72	41,0	3	86	150
0:40:30	72	40,9	3	86	150
0:40:40	72	41,0	3	86	150
0:40:50	73	40,8	3	86	150
0:41:00	73	40,8	3	85	150
0:41:10	73	40,9	3	85	150
0:41:20	73	40,9	3	85	150
0:41:30	73	40,9	3	85	150
0:41:40	73	40,8	3	85	150
0:41:50	74	40,8	3	84	150
0:42:00	74	40,7	3	84	150
0:42:10	74	40,6	3	83	150
0:42:20	74	40,5	3	83	150
0:42:30	74	40,5	3	83	150
0:42:40	74	40,4	3	82	150
0:42:50	74	40,3	3	82	150
0:43:00	74	40,2	3	82	150
0:43:10	74	40,1	3	81	150
0:43:20	74	40,0	3	81	150
0:43:30	74	39,9	3	81	150
0:43:40	74	39,9	3	81	150
0:43:50	74	40,1	3	80	150
0:44:00	74	40,0	3	80	150
0:44:10	75	40,0	3	80	150
0:44:20	75	40,1	3	80	150
0:44:30	75	40,1	3	80	150
0:44:40	75	40,0	3	80	150
0:44:50	75	40,0	3	79	150
0:45:00	75	39,9	3	79	150
0:45:10	75	40,3	3	79	150
0:45:20	74	40,3	3	79	150
0:45:30	74	40,2	3	79	150
0:45:40	74	40,2	3	79	150
0:45:50	74	40,2	3	79	150
0:46:00	74	40,2	3	78	150
0:46:10	74	40,1	3	78	150
0:46:20	74	40,1	3	78	150
0:46:30	74	40,1	3	78	150
0:46:40	74	40,0	3	78	150
0:46:50	74	40,0	3	78	150
0:47:00	74	40,0	3	78	150
0:47:10	74	40,0	3	78	150
0:47:20	74	40,0	3	78	150
0:47:30	74	40,0	3	78	150
0:47:40	74	40,3	3	78	150
0:47:50	74	40,3	3	78	150
0:48:00	74	40,3	3	78	150
0:48:10	74	40,3	3	78	150
0:48:20	74	40,3	3	78	150
0:48:30	74	40,3	3	78	150
0:48:40	74	40,3	3	78	150
0:48:50	74	40,3	3	78	150
0:49:00	74	40,3	3	78	150
0:49:10	74	40,3	3	78	150
0:49:20	74	40,3	3	78	150
0:49:30	74	40,3	3	78	150
0:49:40	74	40,3	3	78	150
0:49:50	74	40,3	3	78	150
0:50:00	74	40,3	3	78	150
0:50:10	74	40,3	3	78	150
0:50:20	74	40,3	3	78	150
0:50:30	74	40,4	3	78	150
0:50:40	74	40,4	3	78	150
0:50:50	74	40,4	3	78	150
0:51:00	74	40,4	3	78	150
0:51:10	74	40,4	3	78	150
0:51:20	74	40,4	3	77	150
0:51:30	74	40,4	3	78	150
0:51:40	74	40,4	3	78	150
0:51:50	74	40,4	3	78	150
0:52:00	74	40,4	3	77	150
0:52:10	74	40,4	3	77	150
0:52:20	74	40,4	3	78	150
0:52:30	73	40,4	3	77	150
0:52:40	73	40,4	3	78	150
0:52:50	73	40,4	3	77	150
0:53:00	73	40,5	3	77	150
0:53:10	73	40,5	3	77	150
0:53:20	73	40,5	3	77	150
0:53:30	73	40,5	3	77	150
0:53:40	73	40,5	3	77	150
0:53:50	73	40,5	3	77	150
0:54:00	73	40,5	3	77	150
0:54:10	73	40,5	3	77	150
0:54:20	73	40,5	3	77	150
0:54:30	73	40,5	3	77	150
0:54:40	73	40,5	3	77	150
0:54:50	73	40,5	3	77	150
0:55:00	73	40,5	3	77	150
0:55:10	73	40,5	3	77	150
0:55:20	73	40,5	3	77	150
0:55:30	73	40,5	3	77	150
0:55:40	73	40,4	3	77	150
0:55:50	73	40,4	3	77	150
0:56:00	73	40,4	3	77	150
0:56:10	73	40,4	3	77	150
0:56:20	73	40,4	3	77	150
0:56:30	73	40,4	3	77	150
0:56:40	73	40,4	3	77	150
0:56:50	73	40,4	3	76	150
0:57:00	73	40,4	3	77	150
0:57:10	73	40,4	3	77	150
0:57:20	73	40,4	3	77	150
0:57:30	73	40,4	3	77	150
0:57:40	73	40,4	3	77	150
0:57:50	73	40,4	3	77	150
0:58:00	73	40,4	3	77	150
0:58:10	73	40,4	3	76	150
0:58:20	73	40,4	3	76	150
0:58:30	73	40,4	3	76	150
0:58:40	73	40,4	3	76	150
0:58:50	73	40,4	3	76	150
0:59:00	73	40,4	3	76	150
0:59:10	73	40,4	3	76	150
0:59:20	73	40,4	3	76	150
0:59:30	73	40,4	3	76	150
0:59:40	73	40,4	3	76	150
0:59:50	73	40,4	3	76	150
1:00:00	73	40,4	3	76	150
1:00:10	73	40,4	3	76	150
1:00:20	73	40,4	3	76	150
1:00:30	73	40,4	3	76	150
1:00:40	73	40,4	3	76	150
1:00:50	73	40,5	3	76	150
1:01:00	73	40,5	3	76	150
1:01:10	73	40,4	3	76	150
1:01:20	73	40,4	3	76	150
1:01:30	73	40,5	3	76	150
1:01:40	73	40,4	3	76	150
1:01:50	73	40,5	3	76	150
1:02:00	73	40,4	3	76	150
1:02:10	73	40,4	3	76	150
1:02:20	73	40,4	3	76	150
1:02:30	73	40,4	3	76	150
1:02:40	73	40,4	3	76	150
1:02:50	73	40,4	3	76	150
1:03:00	73	40,5	3	76	150
1:03:10	73	40,4	3	76	150
1:03:20	73	40,5	3	76	150
1:03:30	73	40,5	3	76	150
1:03:40	73	40,5	3	76	150
1:03:50	73	40,5	3	76	150
1:04:00	73	40,5	3	76	150
1:04:10	73	40,5	3	76	150
1:04:20	73	40,5	3	76	150
1:04:30	73	40,5	3	76	150
1:04:40	73	40,5	3	76	150
1:04:50	73	40,5	3	76	150
1:05:00	73	40,5	3	76	150
1:05:10	73	40,5	3	76	150
1:05:20	73	40,5	3	76	150
1:05:30	73	40,5	3	76	150
1:05:40	73	40,5	3	76	150
1:05:50	73	40,5	3	76	150
1:06:00	73	40,5	3	76	150
1:06:10	73	40,5	3	76	150
1:06:20	73	40,5	3	76	150
1:06:30	73	40,5	3	76	150
1:06:40	73	40,5	3	76	150
1:06:50	73	40,5	3	76	150
1:07:00	73	40,6	3	76	150
1:07:10	73	40,6	3	76	150
1:07:20	73	40,6	3	76	150
1:07:30	73	40,6	3	76	150
1:07:40	73	40,6	3	76	150
1:07:50	73	40,6	3	76	150
1:08:00	73	40,6	3	76	150
1:08:10	73	40,6	3	76	150
1:08:20	73	40,6	3	76	150
1:08:30	73	40,6	3	76	150
1:08:40	73	40,6	3	76	150
1:08:50	73	40,6	3	76	150
1:09:00	73	40,6	3	76	150
1:09:10	73	40,6	3	76	150
1:09:20	73	40,6	3	76	150
1:09:30	73	40,6	3	76	150
1:09:40	73	40,6	3	76	150
1:09:50	73	40,6	3	76	150
1:10:00	73	40,6	3	76	150
1:10:10	73	40,6	3	76	150
1:10:20	73	40,6	3	76	150
1:10:30	73	40,6	3	76	150
1:10:40	73	40,6	3	76	150
1:10:50	73	40,6	3	76	150
1:11:00	73	40,6	3	76	150
1:11:10	73	40,7	3	76	150
1:11:20	73	40,7	3	76	150
1:11:30	73	40,7	3	76	150
1:11:40	73	40,7	3	76	150
1:11:50	73	40,7	3	75	150
1:12:00	73	40,7	3	75	150
1:12:10	73	40,7	3	76	150
1:12:20	73	40,7	3	76	150
1:12:30	73	40,8	3	76	150
1:12:40	73	40,8	3	76	150
1:12:50	73	40,8	3	76	150
1:13:00	73	40,8	3	76	150
1:13:10	73	40,7	3	76	150
1:13:20	73	40,7	3	76	150
1:13:30	73	40,7	3	76	150
1:13:40	73	40,7	3	76	150
1:13:50	73	40,7	3	75	150
1:14:00	73	40,7	3	75	150
1:14:10	73	40,7	3	75	150
1:14:20	73	40,7	3	75	150
1:14:30	73	40,7	3	75	150
1:14:40	73	40,7	3	75	150
1:14:50	73	40,7	3	75	150
1:15:00	73	40,7	3	75	150
1:15:10	73	40,7	3	75	150
1:15:20	73	40,7	3	75	150
1:15:30	73	40,7	3	75	150
1:15:40	73	40,7	3	75	150
1:15:50	73	40,7	3	75	150
1:16:00	73	40,7	3	75	150
1:16:10	73	40,7	3	75	150
1:16:20	73	40,7	3	75	150
1:16:30	73	40,7	3	75	150
1:16:40	73	40,7	3	75	150
1:16:50	73	40,7	3	75	150
1:17:00	73	40,7	3	75	150
1:17:10	73	40,7	3	75	150
1:17:20	73	40,7	3	75	150
1:17:30	73	40,7	3	75	150
1:17:40	73	40,7	3	75	150
1:17:50	73	40,7	3	75	150
1:18:00	73	40,7	3	75	150
1:18:10	73	40,7	3	75	150
1:18:20	73	40,7	3	75	150
1:18:30	73	40,7	3	75	150
1:18:40	73	40,7	3	75	150
1:18:50	73	40,7	3	75	150
1:19:00	73	40,7	3	75	150
1:19:10	73	40,7	3	75	150
1:19:20	73	40,7	3	75	150
1:19:30	73	40,7	3	75	150
1:19:40	73	40,7	3	75	150
1:19:50	73	40,7	3	75	150
1:20:00	73	40,7	3	75	150
1:20:10	73	40,7	3	75	150
1:20:20	73	40,7	3	75	150
1:20:30	73	40,7	3	75	150
1:20:40	73	40,7	3	75	150
1:20:50	73	40,7	3	75	150
1:21:00	73	40,7	3	75	150
1:21:10	73	40,7	3	75	150
1:21:20	73	40,7	3	75	150
1:21:30	73	40,7	3	75	150
1:21:40	73	40,7	3	75	150
1:21:50	73	40,7	3	75	150
1:22:00	73	40,7	3	75	150
1:22:10	73	40,7	3	75	150
1:22:20	73	40,7	3	75	150
1:22:30	73	40,7	3	75	150
1:22:40	73	40,7	3	75	150
1:22:50	73	40,7	3	75	150
1:23:00	73	40,7	3	75	150
1:23:10	73	40,7	3	75	150
1:23:20	73	40,7	3	75	150
1:23:30	73	40,7	3	75	150
1:23:40	73	40,7	3	75	150
1:23:50	73	40,7	3	75	150
1:24:00	73	40,7	3	75	150
1:24:10	73	40,7	3	75	150
1:24:20	73	40,7	3	75	150
1:24:30	73	40,7	3	75	150
1:24:40	73	40,7	3	75	150
1:24:50	73	40,7	3	75	150
1:25:00	73	40,7	3	75	150
1:25:10	73	40,7	3	75	150
1:25:20	73	40,7	3	75	150
1:25:30	73	40,7	3	75	150
1:25:40	73	40,7	3	75	150
1:25:50	73	40,7	3	75	150
1:26:00	73	40,7	3	75	150
1:26:10	73	40,7	3	74	150
1:26:20	73	40,7	3	75	150
1:26:30	73	40,7	3	75	150
1:26:40	73	40,7	3	75	150
1:26:50	73	40,7	3	75	150
1:27:00	73	40,7	3	75	150
1:27:10	73	40,7	3	75	150
1:27:20	73	40,7	3	74	150
1:27:30	73	40,7	3	75	150
1:27:40	73	40,7	3	75	150
1:27:50	73	40,7	3	75	150
1:28:00	73	40,7	3	74	150
1:28:10	73	40,7	3	74	150
1:28:20	73	40,7	3	74	150
1:28:30	73	40,7	3	75	150
1:28:40	73	40,7	3	74	150
1:28:50	73	40,7	3	75	150
1:29:00	73	40,7	3	74	150
1:29:10	73	40,6	3	74	150
1:29:20	73	40,6	3	74	150
1:29:30	73	40,6	3	74	150
1:29:40	73	40,6	3	74	150
1:29:50	73	40,6	3	74	150
1:30:00	73	40,6	3	74	150
1:30:10	73	40,6	3	74	150
1:30:20	73	40,6	3	74	150
1:30:30	73	40,6	3	74	150
1:30:40	73	40,6	3	74	150
1:30:50	73	40,6	3	74	150
1:31:00	73	40,6	3	74	150
1:31:10	73	40,6	3	74	150
1:31:20	73	40,6	3	74	150
1:31:30	73	40,6	3	74	150
1:31:40	73	40,6	3	74	150
1:31:50	73	40,6	3	74	150
1:32:00	73	40,6	3	74	150
1:32:10	73	40,6	3	74	150
1:32:20	73	40,6	3	74	150
1:32:30	73	40,6	3	74	150
1:32:40	73	40,6	3	74	150
1:32:50	73	40,6	3	74	150
1:33:00	73	40,7	3	74	150
1:33:10	73	40,7	3	74	150
1:33:20	73	40,7	3	74	150
1:33:30	73	40,7	3	75	150
1:33:40	73	40,7	3	74	150
1:33:50	73	40,7	3	74	150
1:34:00	73	40,7	3	74	150
1:34:10	73	40,7	3	74	150
1:34:20	73	40,7	3	74	150
1:34:30	73	40,7	3	74	150
1:34:40	73	40,6	3	74	150
1:34:50	73	40,6	3	74	150
1:35:00	73	40,6	3	74	150
1:35:10	73	40,6	3	74	150
1:35:20	73	40,6	3	74	150
1:35:30	73	40,6	3	74	150
1:35:40	73	40,6	3	74	150
1:35:50	73	40,6	3	74	150
1:36:00	73	40,6	3	74	150
1:36:10	73	40,6	3	74	150
1:36:20	73	40,6	3	74	150
1:36:30	73	40,6	3	74	150
1:36:40	73	40,6	3	74	150
1:36:50	73	40,5	3	74	150
1:37:00	73	40,5	3	74	150
1:37:10	73	40,5	3	74	150
1:37:20	73	40,5	3	74	150
1:37:30	73	40,5	3	74	150
1:37:40	73	40,5	3	74	150
1:37:50	73	40,5	3	74	150
1:38:00	73	40,5	3	74	150
1:38:10	73	40,5	3	74	150
1:38:20	73	40,5	3	74	150
1:38:30	73	40,5	3	74	150
1:38:40	73	40,5	4	74	150
1:38:50	73	40,5	4	74	150
1:39:00	73	40,5	4	74	150
1:39:10	73	40,5	4	74	150
1:39:20	73	40,5	4	74	150
1:39:30	73	40,5	4	74	150
1:39:40	73	40,5	4	74	150
1:39:50	73	40,5	4	74	150
1:40:00	73	40,5	4	74	150
1:40:10	73	40,5	4	74	150
1:40:20	73	40,5	4	74	150
1:40:30	73	40,5	4	74	150
1:40:40	73	40,5	4	74	150
1:40:50	73	40,5	4	74	150
1:41:00	73	40,5	4	74	150
1:41:10	73	40,5	4	74	150
1:41:20	73	40,5	4	74	150
1:41:30	73	40,5	5	74	150
1:41:40	73	40,5	5	74	150
1:41:50	73	40,4	5	74	150
1:42:00	73	40,4	5	74	150
1:42:10	73	40,4	5	74	150
1:42:20	73	40,4	5	74	150
1:42:30	73	40,4	5	74	150
1:42:40	73	40,4	5	74	150
1:42:50	73	40,4	5	74	150
1:43:00	73	40,4	5	74	150
1:43:10	73	40,4	5	74	150
1:43:20	73	40,4	5	74	150
1:43:30	73	40,4	5	74	150
1:43:40	73	40,4	5	74	150
1:43:50	73	40,4	5	74	150
1:44:00	73	40,4	5	74	150
1:44:10	73	40,4	5	74	150
1:44:20	73	40,4	5	74	150
1:44:30	73	40,4	5	74	150
1:44:40	73	40,4	5	74	150
1:44:50	73	40,4	5	74	150
1:45:00	73	40,4	5	74	150
1:45:10	73	40,4	5	74	150
1:45:20	73	40,4	5	74	150
1:45:30	73	40,4	5	74	150
1:45:40	73	40,4	5	74	150
1:45:50	73	40,4	5	74	150
1:46:00	73	40,4	5	74	150
1:46:10	73	40,3	5	74	150
1:46:20	73	40,3	5	74	150
1:46:30	73	40,3	5	74	150
1:46:40	73	40,3	5	74	150
1:46:50	73	40,3	5	74	150
1:47:00	73	40,3	5	74	150
1:47:10	73	40,3	5	74	150
1:47:20	73	40,3	5	74	150
1:47:30	73	40,3	5	74	150
1:47:40	73	40,3	5	74	150
1:47:50	73	40,3	5	74	150
1:48:00	73	40,3	5	74	150
1:48:10	73	40,3	5	74	150
1:48:20	73	40,3	5	74	150
1:48:30	73	40,3	5	74	150
1:48:40	73	40,3	5	74	150
1:48:50	73	40,2	5	74	150
1:49:00	73	40,2	5	74	150
1:49:10	73	40,2	5	74	150
1:49:20	73	40,2	5	74	150
1:49:30	73	40,2	5	74	150
1:49:40	73	40,2	5	74	150
1:49:50	73	40,2	5	74	150
1:50:00	73	40,2	5	74	150
1:50:10	73	40,2	5	74	150
1:50:20	73	40,2	5	74	150
1:50:30	73	40,2	5	74	150
1:50:40	73	40,2	5	74	150
1:50:50	73	40,2	5	74	150
1:51:00	73	40,2	5	74	150
1:51:10	73	40,2	5	74	150
1:51:20	73	40,2	5	74	150
1:51:30	73	40,2	5	74	150
1:51:40	73	40,2	6	74	150
1:51:50	73	40,2	5	74	150
1:52:00	73	40,2	5	74	150
1:52:10	73	40,1	6	74	150
1:52:20	73	40,1	6	74	150
1:52:30	73	40,1	6	74	150
1:52:40	73	40,1	6	74	150
1:52:50	73	40,1	6	74	150
1:53:00	73	40,1	6	74	150
1:53:10	73	40,1	6	74	150
1:53:20	73	40,1	6	74	150
1:53:30	73	40,1	6	74	150
1:53:40	73	40,1	6	74	150
1:53:50	73	40,1	6	74	150
1:54:00	73	40,1	6	74	150
1:54:10	73	40,1	6	74	150
1:54:20	73	40,1	6	74	150
1:54:30	73	40,1	6	74	150
1:54:40	73	40,1	6	74	150
1:54:50	73	40,1	6	74	150
1:55:00	73	40,0	6	74	150
1:55:10	73	40,0	6	74	150
1:55:20	73	40,0	6	74	150
1:55:30	73	40,0	6	74	150
1:55:40	73	40,0	6	74	150
1:55:50	73	40,0	6	74	150
1:56:00	73	40,0	6	74	150
1:56:10	73	40,0	6	74	150
1:56:20	73	40,0	6	74	150
1:56:30	73	40,0	6	74	150
1:56:40	73	40,0	6	74	150
1:56:50	73	40,0	6	74	150
1:57:00	73	40,0	6	73	150
1:57:10	73	40,0	6	74	150
1:57:20	73	40,0	6	74	150
1:57:30	73	40,0	6	74	150
1:57:40	73	40,0	6	74	150
1:57:50	73	40,0	6	74	150
1:58:00	73	40,0	6	74	150
1:58:10	73	40,0	6	73	150
1:58:20	73	40,0	6	73	150
1:58:30	73	40,0	6	73	150
1:58:40	73	40,0	6	74	150
1:58:50	73	40,0	6	74	150
1:59:00	73	40,0	6	74	150
1:59:10	73	40,0	6	74	150
1:59:20	73	40,0	6	74	150
1:59:30	73	40,3	6	74	150
1:59:40	73	40,3	6	73	150
1:59:50	73	40,3	6	74	150
2:00:00	73	40,3	6	73	150
2:00:10	73	40,3	6	73	150
2:00:20	73	40,2	6	73	150
2:00:30	73	40,2	6	73	150
2:00:40	73	40,2	6	73	150
2:00:50	73	40,2	6	73	150
2:01:00	73	40,2	6	73	150
2:01:10	73	40,2	6	73	150
2:01:20	73	40,2	6	73	150
2:01:30	73	40,1	6	73	150
2:01:40	73	40,1	6	73	150
2:01:50	73	40,1	6	73	150
2:02:00	73	40,1	6	73	150
2:02:10	73	40,1	6	73	150
2:02:20	73	40,1	6	73	150
2:02:30	73	40,1	6	73	150
2:02:40	73	40,1	6	73	150
2:02:50	73	40,1	6	73	150
2:03:00	73	40,1	6	73	150
2:03:10	73	40,1	6	73	150
2:03:20	73	40,1	6	73	150
2:03:30	73	40,0	6	73	150
2:03:40	73	40,0	6	73	150
2:03:50	73	40,0	6	73	150
2:04:00	73	40,0	6	73	150
2:04:10	73	40,0	6	73	150
2:04:20	73	40,0	6	73	150
2:04:30	73	40,0	6	73	150
2:04:40	73	40,0	6	73	150
2:04:50	73	40,0	6	73	150
2:05:00	73	40,0	6	73	150
2:05:10	73	40,0	6	73	150
2:05:20	73	40,0	6	73	150
2:05:30	73	40,1	6	73	150
2:05:40	73	40,1	6	73	150
2:05:50	73	40,1	6	73	150
2:06:00	73	40,1	6	73	150
2:06:10	73	40,1	6	73	150
2:06:20	73	40,0	6	73	150
2:06:30	73	40,0	6	73	150
2:06:40	73	40,0	6	73	150
2:06:50	73	40,0	6	73	150
2:07:00	73	40,0	6	73	150
2:07:10	73	40,0	6	73	150
2:07:20	73	40,0	6	73	150
2:07:30	73	40,0	6	73	150
2:07:40	73	40,0	6	73	150
2:07:50	73	40,0	6	73	150
2:08:00	73	40,0	6	73	150
2:08:10	73	40,0	6	73	150
2:08:20	73	40,0	6	73	150
2:08:30	73	40,0	6	73	150
2:08:40	73	40,2	6	73	150
2:08:50	73	40,2	6	73	150
2:09:00	73	40,2	6	73	150
2:09:10	73	40,2	6	73	150
2:09:20	73	40,2	6	73	150
2:09:30	73	40,2	6	73	150
2:09:40	73	40,2	6	73	150
2:09:50	73	40,2	6	73	150
2:10:00	73	40,2	6	73	150
2:10:10	73	40,1	6	73	150
2:10:20	73	40,1	6	73	150
2:10:30	73	40,1	6	73	150
2:10:40	73	40,1	6	73	150
2:10:50	73	40,1	6	73	150
2:11:00	73	40,0	6	73	150
2:11:10	73	40,0	6	73	150
2:11:20	73	40,0	6	73	150
2:11:30	73	40,0	6	73	150
2:11:40	73	40,1	6	73	150
2:11:50	73	40,1	6	73	150
2:12:00	73	40,1	6	73	150
2:12:10	73	40,1	6	73	150
2:12:20	73	40,1	6	73	150
2:12:30	73	40,0	6	73	150
2:12:40	73	40,0	6	73	150
2:12:50	73	40,0	6	73	150
2:13:00	73	40,0	6	73	150
2:13:10	73	40,0	6	73	150
2:13:20	73	40,0	6	73	150
2:13:30	73	40,4	6	73	150
2:13:40	73	40,4	6	73	150
2:13:50	73	40,4	6	73	150
2:14:00	73	40,4	6	73	150
2:14:10	73	40,4	6	73	150
2:14:20	73	40,4	6	73	150
2:14:30	73	40,3	6	73	150
2:14:40	73	40,3	6	73	150
2:14:50	73	40,3	6	73	150
2:15:00	73	40,3	6	73	150
2:15:10	73	40,3	7	73	150
2:15:20	73	40,3	7	73	150
2:15:30	73	40,3	7	73	150
2:15:40	73	40,3	7	73	150
2:15:50	73	40,3	7	73	150
2:16:00	73	40,3	7	73	150
2:16:10	73	40,2	7	73	150
2:16:20	73	40,2	7	73	150
2:16:30	73	40,2	8	73	150
2:16:40	73	40,2	8	73	150
2:16:50	73	40,2	8	73	150
2:17:00	73	40,2	8	73	150
2:17:10	73	40,2	8	73	150
2:17:20	73	40,2	8	73	150
2:17:30	73	40,2	8	73	150
2:17:40	73	40,1	8	73	150
2:17:50	73	40,1	8	73	150
2:18:00	73	40,1	8	73	150
2:18:10	73	40,1	8	73	150
2:18:20	73	40,1	8	73	150
2:18:30	73	40,1	8	73	150
2:18:40	73	40,1	8	73	150
2:18:50	73	40,1	8	73	150
2:19:00	73	40,1	8	73	150
2:19:10	73	40,1	8	73	150
2:19:20	73	40,1	8	73	150
2:19:30	73	40,1	8	73	150
2:19:40	73	40,1	8	73	150
2:19:50	73	40,0	8	73	150
2:20:00	73	40,0	8	73	150
2:20:10	73	40,0	8	73	150
2:20:20	73	40,0	8	73	150
2:20:30	73	40,0	8	73	150
2:20:40	73	40,0	8	73	150
2:20:50	73	40,0	8	73	150
2:21:00	73	40,4	8	73	150
2:21:10	73	40,4	8	73	150
2:21:20	73	40,3	8	73	150
2:21:30	73	40,3	9	73	150
2:21:40	73	40,3	9	73	150
2:21:50	73	40,3	9	73	150
2:22:00	73	40,3	9	73	150
2:22:10	73	40,3	9	73	150
2:22:20	73	40,2	9	73	150
2:22:30	73	40,2	9	73	150
2:22:40	73	40,2	9	73	150
2:22:50	73	40,2	9	73	150
2:23:00	73	40,2	9	73	150
2:23:10	73	40,2	9	73	150
2:23:20	73	40,1	9	72	150
2:23:30	73	40,1	9	72	150
2:23:40	73	40,1	9	72	150
2:23:50	73	40,1	9	72	150
2:24:00	73	40,1	9	72	150
2:24:10	73	40,1	9	73	150
2:24:20	73	40,0	9	72	150
2:24:30	73	40,0	9	72	150
2:24:40	73	40,0	9	73	150
2:24:50	73	40,0	9	73	150
2:25:00	73	40,0	9	73	150
2:25:10	73	40,0	9	72	150
2:25:20	73	40,0	9	73	150
2:25:30	73	40,0	9	73	150
2:25:40	73	40,0	9	73	150
2:25:50	73	40,0	9	73	150
2:26:00	73	40,0	9	73	150
2:26:10	73	40,0	9	72	150
2:26:20	73	40,0	9	72	150
2:26:30	73	40,1	9	73	150
2:26:40	73	40,0	9	72	150
2:26:50	73	40,0	9	73	150
2:27:00	73	40,0	9	72	150
2:27:10	73	40,0	9	72	150
2:27:20	73	40,0	9	72	150
2:27:30	73	40,3	9	72	150
2:27:40	73	40,3	9	72	150
2:27:50	73	40,2	9	72	150
2:28:00	73	40,2	9	72	150
2:28:10	73	40,2	9	72	150
2:28:20	73	40,2	9	72	150
2:28:30	73	40,1	9	72	150
2:28:40	73	40,1	9	72	150
2:28:50	73	40,1	9	72	150
2:29:00	73	40,1	9	72	150
2:29:10	73	40,0	9	72	150
2:29:20	73	40,0	9	72	150
2:29:30	73	40,0	9	72	150
2:29:40	73	40,0	9	72	150
2:29:50	73	40,0	9	72	150
2:30:00	73	40,0	9	72	150
2:30:10	73	40,0	9	72	150
2:30:20	73	40,0	9	72	150
2:30:30	73	40,0	9	72	150
2:30:40	73	40,0	9	72	150
2:30:50	73	40,0	9	72	150
2:31:00	73	40,0	9	72	150
2:31:10	73	40,0	9	72	150
2:31:20	73	40,1	9	73	150
2:31:30	73	40,1	9	72	150
2:31:40	73	40,1	9	73	150
2:31:50	73	40,1	9	73	150
2:32:00	73	40,1	9	73	150
2:32:10	73	40,1	9	73	150
2:32:20	73	40,1	9	73	150
2:32:30	73	40,1	9	73	150
2:32:40	73	40,1	9	73	150
2:32:50	73	40,1	9	73	150
2:33:00	73	40,1	9	73	150
2:33:10	73	40,1	9	73	150
2:33:20	73	40,1	9	73	150
2:33:30	73	40,1	9	73	150
2:33:40	73	40,1	9	73	150
2:33:50	73	40,1	9	73	150
2:34:00	73	40,1	9	73	150
2:34:10	73	40,1	9	73	150
2:34:20	73	40,1	9	73	150
2:34:30	73	40,1	9	73	150
2:34:40	73	40,1	9	73	150
2:34:50	73	40,0	9	73	150
2:35:00	73	40,0	9	73	150
2:35:10	73	40,0	9	73	150
2:35:20	73	40,0	9	73	150
2:35:30	73	40,0	9	73	150
2:35:40	73	40,0	10	73	150
2:35:50	73	40,0	10	73	150
2:36:00	73	40,0	10	73	150
2:36:10	73	40,0	10	73	150
2:36:20	73	40,0	10	73	150
2:36:30	73	40,0	10	73	150
2:36:40	73	40,0	10	73	150
2:36:50	73	40,0	10	73	150
2:37:00	73	40,0	10	73	150
2:37:10	73	40,0	10	73	150
2:37:20	73	40,0	11	73	150
2:37:30	73	40,0	11	73	150
2:37:40	73	40,0	11	73	150
2:37:50	73	40,0	11	73	150
2:38:00	73	40,0	11	73	150
2:38:10	73	40,0	11	73	150
2:38:20	73	40,0	11	73	150
2:38:30	73	40,0	11	73	150
2:38:40	73	40,0	11	73	150
2:38:50	73	40,3	11	73	150
2:39:00	73	40,2	11	73	150
2:39:10	73	40,2	11	73	150
2:39:20	73	40,2	11	73	150
2:39:30	73	40,2	11	73	150
2:39:40	73	40,2	11	73	150
2:39:50	73	40,1	11	73	150
2:40:00	73	40,1	12	73	150
2:40:10	73	40,1	11	73	150
2:40:20	73	40,1	12	73	150
2:40:30	73	40,1	11	73	150
2:40:40	73	40,1	11	73	150
2:40:50	73	40,1	12	73	150
2:41:00	73	40,1	12	73	150
2:41:10	73	40,1	11	73	150
2:41:20	73	40,1	12	73	150
2:41:30	73	40,1	12	73	150
2:41:40	73	40,1	12	73	150
2:41:50	73	40,1	12	73	150
2:42:00	73	40,0	12	73	150
2:42:10	73	40,0	12	73	150
2:42:20	73	40,0	12	73	150
2:42:30	73	40,0	12	73	150
2:42:40	73	40,0	12	73	150
2:42:50	73	40,0	12	73	150
2:43:00	73	40,0	12	73	150
2:43:10	73	40,0	12	73	150
2:43:20	73	40,1	12	73	150
2:43:30	73	40,1	12	73	150
2:43:40	73	40,1	12	73	150
2:43:50	73	40,1	12	73	150
2:44:00	73	40,1	12	73	150
2:44:10	73	40,1	12	73	150
2:44:20	73	40,1	12	73	150
2:44:30	73	40,0	12	73	150
2:44:40	73	40,0	12	73	150
2:44:50	73	40,0	12	73	150
2:45:00	73	40,0	12	73	150
2:45:10	73	40,0	12	73	150
2:45:20	73	40,0	12	73	150
2:45:30	73	40,0	12	73	150
2:45:40	73	40,0	12	73	150
2:45:50	73	40,0	12	73	150
2:46:00	73	40,0	12	73	150
2:46:10	73	40,0	12	73	150
2:46:20	73	40,1	12	73	150
2:46:30	73	40,0	12	73	150
2:46:40	73	40,0	12	73	150
2:46:50	73	40,0	12	73	150
2:47:00	73	40,0	12	73	150
2:47:10	73	40,0	12	73	150
2:47:20	73	40,0	13	73	150
2:47:30	73	40,0	13	73	150
2:47:40	73	40,0	13	73	150
2:47:50	73	40,0	13	73	150
2:48:00	73	40,0	13	73	150
2:48:10	73	40,0	13	73	150
2:48:20	73	40,0	13	73	150
2:48:30	73	40,1	13	73	150
2:48:40	73	40,1	13	73	150
2:48:50	73	40,1	13	73	150
2:49:00	73	40,1	13	73	150
2:49:10	73	40,1	13	73	150
2:49:20	73	40,1	13	73	150
2:49:30	73	40,0	13	73	150
2:49:40	73	40,0	13	73	150
2:49:50	73	40,0	13	73	150
2:50:00	73	40,0	13	73	150
2:50:10	73	40,0	13	73	150
2:50:20	73	40,0	13	73	150
2:50:30	73	40,0	13	73	150
2:50:40	73	40,3	13	73	150
2:50:50	73	40,3	13	73	150
2:51:00	73	40,3	13	73	150
2:51:10	73	40,3	13	73	150
2:51:20	73	40,3	13	73	150
2:51:30	73	40,3	13	73	150
2:51:40	73	40,2	13	73	150
2:51:50	73	40,2	13	73	150
2:52:00	73	40,2	13	73	150
2:52:10	73	40,2	13	73	150
2:52:20	73	40,2	13	73	150
2:52:30	73	40,2	13	73	150
2:52:40	73	40,2	13	73	150
2:52:50	73	40,2	13	73	150
2:53:00	73	40,2	13	73	150
2:53:10	73	40,2	13	73	150
2:53:20	73	40,2	13	73	150
2:53:30	73	40,2	14	73	150
2:53:40	73	40,2	14	73	150
2:53:50	73	40,2	14	73	150
2:54:00	73	40,2	14	73	150
2:54:10	73	40,2	14	73	150
2:54:20	73	40,2	14	73	150
2:54:30	73	40,2	14	73	150
2:54:40	73	40,2	14	73	150
2:54:50	73	40,2	14	73	150
2:55:00	73	40,2	14	73	150
2:55:10	73	40,2	14	73	150
2:55:20	73	40,2	14	73	150
2:55:30	73	40,1	14	73	150
2:55:40	73	40,1	14	73	150
2:55:50	73	40,1	14	73	150
2:56:00	73	40,1	14	73	150
2:56:10	73	40,1	14	73	150
2:56:20	73	40,1	14	73	150
2:56:30	73	40,1	15	73	150
2:56:40	73	40,1	15	73	150
2:56:50	73	40,1	15	73	150
2:57:00	73	40,1	15	73	150
2:57:10	73	40,1	15	73	150
2:57:20	73	40,1	15	73	150
2:57:30	73	40,0	15	73	150
2:57:40	73	40,0	15	73	150
2:57:50	73	40,0	15	73	150
2:58:00	73	40,0	15	73	150
2:58:10	73	40,0	15	73	150
2:58:20	73	40,0	15	73	150
2:58:30	73	40,0	15	73	150
2:58:40	73	40,0	15	73	150
2:58:50	73	40,0	16	73	150
2:59:00	73	40,0	16	73	150
2:59:10	73	40,1	16	73	150
2:59:20	73	40,0	16	73	150
2:59:30	73	40,0	15	73	150
2:59:40	73	40,0	16	73	150
2:59:50	73	40,0	16	73	150
3:00:00	73	40,0	16	73	150
3:00:10	73	40,0	16	73	150
3:00:20	73	40,0	16	73	150
3:00:30	73	40,0	16	73	150
3:00:40	73	40,0	16	73	150
3:00:50	73	40,0	16	73	150
3:01:00	73	40,0	16	73	150
3:01:10	73	40,0	16	73	150
3:01:20	73	40,0	16	73	150
3:01:30	73	40,0	16	73	150
3:01:40	73	40,3	16	73	150
3:01:50	73	40,3	16	73	150
3:02:00	73	40,3	16	73	150
3:02:10	73	40,3	16	73	150
3:02:20	73	40,3	16	73	150
3:02:30	73	40,2	16	73	150
3:02:40	73	40,2	17	73	150
3:02:50	73	40,2	17	73	150
3:03:00	73	40,2	17	73	150
3:03:10	73	40,2	17	73	150
3:03:20	73	40,2	17	73	150
3:03:30	73	40,2	17	73	150
3:03:40	73	40,2	17	73	150
3:03:50	73	40,2	17	73	150
3:04:00	73	40,2	17	73	150
3:04:10	73	40,2	17	73	150
3:04:20	73	40,1	17	73	150
3:04:30	73	40,1	17	73	150
3:04:40	73	40,1	17	73	150
3:04:50	73	40,1	17	73	150
3:05:00	73	40,1	17	73	150
3:05:10	73	40,1	17	73	150
3:05:20	73	40,1	17	73	150
3:05:30	73	40,1	18	73	150
3:05:40	73	40,1	18	73	150
3:05:50	73	40,1	18	73	150
3:06:00	73	40,1	18	73	150
3:06:10	73	40,1	18	73	150
3:06:20	73	40,1	18	73	150
3:06:30	73	40,1	18	73	150
3:06:40	73	40,1	18	73	150
3:06:50	73	40,1	18	73	150
3:07:00	73	40,1	18	73	150
3:07:10	73	40,1	18	73	150
3:07:20	73	40,1	19	73	150
3:07:30	73	40,1	19	73	150
3:07:40	73	40,1	19	73	150
3:07:50	73	40,1	19	73	150
3:08:00	73	40,0	19	73	150
3:08:10	73	40,0	19	73	150
3:08:20	73	40,0	19	73	150
3:08:30	73	40,0	19	73	150
3:08:40	73	40,0	19	73	150
3:08:50	73	40,0	19	73	150
3:09:00	73	40,0	19	73	150
3:09:10	73	40,0	19	73	150
3:09:20	73	40,0	19	73	150
3:09:30	73	40,0	19	73	150
3:09:40	73	40,0	20	73	150
3:09:50	73	40,0	20	73	150
3:10:00	73	40,0	20	73	150
3:10:10	73	40,0	20	73	150
3:10:20	73	40,0	20	73	150
3:10:30	73	40,0	20	73	150
3:10:40	73	40,0	20	73	150
3:10:50	73	40,0	20	73	150
3:11:00	73	40,0	20	73	150
3:11:10	73	40,0	20	73	150
3:11:20	73	40,0	20	73	150
3:11:30	73	40,1	21	73	150
3:11:40	73	40,1	21	73	150
3:11:50	73	40,1	21	73	150
3:12:00	73	40,1	21	73	150
3:12:10	73	40,0	21	73	150
3:12:20	73	40,1	21	73	150
3:12:30	73	40,0	21	73	150
3:12:40	73	40,0	21	73	150
3:12:50	73	40,0	21	73	150
3:13:00	73	40,0	21	73	150
3:13:10	73	40,0	22	73	150
3:13:20	73	40,0	22	73	150
3:13:30	73	40,0	22	73	150
3:13:40	73	40,0	22	73	150
3:13:50	73	40,0	22	73	150
3:14:00	73	40,0	22	73	150
3:14:10	73	40,0	22	73	150
3:14:20	73	40,0	22	73	150
3:14:30	73	40,0	22	73	150
3:14:40	73	40,0	22	73	150
3:14:50	73	40,0	22	73	150
3:15:00	73	40,2	22	73	150
3:15:10	73	40,3	22	73	150
3:15:20	73	40,3	22	73	150
3:15:30	73	40,3	23	73	150
3:15:40	73	40,4	23	73	150
3:15:50	73	40,4	23	73	150
3:16:00	73	40,3	23	73	150
3:16:10	73	40,3	23	73	150
3:16:20	73	40,3	23	73	150
3:16:30	73	40,3	23	73	150
3:16:40	73	40,3	23	73	150
3:16:50	73	40,3	23	73	150
3:17:00	73	40,3	23	73	150
3:17:10	73	40,3	23	73	150
3:17:20	73	40,3	23	73	150
3:17:30	73	40,3	23	73	150
3:17:40	73	40,3	23	73	150
3:17:50	73	40,3	24	73	150
3:18:00	73	40,3	24	73	150
3:18:10	73	40,3	24	73	150
3:18:20	73	40,2	24	73	150
3:18:30	73	40,2	24	73	150
3:18:40	73	40,2	24	73	150
3:18:50	73	40,2	24	73	150
3:19:00	73	40,2	24	73	150
3:19:10	73	40,2	24	73	150
3:19:20	73	40,2	25	73	150
3:19:30	73	40,2	25	73	150
3:19:40	73	40,2	25	73	150
3:19:50	73	40,2	25	73	150
3:20:00	73	40,2	25	73	150
3:20:10	73	40,2	25	73	150
3:20:20	73	40,2	25	73	150
3:20:30	73	40,1	25	73	150
3:20:40	73	40,2	25	73	150
3:20:50	73	40,2	25	73	150
3:21:00	73	40,2	26	73	150
3:21:10	73	40,2	26	73	150
3:21:20	73	40,2	26	73	150
3:21:30	73	40,2	26	73	150
3:21:40	73	40,2	26	73	150
3:21:50	73	40,2	26	73	150
3:22:00	73	40,2	26	73	150
3:22:10	73	40,2	26	73	150
3:22:20	73	40,2	26	73	150
3:22:30	73	40,2	26	73	150
3:22:40	73	40,2	26	73	150
3:22:50	73	40,2	26	73	150
3:23:00	73	40,2	26	73	150
3:23:10	73	40,1	26	73	150
3:23:20	73	40,1	26	73	150
3:23:30	73	40,1	26	73	150
3:23:40	73	40,1	26	73	150
3:23:50	73	40,1	26	73	150
3:24:00	73	40,1	26	73	150
3:24:10	73	40,0	26	73	150
3:24:20	73	40,0	26	73	150
3:24:30	73	40,0	26	73	150
3:24:40	73	40,0	26	73	150
3:24:50	73	40,0	27	73	150
3:25:00	73	40,3	27	73	150
3:25:10	73	40,3	27	73	150
3:25:20	73	40,3	27	73	150
3:25:30	73	40,3	27	73	150
3:25:40	73	40,3	27	73	150
3:25:50	73	40,3	27	73	150
3:26:00	73	40,3	27	73	150
3:26:10	73	40,3	28	73	150
3:26:20	73	40,3	28	73	150
3:26:30	73	40,3	28	73	150
3:26:40	73	40,3	28	73	150
3:26:50	73	40,3	28	73	150
3:27:00	73	40,3	28	73	150
3:27:10	73	40,3	28	73	150
3:27:20	73	40,4	28	73	150
3:27:30	73	40,4	28	73	150
3:27:40	73	40,4	28	73	150
3:27:50	73	40,4	28	73	150
3:28:00	73	40,4	28	73	150
3:28:10	73	40,4	29	73	150
3:28:20	73	40,4	29	73	150
3:28:30	73	40,4	29	73	150
3:28:40	73	40,4	29	73	150
3:28:50	73	40,4	29	73	150
3:29:00	73	40,4	29	73	150
3:29:10	73	40,4	29	73	150
3:29:20	73	40,3	29	73	150
3:29:30	73	40,3	29	73	150
3:29:40	73	40,3	29	73	150
3:29:50	73	40,3	29	73	150
3:30:00	73	40,3	29	73	150
3:30:10	73	40,3	29	73	150
3:30:20	73	40,3	29	73	150
3:30:30	73	40,2	29	73	150
3:30:40	73	40,2	29	73	150
3:30:50	73	40,2	30	73	150
3:31:00	73	40,2	30	73	150
3:31:10	73	40,2	30	73	150
3:31:20	73	40,2	30	73	150
3:31:30	73	40,1	30	73	150
3:31:40	73	40,1	31	73	150
3:31:50	73	40,1	31	73	150
3:32:00	73	40,1	31	73	150
3:32:10	73	40,1	31	73	150
3:32:20	73	40,1	31	73	150
3:32:30	73	40,1	31	73	150
3:32:40	73	40,1	31	73	150
3:32:50	73	40,1	31	73	150
3:33:00	73	40,1	32	73	150
3:33:10	73	40,1	32	73	150
3:33:20	73	40,2	32	73	150
3:33:30	73	40,2	32	73	150
3:33:40	73	40,2	32	73	150
3:33:50	73	40,2	32	73	150
3:34:00	73	40,2	32	73	150
3:34:10	73	40,2	32	73	150
3:34:20	73	40,2	32	73	150
3:34:30	73	40,3	32	73	150
3:34:40	73	40,3	32	74	150
3:34:50	73	40,3	32	74	150
3:35:00	73	40,2	32	73	150
3:35:10	73	40,2	32	74	150
3:35:20	73	40,2	32	73	150
3:35:30	73	40,2	32	73	150
3:35:40	73	40,2	32	73	150
3:35:50	73	40,2	33	73	150
3:36:00	73	40,2	33	73	150
3:36:10	73	40,1	33	73	150
3:36:20	73	40,1	33	73	150
3:36:30	73	40,1	33	73	150
3:36:40	73	40,1	33	73	150
3:36:50	73	40,1	33	73	150
3:37:00	73	40,1	33	73	150
3:37:10	73	40,1	33	73	150
3:37:20	73	40,1	33	73	150
3:37:30	73	40,0	33	73	150
3:37:40	73	40,0	33	73	150
3:37:50	73	40,0	34	73	150
3:38:00	73	40,0	34	73	150
3:38:10	73	40,0	34	73	150
3:38:20	73	40,0	34	73	150
3:38:30	73	40,0	34	73	150
3:38:40	73	40,0	34	73	150
3:38:50	73	40,0	34	73	150
3:39:00	73	40,0	34	73	150
3:39:10	73	40,0	34	73	150
3:39:20	73	40,0	34	73	150
3:39:30	73	40,0	34	73	150
3:39:40	73	40,0	34	73	150
3:39:50	73	40,0	34	73	150
3:40:00	73	40,0	34	73	150
3:40:10	73	40,0	34	73	150
3:40:20	73	40,0	34	73	150
3:40:30	73	40,0	34	73	150
3:40:40	73	40,0	34	73	150
3:40:50	73	40,0	34	73	150
3:41:00	73	40,0	35	73	150
3:41:10	73	40,0	35	73	150
3:41:20	73	40,0	35	73	150
3:41:30	73	40,0	35	73	150
3:41:40	73	40,0	35	73	150
3:41:50	73	40,0	35	73	150
3:42:00	73	40,0	35	73	150
3:42:10	73	40,0	35	73	150
3:42:20	73	40,0	35	73	150
3:42:30	73	40,0	35	73	150
3:42:40	73	40,0	35	73	150
3:42:50	73	40,0	35	73	150
3:43:00	73	40,0	35	73	150
3:43:10	73	40,0	35	73	150
3:43:20	73	40,0	35	73	150
3:43:30	73	40,1	35	73	150
3:43:40	73	40,1	35	73	150
3:43:50	73	40,1	35	73	150
3:44:00	73	40,1	36	73	150
3:44:10	73	40,0	36	73	150
3:44:20	73	40,0	36	73	150
3:44:30	73	40,0	36	73	150
3:44:40	73	40,0	36	73	150
3:44:50	73	40,0	36	73	150
3:45:00	73	40,0	36	73	150
3:45:10	73	40,0	36	73	150
3:45:20	73	40,0	36	73	150
3:45:30	73	40,0	36	73	150
3:45:40	73	40,0	36	73	150
3:45:50	73	40,0	36	73	150
3:46:00	73	40,0	36	73	150
3:46:10	73	40,0	36	73	150
3:46:20	73	40,0	36	73	150
3:46:30	73	40,0	36	73	150
3:46:40	73	40,0	36	73	150
3:46:50	73	40,0	36	73	150
3:47:00	73	40,0	36	73	150
3:47:10	73	40,0	36	73	150
3:47:20	73	40,0	36	73	150
3:47:30	73	40,0	37	73	150
3:47:40	73	40,0	37	73	150
3:47:50	73	40,0	37	73	150
3:48:00	73	40,0	37	73	150
3:48:10	73	40,0	37	73	150
3:48:20	73	40,0	37	73	150
3:48:30	73	40,0	37	73	150
3:48:40	73	40,0	37	73	150
3:48:50	73	40,1	37	73	150
3:49:00	73	40,1	37	73	150
3:49:10	73	40,1	37	73	150
3:49:20	73	40,1	37	74	150
3:49:30	73	40,1	37	74	150
3:49:40	73	40,1	37	73	150
3:49:50	73	40,1	37	73	150
3:50:00	73	40,1	37	73	150
3:50:10	73	40,1	37	74	150
3:50:20	73	40,1	37	73	150
3:50:30	73	40,0	37	73	150
3:50:40	73	40,0	37	73	150
3:50:50	73	40,0	37	73	150
3:51:00	73	40,0	37	73	150
3:51:10	73	40,0	37	73	150
3:51:20	73	40,3	37	73	150
3:51:30	73	40,3	37	73	150
3:51:40	73	40,3	37	73	150
3:51:50	73	40,3	37	73	150
3:52:00	73	40,3	37	73	150
3:52:10	73	40,2	37	73	150
3:52:20	73	40,2	37	73	150
3:52:30	73	40,2	37	73	150
3:52:40	73	40,2	37	73	150
3:52:50	73	40,2	37	73	150
3:53:00	73	40,2	37	73	150
3:53:10	73	40,2	37	73	150
3:53:20	73	40,2	37	73	150
3:53:30	73	40,2	37	73	150
3:53:40	73	40,2	37	73	150
3:53:50	73	40,3	37	73	150
3:54:00	73	40,3	37	73	150
3:54:10	73	40,3	37	73	150
3:54:20	73	40,3	37	73	150
3:54:30	73	40,3	37	73	150
3:54:40	73	40,3	37	73	150
3:54:50	73	40,3	37	73	150
3:55:00	73	40,3	37	73	150
3:55:10	73	40,3	37	73	150
3:55:20	73	40,3	37	73	150
3:55:30	73	40,3	37	73	150
3:55:40	73	40,3	37	73	150
3:55:50	73	40,3	37	73	150
3:56:00	73	40,3	37	73	150
3:56:10	73	40,3	37	73	150
3:56:20	73	40,2	37	73	150
3:56:30	73	40,2	37	73	150
3:56:40	73	40,2	37	73	150
3:56:50	73	40,2	37	73	150
3:57:00	73	40,2	37	73	150
3:57:10	73	40,2	37	73	150
3:57:20	73	40,2	37	73	150
3:57:30	73	40,2	37	73	150
3:57:40	73	40,2	37	73	150
3:57:50	73	40,2	37	73	150
3:58:00	73	40,2	37	73	150
3:58:10	73	40,2	37	73	150
3:58:20	73	40,2	37	73	150
3:58:30	73	40,2	37	73	150
3:58:40	73	40,2	37	73	150
3:58:50	73	40,2	37	73	150
3:59:00	73	40,2	37	73	150
3:59:10	73	40,2	37	73	150
3:59:20	73	40,2	37	73	150
3:59:30	73	40,2	37	73	150
3:59:40	73	40,2	37	73	150
3:59:50	73	40,2	37	73	150
4:00:00	73	40,2	37	73	150
4:00:10	73	40,2	37	73	150
4:00:20	73	40,2	37	73	150
4:00:30	73	40,2	37	73	150
4:00:40	73	40,2	37	73	150
4:00:50	73	40,2	37	73	150
4:01:00	73	40,2	37	73	150
4:01:10	73	40,2	37	73	150
4:01:20	73	40,2	37	73	150
4:01:30	73	40,1	37	73	150
4:01:40	73	40,1	37	73	150
4:01:50	73	40,1	37	73	150
4:02:00	73	40,1	37	73	150
4:02:10	73	40,1	37	73	150
4:02:20	73	40,1	37	73	150
4:02:30	73	40,1	37	73	150
4:02:40	73	40,1	37	73	150
4:02:50	73	40,1	37	73	150
4:03:00	73	40,1	37	73	150
4:03:10	73	40,1	37	73	150
4:03:20	73	40,1	37	73	150
4:03:30	73	40,1	37	73	150
4:03:40	73	40,1	37	73	150
4:03:50	73	40,1	37	74	150
4:04:00	73	40,1	37	73	150
4:04:10	73	40,1	37	73	150
4:04:20	73	40,1	37	73	150
4:04:30	73	40,2	37	74	150
4:04:40	73	40,2	37	73	150
4:04:50	73	40,2	37	73	150
4:05:00	73	40,2	37	73	150
4:05:10	73	40,2	37	73	150
4:05:20	73	40,1	37	74	150
4:05:30	73	40,1	37	73	150
4:05:40	73	40,1	37	73	150
4:05:50	73	40,1	37	73	150
4:06:00	73	40,1	37	73	150
4:06:10	73	40,1	37	73	150
4:06:20	73	40,1	37	73	150
4:06:30	73	40,1	37	73	150
4:06:40	73	40,1	37	73	150
4:06:50	73	40,1	37	73	150
4:07:00	73	40,0	37	73	150
4:07:10	73	40,0	37	73	150
4:07:20	73	40,0	37	73	150
4:07:30	73	40,0	37	73	150
4:07:40	73	40,0	37	73	150
4:07:50	73	40,0	37	73	150
4:08:00	73	40,0	37	73	150
4:08:10	73	40,0	37	73	150
4:08:20	73	40,0	37	73	150
4:08:30	73	40,0	37	73	150
4:08:40	73	40,0	37	73	150
4:08:50	73	40,0	37	73	150
4:09:00	73	40,0	37	73	150
4:09:10	73	40,0	37	73	150
4:09:20	73	40,1	37	73	150
4:09:30	73	40,1	37	73	150
4:09:40	73	40,1	37	73	150
4:09:50	73	40,1	37	73	150
4:10:00	73	40,1	37	73	150
4:10:10	73	40,1	37	73	150
4:10:20	73	40,1	37	73	150
4:10:30	73	40,1	37	74	150
4:10:40	73	40,1	37	73	150
4:10:50	73	40,1	37	74	150
4:11:00	73	40,1	37	74	150
4:11:10	73	40,1	37	74	150
4:11:20	73	40,1	37	73	150
4:11:30	73	40,1	37	73	150
4:11:40	73	40,1	37	73	150
4:11:50	73	40,1	37	73	150
4:12:00	73	40,1	37	73	150
4:12:10	73	40,1	37	73	150
4:12:20	73	40,1	37	73	150
4:12:30	73	40,0	37	73	150
4:12:40	73	40,0	37	73	150
4:12:50	73	40,0	37	73	150
4:13:00	73	40,0	37	73	150
4:13:10	73	40,0	37	73	150
4:13:20	73	40,0	37	73	150
4:13:30	73	40,0	37	73	150
4:13:40	73	40,0	37	73	150
4:13:50	73	40,0	37	73	150
4:14:00	73	40,0	37	73	150
4:14:10	73	40,0	37	73	150
4:14:20	73	40,0	37	73	150
