Repository: ProgWizer/parser

File: project-root/data/Tests/Data Acquisition/2013 (508)/Con 1 G1300+57.3%Fly Ash+53.9%Silica Fume+2%TA-1 (73C).txt (part 1 of 4)
--Test Summary--
Full Path and File Name	
Instrument Name	7322
Instrument Type	Model 7322 Consistometer - Variable Speed
Instrument Serial Number	
Test Start Date	25.10.2012
Test Start Time	16:42:03
Test Stop Date	26.10.2012
Test Stop Time	6:57:35
Test Length	14:15:32
Final Sample Time Offset	14:15:30
Controller Schedule Name	
Sampling Period	10 seconds
Comments	T: 73C(40min); P: 40MPa(40min); tap water
Information	WellID	Research
Information	Customer	Trican
Information	EngName	Lebedev Pavel
Information	CementClass	G
Information	CementMfr	Dyckerhoff
Information	Additives	57.3%Fly Ash+53.9%Silica Fume+2%TA-1
Information	Density	1300
Information	BHCT	73
Information	BHST	85
Information	FluidLoss	Uncontrolled
Information	JobType	Production csg
Calculated Value	100Bc-TT	N/A
Calculated Value	70Bc-TT	N/A
Calculated Value	30Bc-TT	4:36:50
Initial Temperature (°C)	25 °C
Final Temperature (°C)	73 °C
Initial Pressure (MPa)	0,2 MPa
Final Pressure (MPa)	40,2 MPa
Initial Consistency (Bc)	3 Bc
Final Consistency (Bc)	25 Bc
Initial Wall Temperature (°C)	20 °C
Final Wall Temperature (°C)	73 °C
Initial Motor Speed (RPM)	150 RPM
Final Motor Speed (RPM)	150 RPM
--Data--
Time (HH:MM:SS)	Temperature (°C)	Pressure (MPa)	Consistency (Bc)	Wall Temperature (°C)	Motor Speed (RPM)
0:00:00	25	0,2	3	20	150
0:00:10	25	0,2	4	20	150
0:00:20	25	0,2	4	19	150
0:00:30	25	0,2	4	19	150
0:00:40	25	0,2	4	20	150
0:00:50	24	1,0	4	20	150
0:01:00	24	1,3	4	21	150
0:01:10	24	1,4	4	22	150
0:01:20	24	1,5	3	22	150
0:01:30	24	1,7	3	23	150
0:01:40	24	1,9	3	24	150
0:01:50	24	2,1	3	25	150
0:02:00	24	2,4	3	25	150
0:02:10	24	2,7	3	25	150
0:02:20	24	3,1	3	25	150
0:02:30	24	3,5	3	29	150
0:02:40	24	3,9	3	31	150
0:02:50	24	4,0	3	34	150
0:03:00	24	4,2	3	32	150
0:03:10	24	4,4	3	38	150
0:03:20	24	4,6	3	39	150
0:03:30	24	4,7	3	39	150
0:03:40	24	4,9	3	42	150
0:03:50	24	5,1	3	44	150
0:04:00	24	5,2	3	45	150
0:04:10	24	5,4	3	47	150
0:04:20	25	5,5	3	48	150
0:04:30	25	5,7	3	48	150
0:04:40	25	5,9	3	49	150
0:04:50	25	6,0	3	52	150
0:05:00	25	6,2	3	49	150
0:05:10	26	6,4	3	49	150
0:05:20	26	6,5	3	49	150
0:05:30	26	6,7	3	50	150
0:05:40	27	6,8	4	50	150
0:05:50	27	7,0	3	50	150
0:06:00	27	7,2	4	51	150
0:06:10	28	7,3	3	51	150
0:06:20	28	7,5	3	51	150
0:06:30	28	7,6	3	51	150
0:06:40	29	7,7	3	51	150
0:06:50	29	8,0	3	52	150
0:07:00	30	8,2	3	52	150
0:07:10	30	8,3	3	52	150
0:07:20	30	8,4	3	52	150
0:07:30	31	8,5	3	52	150
0:07:40	31	8,5	3	52	150
0:07:50	31	8,5	3	52	150
0:08:00	32	8,6	3	54	150
0:08:10	32	8,6	3	52	150
0:08:20	32	8,6	3	53	150
0:08:30	33	8,6	3	53	150
0:08:40	33	9,0	3	53	150
0:08:50	33	9,0	3	53	150
0:09:00	34	9,1	3	53	150
0:09:10	34	9,5	3	53	150
0:09:20	34	9,6	3	53	150
0:09:30	35	9,6	3	52	150
0:09:40	35	10,1	3	52	150
0:09:50	35	10,1	3	53	150
0:10:00	35	10,2	3	52	150
0:10:10	36	10,3	3	53	150
0:10:20	36	10,8	3	53	150
0:10:30	36	10,9	3	53	150
0:10:40	36	10,9	3	53	150
0:10:50	37	11,0	3	53	150
0:11:00	37	11,1	3	53	150
0:11:10	37	11,7	3	53	150
0:11:20	37	11,8	3	53	150
0:11:30	37	11,9	3	53	150
0:11:40	38	12,0	3	53	150
0:11:50	38	12,1	3	54	150
0:12:00	38	12,2	3	54	150
0:12:10	38	12,3	3	54	150
0:12:20	38	12,5	4	54	150
0:12:30	39	12,6	3	54	150
0:12:40	39	12,8	3	55	150
0:12:50	39	13,0	4	55	150
0:13:00	39	13,5	4	55	150
0:13:10	39	13,6	4	55	150
0:13:20	40	13,8	4	56	150
0:13:30	40	13,9	4	56	150
0:13:40	40	14,1	4	56	150
0:13:50	40	14,2	4	57	150
0:14:00	40	14,4	4	57	150
0:14:10	41	14,6	4	57	150
0:14:20	41	14,7	4	57	150
0:14:30	41	14,9	4	58	150
0:14:40	41	15,1	4	58	150
0:14:50	41	15,2	4	58	150
0:15:00	41	15,4	4	58	150
0:15:10	42	15,6	4	58	150
0:15:20	42	15,7	4	58	150
0:15:30	42	15,9	4	58	150
0:15:40	42	16,0	4	58	150
0:15:50	42	16,2	4	58	150
0:16:00	43	16,3	4	57	150
0:16:10	43	16,5	4	58	150
0:16:20	43	16,6	4	58	150
0:16:30	43	16,8	4	58	150
0:16:40	43	17,0	4	59	150
0:16:50	44	17,1	4	59	150
0:17:00	44	17,3	4	59	150
0:17:10	44	17,4	4	59	150
0:17:20	44	17,5	4	59	150
0:17:30	44	17,7	4	59	150
0:17:40	45	17,8	4	59	150
0:17:50	45	18,0	4	60	150
0:18:00	45	18,1	4	60	150
0:18:10	45	18,3	4	60	150
0:18:20	45	18,4	4	61	150
0:18:30	46	18,6	4	61	150
0:18:40	46	19,2	4	62	150
0:18:50	46	19,3	4	61	150
0:19:00	46	19,5	4	62	150
0:19:10	46	19,6	4	61	150
0:19:20	47	19,8	4	62	150
0:19:30	47	20,0	4	62	150
0:19:40	47	20,1	4	62	150
0:19:50	47	20,3	4	63	150
0:20:00	47	20,4	4	62	150
0:20:10	48	20,5	4	62	150
0:20:20	48	20,7	4	63	150
0:20:30	48	20,8	4	63	150
0:20:40	48	21,0	4	63	150
0:20:50	48	21,2	4	63	150
0:21:00	49	21,3	4	63	150
0:21:10	49	21,5	4	63	150
0:21:20	49	21,7	4	64	150
0:21:30	49	21,8	4	64	150
0:21:40	49	22,0	4	64	150
0:21:50	50	22,2	4	64	150
0:22:00	50	22,3	4	65	150
0:22:10	50	22,5	4	65	150
0:22:20	50	22,7	4	65	150
0:22:30	50	22,8	4	65	150
0:22:40	51	23,0	4	65	150
0:22:50	51	23,2	4	65	150
0:23:00	51	23,4	4	66	150
0:23:10	51	23,5	4	66	150
0:23:20	51	23,7	4	66	150
0:23:30	52	23,9	4	66	150
0:23:40	52	24,1	4	67	150
0:23:50	52	24,2	4	66	150
0:24:00	52	24,4	4	67	150
0:24:10	52	24,6	4	67	150
0:24:20	53	24,8	4	67	150
0:24:30	53	24,9	4	67	150
0:24:40	53	25,1	4	67	150
0:24:50	53	25,3	4	68	150
0:25:00	53	25,4	4	68	150
0:25:10	54	25,6	4	68	150
0:25:20	54	25,8	4	68	150
0:25:30	54	25,9	4	68	150
0:25:40	54	26,1	4	68	150
0:25:50	54	26,3	4	69	150
0:26:00	55	26,5	4	69	150
0:26:10	55	26,7	4	69	150
0:26:20	55	26,8	4	69	150
0:26:30	55	27,0	4	70	150
0:26:40	55	27,2	4	70	150
0:26:50	56	27,4	4	70	150
0:27:00	56	27,5	4	70	150
0:27:10	56	27,7	4	70	150
0:27:20	56	27,8	4	71	150
0:27:30	56	28,0	4	71	150
0:27:40	57	28,3	4	71	150
0:27:50	57	28,4	4	71	150
0:28:00	57	28,6	4	71	150
0:28:10	57	28,8	4	72	150
0:28:20	57	29,0	4	72	150
0:28:30	58	29,1	4	72	150
0:28:40	58	29,3	4	72	150
0:28:50	58	29,5	4	72	150
0:29:00	58	29,6	4	73	150
0:29:10	58	29,8	4	73	150
0:29:20	59	29,9	4	73	150
0:29:30	59	30,1	4	73	150
0:29:40	59	30,3	4	74	150
0:29:50	59	30,5	4	74	150
0:30:00	59	30,6	4	74	150
0:30:10	60	30,8	4	74	150
0:30:20	60	31,0	4	74	150
0:30:30	60	31,2	4	74	150
0:30:40	60	31,4	4	75	150
0:30:50	60	31,5	4	75	150
0:31:00	61	31,7	4	75	150
0:31:10	61	31,9	4	75	150
0:31:20	61	32,1	4	76	150
0:31:30	61	32,2	4	76	150
0:31:40	61	32,4	4	76	150
0:31:50	62	32,6	4	76	150
0:32:00	62	32,8	4	77	150
0:32:10	62	33,0	4	77	150
0:32:20	62	33,2	4	77	150
0:32:30	62	33,3	4	77	150
0:32:40	63	33,5	4	77	150
0:32:50	63	33,7	4	78	150
0:33:00	63	33,9	4	78	150
0:33:10	63	34,1	4	78	150
0:33:20	63	34,3	4	78	150
0:33:30	64	34,4	4	78	150
0:33:40	64	34,6	4	78	150
0:33:50	64	34,8	4	79	150
0:34:00	64	34,8	4	79	150
0:34:10	64	35,0	4	80	150
0:34:20	65	35,2	4	80	150
0:34:30	65	35,5	4	81	150
0:34:40	65	35,7	4	81	150
0:34:50	65	35,8	4	81	150
0:35:00	65	36,0	4	81	150
0:35:10	66	36,1	4	81	150
0:35:20	66	36,3	4	81	150
0:35:30	66	36,4	4	82	150
0:35:40	66	36,6	4	81	150
0:35:50	67	36,7	4	82	150
0:36:00	67	36,9	4	82	150
0:36:10	67	37,0	4	82	150
0:36:20	67	37,2	4	82	150
0:36:30	67	37,3	4	82	150
0:36:40	67	37,6	4	83	150
0:36:50	68	37,8	4	83	150
0:37:00	68	38,0	4	83	150
0:37:10	68	38,1	4	83	150
0:37:20	68	38,2	4	84	150
0:37:30	68	38,3	4	84	150
0:37:40	69	38,5	4	84	150
0:37:50	69	38,7	4	84	150
0:38:00	69	38,9	4	85	150
0:38:10	69	39,1	4	85	150
0:38:20	69	39,3	4	85	150
0:38:30	70	39,5	4	85	150
0:38:40	70	39,7	4	86	150
0:38:50	70	39,7	4	86	150
0:39:00	70	39,8	4	86	150
0:39:10	70	40,0	4	86	150
0:39:20	71	40,2	4	86	150
0:39:30	71	40,4	4	87	150
0:39:40	71	40,6	4	87	150
0:39:50	71	40,7	4	87	150
0:40:00	71	40,9	4	87	150
0:40:10	72	40,9	4	87	150
0:40:20	72	40,8	4	87	150
0:40:30	72	40,9	4	88	150
0:40:40	72	40,8	4	88	150
0:40:50	72	41,0	4	88	150
0:41:00	73	40,8	4	88	150
0:41:10	73	40,8	4	87	150
0:41:20	73	40,8	4	87	150
0:41:30	73	40,8	4	86	150
0:41:40	73	40,7	4	86	150
0:41:50	74	40,7	4	85	150
0:42:00	74	40,6	4	85	150
0:42:10	74	40,5	4	85	150
0:42:20	74	40,4	4	84	150
0:42:30	74	40,3	4	83	150
0:42:40	74	40,2	4	83	150
0:42:50	74	40,0	4	83	150
0:43:00	75	40,0	4	82	150
0:43:10	75	40,2	4	82	150
0:43:20	75	40,1	4	81	150
0:43:30	75	40,1	4	81	150
0:43:40	75	40,0	4	81	150
0:43:50	75	39,9	4	81	150
0:44:00	75	40,3	4	81	150
0:44:10	75	40,2	4	80	150
0:44:20	75	40,1	4	80	150
0:44:30	75	40,1	4	80	150
0:44:40	75	40,0	4	80	150
0:44:50	75	39,9	4	80	150
0:45:00	75	40,2	4	79	150
0:45:10	75	40,1	4	79	150
0:45:20	75	40,1	4	79	150
0:45:30	75	40,0	4	79	150
0:45:40	75	40,1	4	78	150
0:45:50	75	40,0	4	78	150
0:46:00	75	40,2	4	78	150
0:46:10	75	40,2	4	78	150
0:46:20	75	40,1	4	78	150
0:46:30	75	40,1	4	78	150
0:46:40	75	40,0	4	77	150
0:46:50	75	40,0	4	77	150
0:47:00	75	40,3	4	77	150
0:47:10	75	40,3	4	77	150
0:47:20	75	40,2	4	77	150
0:47:30	75	40,2	4	77	150
0:47:40	74	40,2	4	77	150
0:47:50	74	40,1	4	77	150
0:48:00	74	40,1	4	77	150
0:48:10	74	40,2	4	77	150
0:48:20	74	40,2	4	77	150
0:48:30	74	40,2	4	77	150
0:48:40	74	40,3	4	77	150
0:48:50	74	40,3	4	77	150
0:49:00	74	40,3	4	77	150
0:49:10	74	40,4	4	78	150
0:49:20	74	40,4	4	77	150
0:49:30	74	40,4	4	78	150
0:49:40	74	40,4	4	78	150
0:49:50	74	40,5	4	78	150
0:50:00	74	40,5	4	78	150
0:50:10	74	40,6	4	78	150
0:50:20	74	40,6	4	78	150
0:50:30	74	40,6	4	78	150
0:50:40	74	40,7	4	78	150
0:50:50	74	40,7	4	78	150
0:51:00	74	40,7	4	78	150
0:51:10	73	40,7	4	78	150
0:51:20	73	40,7	4	78	150
0:51:30	73	40,8	4	78	150
0:51:40	73	40,8	4	78	150
0:51:50	73	40,8	4	78	150
0:52:00	73	40,8	4	78	150
0:52:10	73	40,9	4	78	150
0:52:20	73	40,9	4	78	150
0:52:30	73	40,9	4	78	150
0:52:40	73	40,9	4	78	150
0:52:50	73	41,0	4	78	150
0:53:00	73	41,0	4	78	150
0:53:10	73	40,8	4	78	150
0:53:20	73	40,8	4	78	150
0:53:30	73	40,8	4	78	150
0:53:40	73	40,9	4	78	150
0:53:50	73	40,9	4	78	150
0:54:00	73	40,9	4	78	150
0:54:10	73	40,9	4	78	150
0:54:20	73	41,0	4	78	150
0:54:30	73	41,0	4	78	150
0:54:40	73	40,8	4	78	150
0:54:50	73	40,8	4	78	150
0:55:00	73	40,8	4	78	150
0:55:10	73	40,8	4	78	150
0:55:20	73	40,9	4	78	150
0:55:30	73	40,9	4	78	150
0:55:40	73	40,9	4	78	150
0:55:50	73	40,9	4	78	150
0:56:00	73	40,9	4	78	150
0:56:10	73	40,9	4	78	150
0:56:20	73	41,0	4	78	150
0:56:30	73	41,0	4	78	150
0:56:40	73	41,0	4	78	150
0:56:50	73	41,0	4	78	150
0:57:00	73	40,7	4	78	150
0:57:10	73	40,7	4	78	150
0:57:20	73	40,8	4	78	150
0:57:30	73	40,8	4	78	150
0:57:40	73	40,8	4	78	150
0:57:50	73	40,8	4	78	150
0:58:00	73	40,8	4	78	150
0:58:10	73	40,8	4	78	150
0:58:20	73	40,8	4	78	150
0:58:30	73	40,8	4	78	150
0:58:40	73	40,8	4	78	150
0:58:50	73	40,8	4	78	150
0:59:00	73	40,9	4	78	150
0:59:10	73	40,9	4	78	150
0:59:20	73	40,9	4	78	150
0:59:30	73	40,9	4	78	150
0:59:40	73	40,9	4	78	150
0:59:50	73	40,9	4	78	150
1:00:00	73	40,9	4	78	150
1:00:10	73	40,9	4	78	150
1:00:20	73	40,9	4	78	150
1:00:30	73	41,0	4	78	150
1:00:40	73	41,0	4	78	150
1:00:50	73	41,0	4	78	150
1:01:00	73	40,8	4	78	150
1:01:10	73	40,8	4	78	150
1:01:20	73	40,8	4	78	150
1:01:30	73	40,8	4	78	150
1:01:40	73	40,8	4	78	150
1:01:50	73	40,8	4	77	150
1:02:00	73	40,8	4	78	150
1:02:10	73	40,8	4	77	150
1:02:20	73	40,8	4	78	150
1:02:30	73	40,8	4	77	150
1:02:40	73	40,8	4	77	150
1:02:50	73	40,9	4	77	150
1:03:00	73	40,9	4	77	150
1:03:10	73	40,9	4	77	150
1:03:20	73	40,9	4	77	150
1:03:30	73	40,9	4	77	150
1:03:40	73	40,9	4	77	150
1:03:50	73	40,9	4	77	150
1:04:00	73	40,9	4	77	150
1:04:10	73	40,9	4	77	150
1:04:20	73	40,9	4	77	150
1:04:30	73	40,9	4	77	150
1:04:40	73	40,9	4	77	150
1:04:50	73	40,9	4	77	150
1:05:00	73	40,9	4	77	150
1:05:10	73	40,9	4	77	150
1:05:20	73	40,9	4	77	150
1:05:30	73	40,9	4	77	150
1:05:40	73	40,9	4	77	150
1:05:50	73	41,0	4	77	150
1:06:00	73	41,0	4	77	150
1:06:10	73	41,0	4	77	150
1:06:20	73	41,0	4	77	150
1:06:30	73	41,0	4	77	150
1:06:40	73	41,0	4	77	150
1:06:50	73	41,0	4	77	150
1:07:00	73	41,0	4	77	150
1:07:10	73	40,8	4	77	150
1:07:20	73	40,8	4	77	150
1:07:30	73	40,8	4	77	150
1:07:40	73	40,8	4	77	150
1:07:50	73	40,8	4	77	150
1:08:00	73	40,9	4	77	150
1:08:10	73	40,9	4	77	150
1:08:20	73	40,9	4	77	150
1:08:30	73	40,9	4	77	150
1:08:40	73	40,9	4	77	150
1:08:50	73	40,9	4	77	150
1:09:00	73	40,9	4	77	150
1:09:10	73	40,9	4	77	150
1:09:20	73	40,9	4	77	150
1:09:30	73	40,9	4	77	150
1:09:40	73	40,9	4	77	150
1:09:50	73	40,9	4	77	150
1:10:00	73	41,0	4	77	150
1:10:10	73	41,0	4	77	150
1:10:20	73	41,0	4	77	150
1:10:30	73	41,0	4	77	150
1:10:40	73	41,0	4	77	150
1:10:50	73	41,0	4	77	150
1:11:00	73	40,8	4	77	150
1:11:10	73	40,8	4	77	150
1:11:20	73	40,8	4	77	150
1:11:30	73	40,8	4	77	150
1:11:40	73	40,8	4	77	150
1:11:50	73	40,8	4	77	150
1:12:00	73	40,8	4	77	150
1:12:10	73	40,8	4	77	150
1:12:20	73	40,8	4	77	150
1:12:30	73	40,9	4	77	150
1:12:40	73	40,9	4	77	150
1:12:50	73	40,9	4	77	150
1:13:00	73	40,9	4	77	150
1:13:10	73	40,9	4	77	150
1:13:20	73	40,9	4	77	150
1:13:30	73	40,9	4	77	150
1:13:40	73	40,9	4	77	150
1:13:50	73	40,9	4	77	150
1:14:00	73	40,9	4	77	150
1:14:10	73	40,9	4	77	150
1:14:20	73	41,0	4	77	150
1:14:30	73	41,0	4	77	150
1:14:40	73	41,0	4	77	150
1:14:50	73	41,0	4	76	150
1:15:00	73	40,9	4	77	150
1:15:10	73	40,9	4	76	150
1:15:20	73	40,9	4	76	150
1:15:30	73	40,9	4	76	150
1:15:40	73	40,9	4	76	150
1:15:50	73	40,9	4	76	150
1:16:00	73	41,0	4	76	150
1:16:10	73	41,0	4	76	150
1:16:20	73	40,9	4	76	150
1:16:30	73	41,0	4	76	150
1:16:40	73	41,0	4	76	150
1:16:50	73	41,0	4	76	150
1:17:00	73	41,0	4	76	150
1:17:10	73	40,9	4	76	150
1:17:20	73	40,9	4	76	150
1:17:30	73	40,9	4	76	150
1:17:40	73	41,0	4	76	150
1:17:50	73	41,0	4	76	150
1:18:00	73	41,0	4	76	150
1:18:10	73	41,0	4	76	150
1:18:20	73	41,0	4	76	150
1:18:30	73	41,0	4	76	150
1:18:40	73	41,0	4	76	150
1:18:50	73	41,0	4	76	150
1:19:00	73	40,8	4	76	150
1:19:10	73	40,8	4	76	150
1:19:20	73	40,8	4	76	150
1:19:30	73	40,8	4	76	150
1:19:40	73	40,8	4	76	150
1:19:50	73	40,8	4	76	150
1:20:00	73	40,8	4	76	150
1:20:10	73	40,8	4	76	150
1:20:20	73	40,8	4	76	150
1:20:30	73	40,8	4	76	150
1:20:40	73	40,8	4	76	150
1:20:50	73	40,8	4	76	150
1:21:00	73	40,8	4	76	150
1:21:10	73	40,8	4	76	150
1:21:20	73	40,8	4	76	150
1:21:30	73	40,9	4	76	150
1:21:40	73	40,9	4	76	150
1:21:50	73	40,8	4	76	150
1:22:00	73	40,9	4	76	150
1:22:10	73	40,8	4	76	150
1:22:20	73	40,8	4	76	150
1:22:30	73	40,8	4	76	150
1:22:40	73	40,8	4	76	150
1:22:50	73	40,8	4	76	150
1:23:00	73	40,8	4	76	150
1:23:10	73	40,8	4	76	150
1:23:20	73	40,8	4	76	150
1:23:30	73	40,8	4	76	150
1:23:40	73	40,8	4	76	150
1:23:50	73	40,8	4	76	150
1:24:00	73	40,8	4	76	150
1:24:10	73	40,8	4	76	150
1:24:20	73	40,8	4	76	150
1:24:30	73	40,8	4	76	150
1:24:40	73	40,8	4	76	150
1:24:50	73	40,8	4	76	150
1:25:00	73	40,8	4	76	150
1:25:10	73	40,8	4	76	150
1:25:20	73	40,8	4	76	150
1:25:30	73	40,9	4	76	150
1:25:40	73	40,9	4	76	150
1:25:50	73	40,9	4	76	150
1:26:00	73	40,9	4	76	150
1:26:10	73	40,9	4	76	150
1:26:20	73	40,9	4	76	150
1:26:30	73	40,8	4	76	150
1:26:40	73	40,8	4	76	150
1:26:50	73	40,8	4	75	150
1:27:00	73	40,8	4	76	150
1:27:10	73	40,8	4	76	150
1:27:20	73	40,8	4	76	150
1:27:30	73	40,9	4	76	150
1:27:40	73	40,9	4	76	150
1:27:50	73	40,9	4	76	150
1:28:00	73	40,9	4	76	150
1:28:10	73	40,8	4	75	150
1:28:20	73	40,8	4	75	150
1:28:30	73	40,8	4	75	150
1:28:40	73	40,8	4	75	150
1:28:50	73	40,8	4	75	150
1:29:00	73	40,8	4	75	150
1:29:10	73	40,8	4	75	150
1:29:20	73	40,8	4	75	150
1:29:30	73	40,8	4	75	150
1:29:40	73	40,8	4	75	150
1:29:50	73	40,8	4	75	150
1:30:00	73	40,8	4	75	150
1:30:10	73	40,8	4	75	150
1:30:20	73	40,8	4	75	150
1:30:30	73	40,8	4	75	150
1:30:40	73	40,8	4	75	150
1:30:50	73	40,8	4	75	150
1:31:00	73	40,8	4	75	150
1:31:10	73	40,8	4	75	150
1:31:20	73	40,8	4	75	150
1:31:30	73	40,8	4	75	150
1:31:40	73	40,8	4	75	150
1:31:50	73	40,8	4	75	150
1:32:00	73	40,8	4	75	150
1:32:10	73	40,8	4	75	150
1:32:20	73	40,8	4	75	150
1:32:30	73	40,8	4	75	150
1:32:40	73	40,8	4	75	150
1:32:50	73	40,8	4	75	150
1:33:00	73	40,8	4	75	150
1:33:10	73	40,8	4	75	150
1:33:20	73	40,8	4	75	150
1:33:30	73	40,8	4	75	150
1:33:40	73	40,8	4	75	150
1:33:50	73	40,8	4	75	150
1:34:00	73	40,8	4	75	150
1:34:10	73	40,8	4	75	150
1:34:20	73	40,8	4	75	150
1:34:30	73	40,8	4	75	150
1:34:40	73	40,8	4	75	150
1:34:50	73	40,8	4	75	150
1:35:00	73	40,8	4	75	150
1:35:10	73	40,8	4	75	150
1:35:20	73	40,8	4	75	150
1:35:30	73	40,8	4	75	150
1:35:40	73	40,8	4	75	150
1:35:50	73	40,8	4	75	150
1:36:00	73	40,9	4	75	150
1:36:10	73	40,8	4	75	150
1:36:20	73	40,8	4	75	150
1:36:30	73	40,9	4	75	150
1:36:40	73	40,9	4	75	150
1:36:50	73	40,9	4	75	150
1:37:00	73	40,9	4	75	150
1:37:10	73	40,9	4	75	150
1:37:20	73	40,9	4	75	150
1:37:30	73	40,9	4	75	150
1:37:40	73	40,9	4	75	150
1:37:50	73	40,9	4	75	150
1:38:00	73	40,9	4	75	150
1:38:10	73	40,9	4	75	150
1:38:20	73	40,9	4	75	150
1:38:30	73	40,9	4	75	150
1:38:40	73	40,9	4	75	150
1:38:50	73	40,9	4	75	150
1:39:00	73	40,9	4	75	150
1:39:10	73	40,9	4	75	150
1:39:20	73	40,9	4	75	150
1:39:30	73	40,9	4	75	150
1:39:40	73	40,9	4	75	150
1:39:50	73	40,9	4	75	150
1:40:00	73	40,9	4	75	150
1:40:10	73	40,9	4	75	150
1:40:20	73	40,9	4	75	150
1:40:30	73	40,9	4	75	150
1:40:40	73	40,9	4	75	150
1:40:50	73	40,9	4	75	150
1:41:00	73	40,9	4	75	150
1:41:10	73	40,9	4	75	150
1:41:20	73	40,9	4	75	150
1:41:30	73	40,9	4	75	150
1:41:40	73	40,9	4	75	150
1:41:50	73	40,9	4	75	150
1:42:00	73	40,9	4	75	150
1:42:10	73	40,9	4	75	150
1:42:20	73	40,9	4	75	150
1:42:30	73	40,9	4	75	150
1:42:40	73	40,9	4	75	150
1:42:50	73	40,9	4	75	150
1:43:00	73	40,9	4	75	150
1:43:10	73	40,9	4	75	150
1:43:20	73	40,9	4	75	150
1:43:30	73	40,9	4	75	150
1:43:40	73	40,9	4	75	150
1:43:50	73	40,9	4	75	150
1:44:00	73	40,9	4	75	150
1:44:10	73	40,9	4	75	150
1:44:20	73	40,9	4	75	150
1:44:30	73	40,9	4	75	150
1:44:40	73	40,9	4	75	150
1:44:50	73	40,9	4	75	150
1:45:00	73	40,9	4	75	150
1:45:10	73	40,9	4	75	150
1:45:20	73	40,9	4	75	150
1:45:30	73	40,9	4	75	150
1:45:40	73	40,9	4	75	150
1:45:50	73	40,9	4	75	150
1:46:00	73	40,8	4	75	150
1:46:10	73	40,8	4	75	150
1:46:20	73	40,8	4	75	150
1:46:30	73	40,8	4	75	150
1:46:40	73	40,8	4	75	150
1:46:50	73	40,8	4	75	150
1:47:00	73	40,8	4	75	150
1:47:10	73	40,8	4	75	150
1:47:20	73	40,8	4	74	150
1:47:30	73	40,8	4	75	150
1:47:40	73	40,8	4	75	150
1:47:50	73	40,8	4	74	150
1:48:00	73	40,8	4	75	150
1:48:10	73	40,8	4	74	150
1:48:20	73	40,8	4	75	150
1:48:30	73	40,8	4	74	150
1:48:40	73	40,8	4	75	150
1:48:50	73	40,8	4	74	150
1:49:00	73	40,8	4	75	150
1:49:10	73	40,8	4	74	150
1:49:20	73	40,8	4	75	150
1:49:30	73	40,8	4	74	150
1:49:40	73	40,8	4	75	150
1:49:50	73	40,8	4	74	150
1:50:00	73	40,8	4	75	150
1:50:10	73	40,8	4	75	150
1:50:20	73	40,8	4	74	150
1:50:30	73	40,8	4	74	150
1:50:40	73	40,8	4	74	150
1:50:50	73	40,8	4	74	150
1:51:00	73	40,8	4	74	150
1:51:10	73	40,8	4	74	150
1:51:20	73	40,8	4	74	150
1:51:30	73	40,8	4	74	150
1:51:40	73	40,8	4	74	150
1:51:50	73	40,8	4	74	150
1:52:00	73	40,8	4	75	150
1:52:10	73	40,8	4	74	150
1:52:20	73	40,8	4	74	150
1:52:30	73	40,8	4	74	150
1:52:40	73	40,8	3	74	150
1:52:50	73	40,8	3	74	150
1:53:00	73	40,8	3	74	150
1:53:10	73	40,8	3	74	150
1:53:20	73	40,8	3	74	150
1:53:30	73	40,8	3	74	150
1:53:40	73	40,8	3	74	150
1:53:50	73	40,7	3	74	150
1:54:00	73	40,8	3	74	150
1:54:10	73	40,7	3	74	150
1:54:20	73	40,7	3	74	150
1:54:30	73	40,7	3	74	150
1:54:40	73	40,7	3	74	150
1:54:50	73	40,7	4	74	150
1:55:00	73	40,7	3	74	150
1:55:10	73	40,7	3	74	150
1:55:20	73	40,7	3	74	150
1:55:30	73	40,7	3	74	150
1:55:40	73	40,7	3	74	150
1:55:50	73	40,7	3	74	150
1:56:00	73	40,7	3	74	150
1:56:10	73	40,7	3	74	150
1:56:20	73	40,7	3	74	150
1:56:30	73	40,7	3	74	150
1:56:40	73	40,7	3	74	150
1:56:50	73	40,7	3	74	150
1:57:00	73	40,7	3	74	150
1:57:10	73	40,7	3	74	150
1:57:20	73	40,7	3	74	150
1:57:30	73	40,7	3	74	150
1:57:40	73	40,7	3	74	150
1:57:50	73	40,7	3	74	150
1:58:00	73	40,6	3	74	150
1:58:10	73	40,6	3	74	150
1:58:20	73	40,6	3	74	150
1:58:30	73	40,6	3	74	150
1:58:40	73	40,6	3	74	150
1:58:50	73	40,6	3	74	150
1:59:00	73	40,6	3	74	150
1:59:10	73	40,6	3	74	150
1:59:20	73	40,6	3	74	150
1:59:30	73	40,6	3	74	150
1:59:40	73	40,6	3	74	150
1:59:50	73	40,6	3	74	150
2:00:00	73	40,6	3	74	150
2:00:10	73	40,6	3	74	150
2:00:20	73	40,6	3	74	150
2:00:30	73	40,6	3	74	150
2:00:40	73	40,6	3	74	150
2:00:50	73	40,6	3	74	150
2:01:00	73	40,6	3	74	150
2:01:10	73	40,6	3	74	150
2:01:20	73	40,6	3	74	150
2:01:30	73	40,6	3	74	150
2:01:40	73	40,6	3	74	150
2:01:50	73	40,6	3	74	150
2:02:00	73	40,6	3	74	150
2:02:10	73	40,6	3	74	150
2:02:20	73	40,6	3	74	150
2:02:30	73	40,6	4	74	150
2:02:40	73	40,6	3	74	150
2:02:50	73	40,6	3	74	150
2:03:00	73	40,6	4	74	150
2:03:10	73	40,6	3	74	150
2:03:20	73	40,6	4	74	150
2:03:30	73	40,6	3	74	150
2:03:40	73	40,6	3	74	150
2:03:50	73	40,6	3	74	150
2:04:00	73	40,6	3	74	150
2:04:10	73	40,5	3	74	150
2:04:20	73	40,5	3	74	150
2:04:30	73	40,5	3	74	150
2:04:40	73	40,5	3	74	150
2:04:50	73	40,5	3	74	150
2:05:00	73	40,5	3	74	150
2:05:10	73	40,5	3	74	150
2:05:20	73	40,5	3	74	150
2:05:30	73	40,6	4	74	150
2:05:40	73	40,6	4	74	150
2:05:50	73	40,6	4	74	150
2:06:00	73	40,6	4	74	150
2:06:10	73	40,6	4	74	150
2:06:20	73	40,5	4	74	150
2:06:30	73	40,5	4	74	150
2:06:40	73	40,5	4	74	150
2:06:50	73	40,5	4	74	150
2:07:00	73	40,5	4	74	150
2:07:10	73	40,5	4	74	150
2:07:20	73	40,5	4	74	150
2:07:30	73	40,5	4	74	150
2:07:40	73	40,4	4	74	150
2:07:50	73	40,4	4	74	150
2:08:00	73	40,4	4	74	150
2:08:10	73	40,4	4	74	150
2:08:20	73	40,4	4	74	150
2:08:30	73	40,4	4	74	150
2:08:40	73	40,4	4	74	150
2:08:50	73	40,4	4	74	150
2:09:00	73	40,4	4	74	150
2:09:10	73	40,4	4	74	150
2:09:20	73	40,4	4	74	150
2:09:30	73	40,4	4	74	150
2:09:40	73	40,4	4	74	150
2:09:50	73	40,4	4	74	150
2:10:00	73	40,4	4	74	150
2:10:10	73	40,4	4	74	150
2:10:20	73	40,4	4	74	150
2:10:30	73	40,4	4	74	150
2:10:40	73	40,4	4	74	150
2:10:50	73	40,4	4	74	150
2:11:00	73	40,4	4	74	150
2:11:10	73	40,4	4	74	150
2:11:20	73	40,4	4	74	150
2:11:30	73	40,4	4	74	150
2:11:40	73	40,3	4	74	150
2:11:50	73	40,3	4	74	150
2:12:00	73	40,3	4	74	150
2:12:10	73	40,3	4	74	150
2:12:20	73	40,3	4	74	150
2:12:30	73	40,3	4	74	150
2:12:40	73	40,3	4	74	150
2:12:50	73	40,3	4	74	150
2:13:00	73	40,3	4	74	150
2:13:10	73	40,3	4	74	150
2:13:20	73	40,3	4	74	150
2:13:30	73	40,3	4	74	150
2:13:40	73	40,3	4	74	150
2:13:50	73	40,3	4	74	150
2:14:00	73	40,3	4	74	150
2:14:10	73	40,3	4	74	150
2:14:20	73	40,3	4	74	150
2:14:30	73	40,3	4	74	150
2:14:40	73	40,3	4	74	150
2:14:50	73	40,3	4	74	150
2:15:00	73	40,3	4	74	150
2:15:10	73	40,3	4	74	150
2:15:20	73	40,3	4	74	150
2:15:30	73	40,3	4	74	150
2:15:40	73	40,3	4	74	150
2:15:50	73	40,3	4	74	150
2:16:00	73	40,3	4	74	150
2:16:10	73	40,3	4	74	150
2:16:20	73	40,3	4	74	150
2:16:30	73	40,3	4	74	150
2:16:40	73	40,3	4	74	150
2:16:50	73	40,3	4	74	150
2:17:00	73	40,3	4	74	150
2:17:10	73	40,3	4	74	150
2:17:20	73	40,3	4	74	150
2:17:30	73	40,3	4	74	150
2:17:40	73	40,3	4	74	150
2:17:50	73	40,3	4	74	150
2:18:00	73	40,3	4	74	150
2:18:10	73	40,3	4	74	150
2:18:20	73	40,3	4	74	150
2:18:30	73	40,3	4	74	150
2:18:40	73	40,3	4	74	150
2:18:50	73	40,3	4	74	150
2:19:00	73	40,3	4	74	150
2:19:10	73	40,3	4	74	150
2:19:20	73	40,3	4	74	150
2:19:30	73	40,3	4	74	150
2:19:40	73	40,3	4	74	150
2:19:50	73	40,3	4	74	150
2:20:00	73	40,3	4	74	150
2:20:10	73	40,3	4	74	150
2:20:20	73	40,2	4	74	150
2:20:30	73	40,2	4	74	150
2:20:40	73	40,2	4	74	150
2:20:50	73	40,2	4	74	150
2:21:00	73	40,2	4	74	150
2:21:10	73	40,2	4	74	150
2:21:20	73	40,2	4	74	150
2:21:30	73	40,2	4	74	150
2:21:40	73	40,2	4	74	150
2:21:50	73	40,2	4	74	150
2:22:00	73	40,2	4	74	150
2:22:10	73	40,2	4	74	150
2:22:20	73	40,2	4	74	150
2:22:30	73	40,2	4	74	150
2:22:40	73	40,2	4	74	150
2:22:50	73	40,2	4	74	150
2:23:00	73	40,2	4	74	150
2:23:10	73	40,2	4	74	150
2:23:20	73	40,2	4	74	150
2:23:30	73	40,2	4	74	150
2:23:40	73	40,2	4	74	150
2:23:50	73	40,2	4	74	150
2:24:00	73	40,2	4	74	150
2:24:10	73	40,2	4	74	150
2:24:20	73	40,2	4	74	150
2:24:30	73	40,2	4	74	150
2:24:40	73	40,2	4	74	150
2:24:50	73	40,2	4	74	150
2:25:00	73	40,2	4	74	150
2:25:10	73	40,2	4	74	150
2:25:20	73	40,2	4	74	150
2:25:30	73	40,1	4	74	150
2:25:40	73	40,1	4	74	150
2:25:50	73	40,1	4	74	150
2:26:00	73	40,1	4	74	150
2:26:10	73	40,1	4	74	150
2:26:20	73	40,1	4	74	150
2:26:30	73	40,1	4	74	150
2:26:40	73	40,1	4	74	150
2:26:50	73	40,1	4	74	150
2:27:00	73	40,1	3	74	150
2:27:10	73	40,1	4	74	150
2:27:20	73	40,1	4	74	150
2:27:30	73	40,1	4	74	150
2:27:40	73	40,1	4	74	150
2:27:50	73	40,1	4	74	150
2:28:00	73	40,1	4	74	150
2:28:10	73	40,1	4	74	150
2:28:20	73	40,1	4	74	150
2:28:30	73	40,1	4	74	150
2:28:40	73	40,1	4	74	150
2:28:50	73	40,1	4	74	150
2:29:00	73	40,1	4	74	150
2:29:10	73	40,0	4	74	150
2:29:20	73	40,0	4	74	150
2:29:30	73	40,0	4	74	150
2:29:40	73	40,0	4	74	150
2:29:50	73	40,0	4	74	150
2:30:00	73	40,0	4	74	150
2:30:10	73	40,0	4	74	150
2:30:20	73	40,0	4	74	150
2:30:30	73	40,0	4	74	150
2:30:40	73	40,0	4	74	150
2:30:50	73	40,0	4	74	150
2:31:00	73	40,0	4	74	150
2:31:10	73	40,0	4	74	150
2:31:20	73	40,0	4	74	150
2:31:30	73	40,1	4	74	150
2:31:40	73	40,1	4	74	150
2:31:50	73	40,1	4	74	150
2:32:00	73	40,1	3	74	150
2:32:10	73	40,0	4	74	150
2:32:20	73	40,0	4	74	150
2:32:30	73	40,0	4	74	150
2:32:40	73	40,0	4	74	150
2:32:50	73	40,0	4	74	150
2:33:00	73	40,0	4	74	150
2:33:10	73	40,0	4	74	150
2:33:20	73	40,0	4	74	150
2:33:30	73	40,0	4	74	150
2:33:40	73	40,1	4	74	150
2:33:50	73	40,2	4	74	150
2:34:00	73	40,1	4	74	150
2:34:10	73	40,2	4	74	150
2:34:20	73	40,1	3	74	150
2:34:30	73	40,1	4	74	150
2:34:40	73	40,1	4	74	150
2:34:50	73	40,1	3	74	150
2:35:00	73	40,1	4	74	150
2:35:10	73	40,1	4	74	150
2:35:20	73	40,1	4	74	150
2:35:30	73	40,1	3	74	150
2:35:40	73	40,1	4	74	150
2:35:50	73	40,1	4	74	150
2:36:00	73	40,1	4	74	150
2:36:10	73	40,1	3	74	150
2:36:20	73	40,1	4	74	150
2:36:30	73	40,1	4	74	150
2:36:40	73	40,1	4	74	150
2:36:50	73	40,1	4	74	150
2:37:00	73	40,1	4	74	150
2:37:10	73	40,1	4	74	150
2:37:20	73	40,1	4	74	150
2:37:30	73	40,1	4	74	150
2:37:40	73	40,1	4	74	150
2:37:50	73	40,1	4	74	150
2:38:00	73	40,0	4	74	150
2:38:10	73	40,0	4	74	150
2:38:20	73	40,0	4	74	150
2:38:30	73	40,0	4	74	150
2:38:40	73	40,0	4	74	150
2:38:50	73	40,0	4	74	150
2:39:00	73	40,0	4	74	150
2:39:10	73	40,0	4	74	150
2:39:20	73	40,0	4	74	150
2:39:30	73	40,0	4	74	150
2:39:40	73	40,0	4	74	150
2:39:50	73	40,0	4	74	150
2:40:00	73	40,0	4	74	150
2:40:10	73	40,0	4	74	150
2:40:20	73	40,0	4	74	150
2:40:30	73	40,0	4	74	150
2:40:40	73	40,4	4	74	150
2:40:50	73	40,4	4	74	150
2:41:00	73	40,4	4	74	150
2:41:10	73	40,4	4	74	150
2:41:20	73	40,3	4	74	150
2:41:30	73	40,3	4	74	150
2:41:40	73	40,3	4	74	150
2:41:50	73	40,3	4	74	150
2:42:00	73	40,3	4	73	150
2:42:10	73	40,3	4	74	150
2:42:20	73	40,3	4	74	150
2:42:30	73	40,3	4	74	150
2:42:40	73	40,3	4	74	150
2:42:50	73	40,3	4	74	150
2:43:00	73	40,3	4	74	150
2:43:10	73	40,3	4	74	150
2:43:20	73	40,3	4	73	150
2:43:30	73	40,2	4	73	150
2:43:40	73	40,2	4	73	150
2:43:50	73	40,2	4	73	150
2:44:00	73	40,2	4	73	150
2:44:10	73	40,2	4	73	150
2:44:20	73	40,2	4	73	150
2:44:30	73	40,2	4	73	150
2:44:40	73	40,2	4	73	150
2:44:50	73	40,2	4	73	150
2:45:00	73	40,2	4	73	150
2:45:10	73	40,2	4	74	150
2:45:20	73	40,2	4	74	150
2:45:30	73	40,2	4	73	150
2:45:40	73	40,2	4	74	150
2:45:50	73	40,2	4	73	150
2:46:00	73	40,2	4	74	150
2:46:10	73	40,2	4	73	150
2:46:20	73	40,2	4	74	150
2:46:30	73	40,1	4	73	150
2:46:40	73	40,1	4	74	150
2:46:50	73	40,1	4	73	150
2:47:00	73	40,1	4	74	150
2:47:10	73	40,1	4	73	150
2:47:20	73	40,1	4	73	150
2:47:30	73	40,1	4	74	150
2:47:40	73	40,1	4	73	150
2:47:50	73	40,1	4	74	150
2:48:00	73	40,1	4	73	150
2:48:10	73	40,1	4	73	150
2:48:20	73	40,1	4	73	150
2:48:30	73	40,1	4	74	150
2:48:40	73	40,1	4	73	150
2:48:50	73	40,1	4	74	150
2:49:00	73	40,1	4	74	150
2:49:10	73	40,1	4	73	150
2:49:20	73	40,0	4	74	150
2:49:30	73	40,0	4	73	150
2:49:40	73	40,0	4	73	150
2:49:50	73	40,0	4	73	150
2:50:00	73	40,0	4	73	150
2:50:10	73	40,0	4	73	150
2:50:20	73	40,0	4	73	150
2:50:30	73	40,0	4	73	150
2:50:40	73	40,0	4	73	150
2:50:50	73	40,0	4	74	150
2:51:00	73	40,0	4	73	150
2:51:10	73	40,0	4	73	150
2:51:20	73	40,0	4	73	150
2:51:30	73	40,0	4	73	150
2:51:40	73	40,0	4	73	150
2:51:50	73	40,0	4	73	150
2:52:00	73	40,0	4	73	150
2:52:10	73	40,0	4	73	150
2:52:20	73	40,0	4	73	150
2:52:30	73	40,0	4	73	150
2:52:40	73	40,0	4	73	150
2:52:50	73	40,3	4	73	150
2:53:00	73	40,3	4	74	150
2:53:10	73	40,3	4	73	150
2:53:20	73	40,3	4	73	150
2:53:30	73	40,3	4	73	150
2:53:40	73	40,3	4	73	150
2:53:50	73	40,3	4	73	150
2:54:00	73	40,2	4	73	150
2:54:10	73	40,2	4	73	150
2:54:20	73	40,2	4	73	150
2:54:30	73	40,2	4	73	150
2:54:40	73	40,2	4	73	150
2:54:50	73	40,2	4	73	150
2:55:00	73	40,2	4	73	150
2:55:10	73	40,2	4	73	150
2:55:20	73	40,2	4	73	150
2:55:30	73	40,2	4	73	150
2:55:40	73	40,2	4	73	150
2:55:50	73	40,2	4	73	150
2:56:00	73	40,1	4	73	150
2:56:10	73	40,1	4	73	150
2:56:20	73	40,1	4	73	150
2:56:30	73	40,1	4	73	150
2:56:40	73	40,1	4	73	150
2:56:50	73	40,1	4	73	150
2:57:00	73	40,1	4	73	150
2:57:10	73	40,1	4	73	150
2:57:20	73	40,1	4	73	150
2:57:30	73	40,1	4	73	150
2:57:40	73	40,1	4	73	150
2:57:50	73	40,1	4	73	150
2:58:00	73	40,1	4	73	150
2:58:10	73	40,1	4	73	150
2:58:20	73	40,0	4	73	150
2:58:30	73	40,0	4	73	150
2:58:40	73	40,0	4	73	150
2:58:50	73	40,0	4	73	150
2:59:00	73	40,0	4	73	150
2:59:10	73	40,0	4	73	150
2:59:20	73	40,0	4	73	150
2:59:30	73	40,0	4	73	150
2:59:40	73	40,0	4	73	150
2:59:50	73	40,0	4	73	150
3:00:00	73	40,0	4	73	150
3:00:10	73	40,0	4	73	150
3:00:20	73	40,0	4	73	150
3:00:30	73	40,0	4	73	150
3:00:40	73	40,0	4	73	150
3:00:50	73	40,0	4	73	150
3:01:00	73	40,0	4	73	150
3:01:10	73	40,0	4	73	150
3:01:20	73	40,3	4	73	150
3:01:30	73	40,3	4	73	150
3:01:40	73	40,3	4	73	150
3:01:50	73	40,2	4	73	150
3:02:00	73	40,2	4	73	150
3:02:10	73	40,2	4	73	150
3:02:20	73	40,2	4	73	150
3:02:30	73	40,2	4	73	150
3:02:40	73	40,2	4	73	150
3:02:50	73	40,2	4	73	150
3:03:00	73	40,2	4	73	150
3:03:10	73	40,2	4	73	150
3:03:20	73	40,2	4	73	150
3:03:30	73	40,2	4	73	150
3:03:40	73	40,2	4	73	150
3:03:50	73	40,2	4	73	150
3:04:00	73	40,1	4	73	150
3:04:10	73	40,1	4	73	150
3:04:20	73	40,1	4	73	150
3:04:30	73	40,1	4	73	150
3:04:40	73	40,1	4	73	150
3:04:50	73	40,0	4	73	150
3:05:00	73	40,0	4	73	150
3:05:10	73	40,0	4	73	150
3:05:20	73	40,0	4	73	150
3:05:30	73	40,0	4	73	150
3:05:40	73	40,1	4	73	150
3:05:50	73	40,1	4	73	150
3:06:00	73	40,1	4	73	150
3:06:10	73	40,1	4	73	150
3:06:20	73	40,1	4	73	150
3:06:30	73	40,0	4	73	150
3:06:40	73	40,0	4	73	150
3:06:50	73	40,0	4	73	150
3:07:00	73	40,0	4	73	150
3:07:10	73	40,0	4	73	150
3:07:20	73	40,0	4	73	150
3:07:30	73	40,0	4	73	150
3:07:40	73	40,1	4	73	150
3:07:50	73	40,1	4	73	150
3:08:00	73	40,1	4	73	150
3:08:10	73	40,0	4	73	150
3:08:20	73	40,0	4	73	150
3:08:30	73	40,0	4	73	150
3:08:40	73	40,0	4	73	150
3:08:50	73	40,0	4	73	150
3:09:00	73	40,0	4	73	150
3:09:10	73	40,3	4	73	150
3:09:20	73	40,3	4	73	150
3:09:30	73	40,3	4	73	150
3:09:40	73	40,3	4	73	150
3:09:50	73	40,3	4	73	150
3:10:00	73	40,3	4	73	150
3:10:10	73	40,3	4	73	150
3:10:20	73	40,2	4	73	150
3:10:30	73	40,2	4	73	150
3:10:40	73	40,2	4	73	150
3:10:50	73	40,2	4	73	150
3:11:00	73	40,2	4	73	150
3:11:10	73	40,2	4	73	150
3:11:20	73	40,2	4	73	150
3:11:30	73	40,2	4	73	150
3:11:40	73	40,2	4	73	150
3:11:50	73	40,2	4	73	150
3:12:00	73	40,1	4	73	150
3:12:10	73	40,1	4	73	150
3:12:20	73	40,1	4	73	150
3:12:30	73	40,1	4	73	150
3:12:40	73	40,1	4	73	150
3:12:50	73	40,1	4	73	150
3:13:00	73	40,1	4	73	150
3:13:10	73	40,1	4	73	150
3:13:20	73	40,1	4	73	150
3:13:30	73	40,1	4	73	150
3:13:40	73	40,1	4	73	150
3:13:50	73	40,1	4	73	150
3:14:00	73	40,0	4	73	150
3:14:10	73	40,0	4	73	150
3:14:20	73	40,0	4	73	150
3:14:30	73	40,0	4	73	150
3:14:40	73	40,0	4	73	150
3:14:50	73	40,0	4	73	150
3:15:00	73	40,0	4	73	150
3:15:10	73	40,0	4	73	150
3:15:20	73	40,0	4	73	150
3:15:30	73	40,0	5	73	150
3:15:40	73	40,0	5	73	150
3:15:50	73	40,0	5	73	150
3:16:00	73	40,0	5	73	150
3:16:10	73	40,0	5	73	150
3:16:20	73	40,3	5	73	150
3:16:30	73	40,3	5	73	150
3:16:40	73	40,3	5	73	150
3:16:50	73	40,3	5	73	150
3:17:00	73	40,2	5	73	150
3:17:10	73	40,2	5	73	150
3:17:20	73	40,2	5	73	150
3:17:30	73	40,2	5	73	150
3:17:40	73	40,2	5	73	150
3:17:50	73	40,2	6	73	150
3:18:00	73	40,1	6	73	150
3:18:10	73	40,1	6	73	150
3:18:20	73	40,1	6	73	150
3:18:30	73	40,1	6	73	150
3:18:40	73	40,1	6	73	150
3:18:50	73	40,0	6	73	150
3:19:00	73	40,0	6	72	150
3:19:10	73	40,0	6	73	150
3:19:20	73	40,1	6	72	150
3:19:30	73	40,1	6	72	150
3:19:40	73	40,1	6	73	150
3:19:50	73	40,0	6	72	150
3:20:00	73	40,0	6	73	150
3:20:10	73	40,0	6	72	150
3:20:20	73	40,0	6	73	150
3:20:30	73	40,0	6	72	150
3:20:40	73	40,0	6	73	150
3:20:50	73	40,0	6	73	150
3:21:00	73	40,0	6	73	150
3:21:10	73	40,0	6	73	150
3:21:20	73	40,0	6	73	150
3:21:30	73	40,0	6	73	150
3:21:40	73	40,0	6	73	150
3:21:50	73	40,0	6	73	150
3:22:00	73	40,1	6	73	150
3:22:10	73	40,1	7	73	150
3:22:20	73	40,1	7	73	150
3:22:30	73	40,1	7	73	150
3:22:40	73	40,1	7	73	150
3:22:50	73	40,1	7	73	150
3:23:00	73	40,1	7	73	150
3:23:10	73	40,1	7	73	150
3:23:20	73	40,1	7	73	150
3:23:30	73	40,0	7	73	150
3:23:40	73	40,0	7	73	150
3:23:50	73	40,0	7	73	150
3:24:00	73	40,0	7	73	150
3:24:10	73	40,0	7	73	150
3:24:20	73	40,0	7	73	150
3:24:30	73	40,0	7	73	150
3:24:40	73	40,0	7	73	150
3:24:50	73	40,0	7	73	150
3:25:00	73	40,0	7	73	150
3:25:10	73	40,0	7	73	150
3:25:20	73	40,3	7	73	150
3:25:30	73	40,3	7	73	150
3:25:40	73	40,3	7	73	150
3:25:50	73	40,3	7	73	150
3:26:00	73	40,2	7	73	150
3:26:10	73	40,2	7	73	150
3:26:20	73	40,2	7	73	150
3:26:30	73	40,2	7	73	150
3:26:40	73	40,2	7	73	150
3:26:50	73	40,2	7	73	150
3:27:00	73	40,1	8	73	150
3:27:10	73	40,1	8	73	150
3:27:20	73	40,1	8	73	150
3:27:30	73	40,1	8	73	150
3:27:40	73	40,1	8	73	150
3:27:50	73	40,1	8	73	150
3:28:00	73	40,1	8	73	150
3:28:10	73	40,1	8	73	150
3:28:20	73	40,1	8	73	150
3:28:30	73	40,1	8	73	150
3:28:40	73	40,1	8	73	150
3:28:50	73	40,1	8	73	150
3:29:00	73	40,1	8	73	150
3:29:10	73	40,1	8	73	150
3:29:20	73	40,1	8	73	150
3:29:30	73	40,1	8	73	150
3:29:40	73	40,1	8	73	150
3:29:50	73	40,1	8	73	150
3:30:00	73	40,1	8	73	150
3:30:10	73	40,1	8	73	150
3:30:20	73	40,1	8	73	150
3:30:30	73	40,1	8	73	150
3:30:40	73	40,1	8	73	150
3:30:50	73	40,1	8	73	150
3:31:00	73	40,0	8	73	150
3:31:10	73	40,0	8	73	150
3:31:20	73	40,0	8	73	150
3:31:30	73	40,0	8	73	150
3:31:40	73	40,0	8	73	150
3:31:50	73	40,0	8	73	150
3:32:00	73	40,0	9	73	150
3:32:10	73	40,2	9	73	150
3:32:20	73	40,3	9	73	150
3:32:30	73	40,3	9	73	150
3:32:40	73	40,2	9	73	150
3:32:50	73	40,2	9	73	150
3:33:00	73	40,2	9	73	150
3:33:10	73	40,2	9	73	150
3:33:20	73	40,2	9	73	150
3:33:30	73	40,2	9	73	150
3:33:40	73	40,2	9	73	150
3:33:50	73	40,1	9	73	150
3:34:00	73	40,1	9	73	150
3:34:10	73	40,1	9	73	150
3:34:20	73	40,1	9	73	150
3:34:30	73	40,1	9	73	150
3:34:40	73	40,1	9	73	150
3:34:50	73	40,0	9	73	150
3:35:00	73	40,0	9	73	150
3:35:10	73	40,0	9	73	150
3:35:20	73	40,0	9	73	150
3:35:30	73	40,0	9	73	150
3:35:40	73	40,0	9	73	150
3:35:50	73	40,0	9	73	150
3:36:00	73	40,0	9	73	150
3:36:10	73	40,0	9	73	150
3:36:20	73	40,0	9	73	150
3:36:30	73	40,0	9	73	150
3:36:40	73	40,0	9	73	150
3:36:50	73	40,0	9	73	150
3:37:00	73	40,0	9	73	150
3:37:10	73	40,0	9	73	150
3:37:20	73	40,0	9	73	150
3:37:30	73	40,0	9	73	150
3:37:40	73	40,0	9	73	150
3:37:50	73	40,0	9	73	150
3:38:00	73	40,0	9	73	150
3:38:10	73	40,0	9	73	150
3:38:20	73	40,0	9	73	150
3:38:30	73	40,0	9	73	150
3:38:40	73	40,0	9	73	150
3:38:50	73	40,1	9	73	150
3:39:00	73	40,1	9	73	150
3:39:10	73	40,1	9	73	150
3:39:20	73	40,1	9	73	150
3:39:30	73	40,1	9	73	150
3:39:40	73	40,1	9	73	150
3:39:50	73	40,1	9	73	150
3:40:00	73	40,1	9	73	150
3:40:10	73	40,1	9	73	150
3:40:20	73	40,1	9	73	150
3:40:30	73	40,1	9	73	150
3:40:40	73	40,1	9	73	150
3:40:50	73	40,1	9	73	150
3:41:00	73	40,1	9	73	150
3:41:10	73	40,1	9	73	150
3:41:20	73	40,1	9	73	150
3:41:30	73	40,1	9	73	150
3:41:40	73	40,1	9	73	150
3:41:50	73	40,1	9	73	150
3:42:00	73	40,1	9	73	150
3:42:10	73	40,1	9	73	150
3:42:20	73	40,1	9	73	150
3:42:30	73	40,1	9	73	150
3:42:40	73	40,1	9	73	150
3:42:50	73	40,1	9	73	150
3:43:00	73	40,1	9	73	150
3:43:10	73	40,1	9	73	150
3:43:20	73	40,1	9	73	150
3:43:30	73	40,1	9	73	150
3:43:40	73	40,0	9	73	150
3:43:50	73	40,0	9	73	150
3:44:00	73	40,0	9	73	150
3:44:10	73	40,0	9	73	150
3:44:20	73	40,0	9	73	150
3:44:30	73	40,0	9	73	150
3:44:40	73	40,0	9	73	150
3:44:50	73	40,0	9	73	150
3:45:00	73	40,0	9	73	150
3:45:10	73	40,0	9	73	150
3:45:20	73	40,0	9	73	150
3:45:30	73	40,3	9	73	150
3:45:40	73	40,3	9	73	150
3:45:50	73	40,3	9	73	150
3:46:00	73	40,3	9	73	150
3:46:10	73	40,3	9	73	150
3:46:20	73	40,3	10	73	150
3:46:30	73	40,2	10	73	150
3:46:40	73	40,2	10	73	150
3:46:50	73	40,2	10	73	150
3:47:00	73	40,2	10	73	150
3:47:10	73	40,2	10	73	150
3:47:20	73	40,2	10	73	150
3:47:30	73	40,2	10	73	150
3:47:40	73	40,2	10	73	150
3:47:50	73	40,2	10	73	150
3:48:00	73	40,2	10	73	150
3:48:10	73	40,2	10	73	150
3:48:20	73	40,2	10	73	150
3:48:30	73	40,2	10	73	150
3:48:40	73	40,2	10	73	150
3:48:50	73	40,2	10	73	150
3:49:00	73	40,1	10	73	150
3:49:10	73	40,1	10	73	150
3:49:20	73	40,1	10	73	150
3:49:30	73	40,2	11	73	150
3:49:40	73	40,2	11	73	150
3:49:50	73	40,2	11	73	150
3:50:00	73	40,2	11	73	150
3:50:10	73	40,2	11	73	150
3:50:20	73	40,2	11	73	150
3:50:30	73	40,2	11	73	150
3:50:40	73	40,2	11	73	150
3:50:50	73	40,2	11	73	150
3:51:00	73	40,2	11	73	150
3:51:10	73	40,2	11	73	150
3:51:20	73	40,2	11	73	150
3:51:30	73	40,2	11	73	150
3:51:40	73	40,1	12	73	150
3:51:50	73	40,1	12	73	150
3:52:00	73	40,1	12	73	150
3:52:10	73	40,1	12	73	150
3:52:20	73	40,1	12	73	150
3:52:30	73	40,1	12	73	150
3:52:40	73	40,1	12	73	150
3:52:50	73	40,1	12	73	150
3:53:00	73	40,1	12	73	150
3:53:10	73	40,0	12	73	150
3:53:20	73	40,0	12	73	150
3:53:30	73	40,0	12	73	150
3:53:40	73	40,0	12	73	150
3:53:50	73	40,0	12	73	150
3:54:00	73	40,0	12	73	150
3:54:10	73	40,0	12	73	150
3:54:20	73	40,0	12	73	150
3:54:30	73	40,0	12	73	150
3:54:40	73	40,0	12	73	150
3:54:50	73	40,0	12	73	150
3:55:00	73	40,0	12	73	150
3:55:10	73	40,0	12	73	150
3:55:20	73	40,0	12	73	150
3:55:30	73	40,1	12	73	150
3:55:40	73	40,1	12	73	150
3:55:50	73	40,1	12	73	150
3:56:00	73	40,1	12	73	150
3:56:10	73	40,1	12	73	150
3:56:20	73	40,1	12	73	150
3:56:30	73	40,1	12	73	150
3:56:40	73	40,1	12	73	150
3:56:50	73	40,1	12	73	150
3:57:00	73	40,1	12	73	150
3:57:10	73	40,1	12	73	150
3:57:20	73	40,1	12	73	150
3:57:30	73	40,1	12	73	150
3:57:40	73	40,1	12	73	150
3:57:50	73	40,1	12	73	150
3:58:00	73	40,1	12	73	150
3:58:10	73	40,1	12	73	150
3:58:20	73	40,1	12	73	150
3:58:30	73	40,1	12	73	150
3:58:40	73	40,1	12	73	150
3:58:50	73	40,1	12	73	150
3:59:00	73	40,1	12	73	150
3:59:10	73	40,1	12	73	150
3:59:20	73	40,1	12	73	150
3:59:30	73	40,0	12	73	150
3:59:40	73	40,0	12	73	150
3:59:50	73	40,0	12	73	150
4:00:00	73	40,0	12	73	150
4:00:10	73	40,0	12	73	150
4:00:20	73	40,0	12	73	150
4:00:30	73	40,0	12	73	150
4:00:40	73	40,0	12	73	150
4:00:50	73	40,0	12	73	150
4:01:00	73	40,0	13	73	150
4:01:10	73	40,0	13	73	150
4:01:20	73	40,0	13	73	150
4:01:30	73	40,1	13	73	150
4:01:40	73	40,1	13	73	150
4:01:50	73	40,1	13	73	150
4:02:00	73	40,1	13	73	150
4:02:10	73	40,1	13	73	150
4:02:20	73	40,1	13	73	150
4:02:30	73	40,1	13	73	150
4:02:40	73	40,1	13	73	150
4:02:50	73	40,1	13	73	150
4:03:00	73	40,0	13	73	150
4:03:10	73	40,0	13	73	150
4:03:20	73	40,0	13	73	150
4:03:30	73	40,0	13	73	150
4:03:40	73	40,0	13	73	150
4:03:50	73	40,0	13	73	150
4:04:00	73	40,0	13	73	150
4:04:10	73	40,0	13	73	150
4:04:20	73	40,0	13	73	150
4:04:30	73	40,0	13	73	150
4:04:40	73	40,0	13	73	150
4:04:50	73	40,0	13	73	150
4:05:00	73	40,0	13	73	150
4:05:10	73	40,0	13	73	150
4:05:20	73	40,0	13	73	150
4:05:30	73	40,0	13	73	150
4:05:40	73	40,0	13	73	150
4:05:50	73	40,0	13	73	150
4:06:00	73	40,0	13	73	150
4:06:10	73	40,0	13	73	150
4:06:20	73	40,3	13	73	150
4:06:30	73	40,3	14	73	150
4:06:40	73	40,3	14	73	150
4:06:50	73	40,3	14	73	150
4:07:00	73	40,3	14	73	150
4:07:10	73	40,3	14	73	150
4:07:20	73	40,3	15	73	150
4:07:30	73	40,3	16	73	150
4:07:40	73	40,3	16	73	150
4:07:50	73	40,3	16	73	150
4:08:00	73	40,3	16	73	150
4:08:10	73	40,3	16	73	150
4:08:20	73	40,3	16	73	150
4:08:30	73	40,3	16	73	150
4:08:40	73	40,3	16	73	150
4:08:50	73	40,3	17	73	150
4:09:00	73	40,3	17	73	150
4:09:10	73	40,2	17	73	150
4:09:20	73	40,2	17	73	150
4:09:30	73	40,2	17	73	150
4:09:40	73	40,2	17	73	150
4:09:50	73	40,2	17	73	150
4:10:00	73	40,2	17	73	150
4:10:10	73	40,2	17	73	150
4:10:20	73	40,2	18	73	150
4:10:30	73	40,2	18	73	150
4:10:40	73	40,2	18	73	150
4:10:50	73	40,2	18	73	150
4:11:00	73	40,2	18	73	150
4:11:10	73	40,1	18	73	150
4:11:20	73	40,1	18	73	150
4:11:30	73	40,1	18	73	150
4:11:40	73	40,1	18	73	150
4:11:50	73	40,1	19	73	150
4:12:00	73	40,1	19	73	150
4:12:10	73	40,1	19	73	150
4:12:20	73	40,1	19	73	150
4:12:30	73	40,1	19	73	150
4:12:40	73	40,1	19	73	150
4:12:50	73	40,1	19	73	150
4:13:00	73	40,1	19	73	150
4:13:10	73	40,1	19	73	150
4:13:20	73	40,1	19	73	150
4:13:30	73	40,1	20	73	150
4:13:40	73	40,1	20	73	150
4:13:50	73	40,1	20	73	150
4:14:00	73	40,1	20	73	150
4:14:10	73	40,1	20	73	150
4:14:20	73	40,1	20	73	150
4:14:30	73	40,1	20	73	150
4:14:40	73	40,1	20	73	150
4:14:50	73	40,1	20	73	150
4:15:00	73	40,1	20	73	150
4:15:10	73	40,1	21	73	150
4:15:20	73	40,0	21	73	150
4:15:30	73	40,0	21	73	150
4:15:40	73	40,0	21	73	150
4:15:50	73	40,0	21	73	150
4:16:00	73	40,0	21	73	150
4:16:10	73	40,0	21	73	150
4:16:20	73	40,0	21	73	150
4:16:30	73	40,0	21	73	150
4:16:40	73	40,0	21	73	150
4:16:50	73	40,0	21	73	150
4:17:00	73	40,0	22	73	150
4:17:10	73	40,0	22	73	150
