Repository: ProgWizer/parser

File: project-root/data/Tests/Data Acquisition/2013 (508)/Con 1 G1350+42.6%Fly Ash+36.2%Silica Fume+1%PPB+0.1%LTR (50C).txt (part 1 of 2)
--Test Summary--
Full Path and File Name	
Instrument Name	7322 Consistometer
Instrument Type	Model 7322 Consistometer - Variable Speed
Instrument Serial Number	
Test Start Date	13.11.2012
Test Start Time	9:04:25
Test Stop Date	13.11.2012
Test Stop Time	16:20:17
Test Length	7:15:52
Final Sample Time Offset	7:15:50
Controller Schedule Name	
Sampling Period	10 seconds
Comments	T: 50C(40min); P: 30MPa(40min); tap water
Information	WellID	Research
Information	Customer	Trican
Information	EngName	Lebedev Pavel
Information	CementClass	G
Information	CementMfr	Dyckerhoff-Sukhoy Log
Information	Additives	42.6%Fly Ash+36.2%Silica Fume+1%PPB+0.1%LTR
Information	Density	1350
Information	BHCT	50
Information	BHST	
Information	FluidLoss	n/a
Information	JobType	Production csg
Initial Temperature (°C)	23 °C
Final Temperature (°C)	50 °C
Initial Pressure (MPa)	0,6 MPa
Final Pressure (MPa)	30,1 MPa
Initial Consistency (Bc)	7 Bc
Final Consistency (Bc)	15 Bc
Initial Wall Temperature (°C)	22 °C
Final Wall Temperature (°C)	50 °C
Initial Motor Speed (RPM)	150 RPM
Final Motor Speed (RPM)	150 RPM
--Data--
Time (HH:MM:SS)	Temperature (°C)	Pressure (MPa)	Consistency (Bc)	Wall Temperature (°C)	Motor Speed (RPM)
0:00:00	23	0,6	7	22	150
0:00:10	23	0,7	7	22	150
0:00:20	23	0,8	7	23	150
0:00:30	24	1,0	7	23	150
0:00:40	23	1,1	7	23	150
0:00:50	23	1,2	7	23	150
0:01:00	23	1,4	7	23	150
0:01:10	23	1,4	7	23	150
0:01:20	23	1,6	7	24	150
0:01:30	23	1,9	7	24	150
0:01:40	23	2,0	7	24	150
0:01:50	23	2,1	7	25	150
0:02:00	23	2,2	7	25	150
0:02:10	23	2,3	7	25	150
0:02:20	23	2,5	7	26	150
0:02:30	24	2,6	7	27	150
0:02:40	24	2,8	7	28	150
0:02:50	24	3,0	7	28	150
0:03:00	24	3,1	7	29	150
0:03:10	24	3,3	7	30	150
0:03:20	24	3,5	7	30	150
0:03:30	24	3,7	7	31	150
0:03:40	24	3,9	7	31	150
0:03:50	24	4,1	7	32	150
0:04:00	24	4,3	7	33	150
0:04:10	24	4,5	7	33	150
0:04:20	24	4,8	7	34	150
0:04:30	24	4,9	7	34	150
0:04:40	24	5,0	7	35	150
0:04:50	24	5,2	7	35	150
0:05:00	24	5,3	7	36	150
0:05:10	25	5,4	7	36	150
0:05:20	25	5,5	7	36	150
0:05:30	25	5,7	7	36	150
0:05:40	25	5,8	7	36	150
0:05:50	25	5,9	7	36	150
0:06:00	25	6,0	7	37	150
0:06:10	25	6,1	7	37	150
0:06:20	26	6,3	7	37	150
0:06:30	26	6,4	7	37	150
0:06:40	26	6,5	7	38	150
0:06:50	26	6,6	7	37	150
0:07:00	26	6,7	7	38	150
0:07:10	26	6,8	7	38	150
0:07:20	26	6,9	7	38	150
0:07:30	27	7,0	7	38	150
0:07:40	27	7,1	7	38	150
0:07:50	27	7,1	7	38	150
0:08:00	27	7,2	7	38	150
0:08:10	27	7,3	7	39	150
0:08:20	27	7,3	7	38	150
0:08:30	28	7,4	7	38	150
0:08:40	28	7,5	7	39	150
0:08:50	28	7,5	7	39	150
0:09:00	28	7,6	7	39	150
0:09:10	28	7,7	7	39	150
0:09:20	28	7,7	7	39	150
0:09:30	29	7,8	7	39	150
0:09:40	29	7,8	7	39	150
0:09:50	29	7,9	7	39	150
0:10:00	29	7,9	7	39	150
0:10:10	29	8,5	7	39	150
0:10:20	29	8,5	7	39	150
0:10:30	29	8,5	7	39	150
0:10:40	30	8,6	7	39	150
0:10:50	30	8,6	7	39	150
0:11:00	30	8,7	7	39	150
0:11:10	30	8,9	7	39	150
0:11:20	30	8,9	7	39	150
0:11:30	30	9,3	7	39	150
0:11:40	30	9,3	7	39	150
0:11:50	31	9,4	7	39	150
0:12:00	31	9,4	7	39	150
0:12:10	31	9,9	7	39	150
0:12:20	31	10,0	7	39	150
0:12:30	31	10,1	7	39	150
0:12:40	31	10,1	7	39	150
0:12:50	31	10,2	7	39	150
0:13:00	31	10,2	7	39	150
0:13:10	32	10,3	7	40	150
0:13:20	32	10,5	7	40	150
0:13:30	32	10,6	7	40	150
0:13:40	32	10,8	7	40	150
0:13:50	32	11,0	7	40	150
0:14:00	32	11,1	7	40	150
0:14:10	32	11,1	7	40	150
0:14:20	32	11,2	7	40	150
0:14:30	32	11,3	7	40	150
0:14:40	33	11,4	7	40	150
0:14:50	33	11,5	7	40	150
0:15:00	33	12,0	7	40	150
0:15:10	33	12,0	7	41	150
0:15:20	33	12,1	7	41	150
0:15:30	33	12,2	7	41	150
0:15:40	33	12,2	7	41	150
0:15:50	33	12,3	7	41	150
0:16:00	33	12,4	7	41	150
0:16:10	34	12,5	7	41	150
0:16:20	34	12,8	7	41	150
0:16:30	34	12,9	7	41	150
0:16:40	34	13,0	7	42	150
0:16:50	34	13,0	7	42	150
0:17:00	34	13,1	7	42	150
0:17:10	34	13,2	7	42	150
0:17:20	34	13,4	7	42	150
0:17:30	34	13,5	7	42	150
0:17:40	34	13,6	7	42	150
0:17:50	35	13,7	7	43	150
0:18:00	35	14,2	7	43	150
0:18:10	35	14,3	7	43	150
0:18:20	35	14,3	7	43	150
0:18:30	35	14,4	7	43	150
0:18:40	35	14,5	7	43	150
0:18:50	35	14,6	7	43	150
0:19:00	35	14,7	7	43	150
0:19:10	35	14,8	7	43	150
0:19:20	36	14,9	7	44	150
0:19:30	36	15,0	7	44	150
0:19:40	36	15,0	7	44	150
0:19:50	36	15,6	7	44	150
0:20:00	36	15,7	7	44	150
0:20:10	36	15,8	7	45	150
0:20:20	36	15,9	7	44	150
0:20:30	36	16,1	7	45	150
0:20:40	36	16,2	7	45	150
0:20:50	36	16,3	7	45	150
0:21:00	37	16,4	7	45	150
0:21:10	37	16,4	7	45	150
0:21:20	37	16,5	7	46	150
0:21:30	37	16,6	7	46	150
0:21:40	37	16,6	7	46	150
0:21:50	37	16,7	7	46	150
0:22:00	37	16,8	7	46	150
0:22:10	37	16,9	7	46	150
0:22:20	38	17,0	7	46	150
0:22:30	38	17,5	7	46	150
0:22:40	38	17,5	7	46	150
0:22:50	38	17,6	7	46	150
0:23:00	38	17,7	7	46	150
0:23:10	38	17,7	7	46	150
0:23:20	38	17,8	7	46	150
0:23:30	38	17,9	7	47	150
0:23:40	38	18,0	7	47	150
0:23:50	39	18,5	6	47	150
0:24:00	39	18,6	6	47	150
0:24:10	39	18,7	6	47	150
0:24:20	39	18,8	6	47	150
0:24:30	39	18,9	6	47	150
0:24:40	39	19,0	6	48	150
0:24:50	39	19,0	6	48	150
0:25:00	39	19,1	6	48	150
0:25:10	39	19,2	6	48	150
0:25:20	39	19,3	6	48	150
0:25:30	40	19,4	6	48	150
0:25:40	40	19,5	6	48	150
0:25:50	40	19,6	6	48	150
0:26:00	40	20,1	6	49	150
0:26:10	40	20,2	6	49	150
0:26:20	40	20,3	6	49	150
0:26:30	40	20,4	6	49	150
0:26:40	40	20,5	6	49	150
0:26:50	40	20,6	6	49	150
0:27:00	41	20,7	6	49	150
0:27:10	41	20,8	6	50	150
0:27:20	41	20,9	6	50	150
0:27:30	41	20,9	6	50	150
0:27:40	41	21,0	6	50	150
0:27:50	41	21,1	6	50	150
0:28:00	41	21,2	6	50	150
0:28:10	41	21,3	6	50	150
0:28:20	41	21,8	6	50	150
0:28:30	42	21,9	6	51	150
0:28:40	42	22,0	6	51	150
0:28:50	42	22,1	6	51	150
0:29:00	42	22,1	6	51	150
0:29:10	42	22,2	6	51	150
0:29:20	42	22,3	6	51	150
0:29:30	42	22,4	6	51	150
0:29:40	42	22,5	6	51	150
0:29:50	42	22,6	6	51	150
0:30:00	43	22,7	6	52	150
0:30:10	43	22,8	6	52	150
0:30:20	43	22,9	6	52	150
0:30:30	43	23,0	6	52	150
0:30:40	43	23,2	6	52	150
0:30:50	43	23,3	6	52	150
0:31:00	43	23,4	6	52	150
0:31:10	43	23,9	6	53	150
0:31:20	43	24,0	6	53	150
0:31:30	44	24,1	6	53	150
0:31:40	44	24,1	6	53	150
0:31:50	44	24,3	6	53	150
0:32:00	44	24,4	6	53	150
0:32:10	44	24,4	6	53	150
0:32:20	44	24,5	6	53	150
0:32:30	44	24,6	6	54	150
0:32:40	44	24,7	6	54	150
0:32:50	44	24,8	6	54	150
0:33:00	45	24,9	6	54	150
0:33:10	45	25,0	6	54	150
0:33:20	45	25,6	6	54	150
0:33:30	45	25,6	6	55	150
0:33:40	45	25,7	6	54	150
0:33:50	45	25,8	6	55	150
0:34:00	45	25,9	6	54	150
0:34:10	45	26,0	6	55	150
0:34:20	45	26,0	6	55	150
0:34:30	46	26,1	6	55	150
0:34:40	46	26,2	6	55	150
0:34:50	46	26,3	6	55	150
0:35:00	46	26,4	6	56	150
0:35:10	46	26,5	6	56	150
0:35:20	46	26,6	6	56	150
0:35:30	46	26,7	6	56	150
0:35:40	46	27,2	6	56	150
0:35:50	46	27,2	6	56	150
0:36:00	47	27,3	6	56	150
0:36:10	47	27,4	6	57	150
0:36:20	47	27,5	6	57	150
0:36:30	47	27,6	6	57	150
0:36:40	47	27,7	6	57	150
0:36:50	47	27,8	6	57	150
0:37:00	47	27,9	6	57	150
0:37:10	47	27,9	6	57	150
0:37:20	47	28,1	6	57	150
0:37:30	48	28,2	6	57	150
0:37:40	48	28,3	6	57	150
0:37:50	48	28,5	6	57	150
0:38:00	48	28,6	6	57	150
0:38:10	48	28,7	6	57	150
0:38:20	48	28,8	6	58	150
0:38:30	48	28,9	6	59	150
0:38:40	48	29,4	7	59	150
0:38:50	48	29,5	6	59	150
0:39:00	49	29,6	6	59	150
0:39:10	49	29,7	6	59	150
0:39:20	49	29,7	6	59	150
0:39:30	49	29,8	6	59	150
0:39:40	49	29,9	6	59	150
0:39:50	49	30,0	6	59	150
0:40:00	49	30,1	6	59	150
0:40:10	49	30,2	6	60	150
0:40:20	49	30,2	6	60	150
0:40:30	50	30,3	6	59	150
0:40:40	50	30,3	6	60	150
0:40:50	50	30,3	6	59	150
0:41:00	50	30,3	6	59	150
0:41:10	50	30,3	6	59	150
0:41:20	50	30,3	6	59	150
0:41:30	50	30,2	6	58	150
0:41:40	50	30,2	6	58	150
0:41:50	50	30,1	6	58	150
0:42:00	50	30,0	6	58	150
0:42:10	51	30,0	6	57	150
0:42:20	51	30,1	6	57	150
0:42:30	51	30,1	6	56	150
0:42:40	51	30,3	6	56	150
0:42:50	51	30,2	6	56	150
0:43:00	51	30,1	6	55	150
0:43:10	51	30,0	7	55	150
0:43:20	51	30,3	7	55	150
0:43:30	51	30,2	7	55	150
0:43:40	51	30,1	7	54	150
0:43:50	51	30,0	7	54	150
0:44:00	51	30,1	7	54	150
0:44:10	51	30,0	7	54	150
0:44:20	51	30,2	7	54	150
0:44:30	51	30,2	7	53	150
0:44:40	51	30,1	7	53	150
0:44:50	51	30,1	6	53	150
0:45:00	51	30,2	6	53	150
0:45:10	51	30,2	6	53	150
0:45:20	51	30,2	6	53	150
0:45:30	51	30,1	6	53	150
0:45:40	51	30,1	6	53	150
0:45:50	51	30,0	6	53	150
0:46:00	51	30,0	6	53	150
0:46:10	51	30,4	6	52	150
0:46:20	51	30,4	6	52	150
0:46:30	51	30,3	6	52	150
0:46:40	51	30,3	6	52	150
0:46:50	51	30,3	6	52	150
0:47:00	51	30,3	6	52	150
0:47:10	51	30,3	6	52	150
0:47:20	51	30,2	6	52	150
0:47:30	51	30,2	6	52	150
0:47:40	51	30,2	6	52	150
0:47:50	51	30,2	6	52	150
0:48:00	51	30,2	6	52	150
0:48:10	51	30,2	6	52	150
0:48:20	51	30,2	6	52	150
0:48:30	51	30,2	6	52	150
0:48:40	51	30,2	6	52	150
0:48:50	51	30,2	6	52	150
0:49:00	51	30,3	6	52	150
0:49:10	50	30,3	6	52	150
0:49:20	50	30,3	6	52	150
0:49:30	50	30,3	6	52	150
0:49:40	50	30,3	6	52	150
0:49:50	50	30,3	6	52	150
0:50:00	50	30,3	6	52	150
0:50:10	50	30,4	6	52	150
0:50:20	50	30,4	6	52	150
0:50:30	50	30,4	6	52	150
0:50:40	50	30,4	6	52	150
0:50:50	50	30,4	6	52	150
0:51:00	50	30,5	6	52	150
0:51:10	50	30,5	6	52	150
0:51:20	50	30,5	6	52	150
0:51:30	50	30,5	6	52	150
0:51:40	50	30,5	6	52	150
0:51:50	50	30,5	6	52	150
0:52:00	50	30,6	6	52	150
0:52:10	50	30,6	6	52	150
0:52:20	50	30,6	6	52	150
0:52:30	50	30,6	6	52	150
0:52:40	50	30,7	6	52	150
0:52:50	50	30,7	6	53	150
0:53:00	50	30,7	6	53	150
0:53:10	50	30,7	6	53	150
0:53:20	50	30,7	6	53	150
0:53:30	50	30,8	6	53	150
0:53:40	50	30,8	6	53	150
0:53:50	50	30,8	6	53	150
0:54:00	50	30,8	6	53	150
0:54:10	50	30,8	6	53	150
0:54:20	50	30,8	6	53	150
0:54:30	50	30,8	6	53	150
0:54:40	50	30,9	6	53	150
0:54:50	50	30,9	6	53	150
0:55:00	50	30,9	6	53	150
0:55:10	50	30,9	6	53	150
0:55:20	50	30,9	6	53	150
0:55:30	50	31,0	6	53	150
0:55:40	50	31,0	6	53	150
0:55:50	50	31,0	6	53	150
0:56:00	50	31,0	6	53	150
0:56:10	50	31,0	6	53	150
0:56:20	50	31,0	6	53	150
0:56:30	50	31,0	6	53	150
0:56:40	50	31,0	6	53	150
0:56:50	50	31,0	6	53	150
0:57:00	50	31,0	6	53	150
0:57:10	50	31,1	6	53	150
0:57:20	50	30,9	6	53	150
0:57:30	50	30,9	6	53	150
0:57:40	50	30,9	6	53	150
0:57:50	50	30,9	6	53	150
0:58:00	50	30,9	6	53	150
0:58:10	50	30,9	6	53	150
0:58:20	50	30,9	6	53	150
0:58:30	50	30,9	6	53	150
0:58:40	50	30,9	6	53	150
0:58:50	50	30,9	6	53	150
0:59:00	50	30,9	6	53	150
0:59:10	50	30,9	6	53	150
0:59:20	50	30,9	6	53	150
0:59:30	50	30,9	6	53	150
0:59:40	50	30,9	6	53	150
0:59:50	50	30,9	6	53	150
1:00:00	50	30,9	6	52	150
1:00:10	50	30,9	6	52	150
1:00:20	50	30,9	6	52	150
1:00:30	50	30,9	6	53	150
1:00:40	50	30,9	6	52	150
1:00:50	50	30,9	6	52	150
1:01:00	50	30,9	6	52	150
1:01:10	50	30,9	6	52	150
1:01:20	50	30,9	6	52	150
1:01:30	50	30,9	6	52	150
1:01:40	50	30,9	6	53	150
1:01:50	50	30,9	6	52	150
1:02:00	50	31,0	6	52	150
1:02:10	50	31,0	6	52	150
1:02:20	50	31,0	6	52	150
1:02:30	50	31,0	6	52	150
1:02:40	50	31,0	6	52	150
1:02:50	50	31,0	6	52	150
1:03:00	50	31,0	6	52	150
1:03:10	50	30,9	6	52	150
1:03:20	50	30,9	6	52	150
1:03:30	50	30,9	6	52	150
1:03:40	50	30,9	6	52	150
1:03:50	50	30,9	6	52	150
1:04:00	50	30,9	6	52	150
1:04:10	50	30,9	6	52	150
1:04:20	50	30,9	6	52	150
1:04:30	50	30,9	6	52	150
1:04:40	50	30,9	6	52	150
1:04:50	50	30,9	6	52	150
1:05:00	50	30,9	6	52	150
1:05:10	50	30,9	6	52	150
1:05:20	50	30,9	6	52	150
1:05:30	50	30,9	6	52	150
1:05:40	50	30,9	6	52	150
1:05:50	50	30,9	6	52	150
1:06:00	50	30,9	6	52	150
1:06:10	50	30,9	6	52	150
1:06:20	50	30,9	6	52	150
1:06:30	50	30,9	6	52	150
1:06:40	50	30,9	6	52	150
1:06:50	50	30,9	6	52	150
1:07:00	50	30,9	6	52	150
1:07:10	50	30,9	6	52	150
1:07:20	50	30,9	6	52	150
1:07:30	50	30,9	6	52	150
1:07:40	50	30,9	6	52	150
1:07:50	50	30,9	6	52	150
1:08:00	50	30,9	6	52	150
1:08:10	50	30,9	6	52	150
1:08:20	50	30,9	6	51	150
1:08:30	50	30,9	6	52	150
1:08:40	50	30,9	6	52	150
1:08:50	50	30,9	6	51	150
1:09:00	50	30,9	6	52	150
1:09:10	50	30,9	6	52	150
1:09:20	50	30,9	6	52	150
1:09:30	50	30,9	6	51	150
1:09:40	50	30,9	6	51	150
1:09:50	50	30,9	6	52	150
1:10:00	50	30,9	6	51	150
1:10:10	50	30,9	6	51	150
1:10:20	50	30,9	6	51	150
1:10:30	50	30,9	6	52	150
1:10:40	50	30,9	6	51	150
1:10:50	50	30,9	6	52	150
1:11:00	50	30,9	6	52	150
1:11:10	50	30,9	6	51	150
1:11:20	50	30,9	6	52	150
1:11:30	50	30,9	6	52	150
1:11:40	50	30,9	6	51	150
1:11:50	50	30,9	6	51	150
1:12:00	50	30,9	6	52	150
1:12:10	50	30,9	6	52	150
1:12:20	50	30,9	6	51	150
1:12:30	50	30,9	6	52	150
1:12:40	50	30,9	6	51	150
1:12:50	50	31,0	6	52	150
1:13:00	50	31,0	6	51	150
1:13:10	50	31,0	6	52	150
1:13:20	50	31,0	6	51	150
1:13:30	50	31,0	6	51	150
1:13:40	50	31,0	6	51	150
1:13:50	50	31,0	6	52	150
1:14:00	50	31,0	6	52	150
1:14:10	50	31,0	6	52	150
1:14:20	50	31,0	6	52	150
1:14:30	50	31,0	6	51	150
1:14:40	50	31,0	6	52	150
1:14:50	50	31,0	6	52	150
1:15:00	50	31,0	6	52	150
1:15:10	50	31,0	6	51	150
1:15:20	50	31,0	6	52	150
1:15:30	50	31,0	6	51	150
1:15:40	50	31,0	6	51	150
1:15:50	50	31,0	6	52	150
1:16:00	50	31,0	6	51	150
1:16:10	50	31,0	6	52	150
1:16:20	50	31,0	6	51	150
1:16:30	50	31,0	6	51	150
1:16:40	50	31,0	6	51	150
1:16:50	50	31,0	6	51	150
1:17:00	50	31,0	6	51	150
1:17:10	50	31,0	6	51	150
1:17:20	50	31,0	6	51	150
1:17:30	50	31,0	6	51	150
1:17:40	50	31,0	6	51	150
1:17:50	50	31,0	6	51	150
1:18:00	50	31,0	6	51	150
1:18:10	50	31,0	6	51	150
1:18:20	50	31,0	6	52	150
1:18:30	50	31,0	6	51	150
1:18:40	50	31,0	6	51	150
1:18:50	50	31,0	6	51	150
1:19:00	50	31,0	6	51	150
1:19:10	50	31,0	6	51	150
1:19:20	50	31,0	6	51	150
1:19:30	50	31,0	6	51	150
1:19:40	50	31,0	6	51	150
1:19:50	50	31,0	6	51	150
1:20:00	50	31,0	6	51	150
1:20:10	50	31,0	6	51	150
1:20:20	50	31,0	6	51	150
1:20:30	50	31,0	6	51	150
1:20:40	50	31,0	6	51	150
1:20:50	50	31,0	6	51	150
1:21:00	50	31,0	6	51	150
1:21:10	50	31,0	6	51	150
1:21:20	50	31,0	6	51	150
1:21:30	50	31,0	6	51	150
1:21:40	50	31,0	6	51	150
1:21:50	50	31,0	6	51	150
1:22:00	50	31,0	6	51	150
1:22:10	50	31,0	6	51	150
1:22:20	50	31,0	6	51	150
1:22:30	50	31,0	6	51	150
1:22:40	50	31,0	6	51	150
1:22:50	50	31,0	6	51	150
1:23:00	50	31,0	6	51	150
1:23:10	50	31,0	6	51	150
1:23:20	50	31,0	6	51	150
1:23:30	50	31,0	6	51	150
1:23:40	50	31,0	6	51	150
1:23:50	50	31,0	6	51	150
1:24:00	50	31,0	6	51	150
1:24:10	50	31,0	6	51	150
1:24:20	50	31,0	6	51	150
1:24:30	50	31,0	6	51	150
1:24:40	50	31,0	6	51	150
1:24:50	50	31,0	6	51	150
1:25:00	50	31,0	6	51	150
1:25:10	50	31,0	6	51	150
1:25:20	50	31,0	6	51	150
1:25:30	50	31,0	6	51	150
1:25:40	50	31,0	6	51	150
1:25:50	50	31,0	6	51	150
1:26:00	50	31,0	6	51	150
1:26:10	50	31,0	6	51	150
1:26:20	50	31,0	6	51	150
1:26:30	50	31,0	6	51	150
1:26:40	50	31,0	6	51	150
1:26:50	50	31,0	6	51	150
1:27:00	50	31,0	6	51	150
1:27:10	50	31,0	6	51	150
1:27:20	50	31,0	6	51	150
1:27:30	50	31,0	6	51	150
1:27:40	50	31,0	6	51	150
1:27:50	50	31,0	6	51	150
1:28:00	50	31,0	6	51	150
1:28:10	50	31,0	6	51	150
1:28:20	50	31,0	6	51	150
1:28:30	50	31,0	6	51	150
1:28:40	50	31,0	6	51	150
1:28:50	50	31,0	6	51	150
1:29:00	50	31,0	6	51	150
1:29:10	50	31,0	6	51	150
1:29:20	50	31,0	6	51	150
1:29:30	50	31,0	6	51	150
1:29:40	50	31,0	6	51	150
1:29:50	50	31,0	6	51	150
1:30:00	50	31,0	6	51	150
1:30:10	50	31,0	6	51	150
1:30:20	50	31,0	6	51	150
1:30:30	50	31,0	6	51	150
1:30:40	50	31,0	6	51	150
1:30:50	50	31,0	6	51	150
1:31:00	50	31,1	6	51	150
1:31:10	50	31,1	6	51	150
1:31:20	50	31,1	6	51	150
1:31:30	50	31,0	6	51	150
1:31:40	50	31,1	6	51	150
1:31:50	50	31,1	6	51	150
1:32:00	50	31,1	6	51	150
1:32:10	50	31,0	6	51	150
1:32:20	50	31,0	6	51	150
1:32:30	50	31,0	6	51	150
1:32:40	50	31,0	6	51	150
1:32:50	50	31,0	6	51	150
1:33:00	50	31,1	6	51	150
1:33:10	50	31,0	6	51	150
1:33:20	50	31,0	6	51	150
1:33:30	50	31,0	6	51	150
1:33:40	50	31,0	6	51	150
1:33:50	50	31,0	6	51	150
1:34:00	50	31,0	6	51	150
1:34:10	50	31,0	6	51	150
1:34:20	50	31,0	6	51	150
1:34:30	50	31,0	6	51	150
1:34:40	50	31,0	6	51	150
1:34:50	50	31,0	6	51	150
1:35:00	50	31,0	6	51	150
1:35:10	50	31,0	6	51	150
1:35:20	50	31,0	6	51	150
1:35:30	50	31,0	6	51	150
1:35:40	50	31,0	6	51	150
1:35:50	50	31,0	6	51	150
1:36:00	50	31,0	6	51	150
1:36:10	50	31,0	6	51	150
1:36:20	50	31,0	6	51	150
1:36:30	50	31,0	6	51	150
1:36:40	50	31,0	6	51	150
1:36:50	50	31,0	6	51	150
1:37:00	50	31,1	6	51	150
1:37:10	50	31,0	6	51	150
1:37:20	50	31,1	6	51	150
1:37:30	50	31,1	6	51	150
1:37:40	50	31,1	6	51	150
1:37:50	50	31,1	6	51	150
1:38:00	50	31,0	6	51	150
1:38:10	50	31,0	6	51	150
1:38:20	50	31,0	6	51	150
1:38:30	50	31,0	6	51	150
1:38:40	50	31,0	6	51	150
1:38:50	50	31,0	6	51	150
1:39:00	50	31,1	6	51	150
1:39:10	50	31,1	6	51	150
1:39:20	50	31,1	6	51	150
1:39:30	50	31,0	6	51	150
1:39:40	50	31,0	6	51	150
1:39:50	50	31,0	6	51	150
1:40:00	50	31,1	6	51	150
1:40:10	50	31,1	6	51	150
1:40:20	50	31,1	6	51	150
1:40:30	50	31,1	6	51	150
1:40:40	50	30,9	6	51	150
1:40:50	50	30,9	6	51	150
1:41:00	50	30,9	6	51	150
1:41:10	50	30,9	6	51	150
1:41:20	50	30,9	6	51	150
1:41:30	50	30,9	6	51	150
1:41:40	50	30,9	6	51	150
1:41:50	50	30,9	6	51	150
1:42:00	50	30,9	6	51	150
1:42:10	50	30,9	6	51	150
1:42:20	50	30,9	6	51	150
1:42:30	50	30,9	6	51	150
1:42:40	50	30,9	6	51	150
1:42:50	50	30,9	6	51	150
1:43:00	50	30,9	6	51	150
1:43:10	50	30,9	6	51	150
1:43:20	50	30,9	6	51	150
1:43:30	50	30,9	6	51	150
1:43:40	50	30,9	6	51	150
1:43:50	50	30,9	6	51	150
1:44:00	50	30,9	6	51	150
1:44:10	50	30,9	6	51	150
1:44:20	50	30,9	6	51	150
1:44:30	50	30,9	6	51	150
1:44:40	50	30,9	6	51	150
1:44:50	50	30,9	6	51	150
1:45:00	50	30,9	6	51	150
1:45:10	50	30,9	6	51	150
1:45:20	50	30,9	6	51	150
1:45:30	50	30,9	6	51	150
1:45:40	50	30,9	6	51	150
1:45:50	50	30,9	6	51	150
1:46:00	50	30,9	6	51	150
1:46:10	50	30,9	6	51	150
1:46:20	50	30,9	6	51	150
1:46:30	50	30,9	6	51	150
1:46:40	50	30,9	6	51	150
1:46:50	50	30,9	6	51	150
1:47:00	50	30,9	6	51	150
1:47:10	50	30,9	6	51	150
1:47:20	50	30,9	6	51	150
1:47:30	50	30,9	6	51	150
1:47:40	50	30,9	6	51	150
1:47:50	50	30,9	6	51	150
1:48:00	50	30,9	6	51	150
1:48:10	50	30,9	6	51	150
1:48:20	50	30,9	6	51	150
1:48:30	50	30,9	6	51	150
1:48:40	50	30,9	6	51	150
1:48:50	50	30,9	6	51	150
1:49:00	50	30,9	6	51	150
1:49:10	50	30,9	6	51	150
1:49:20	50	30,9	6	51	150
1:49:30	50	30,9	6	51	150
1:49:40	50	30,9	6	51	150
1:49:50	50	30,9	6	51	150
1:50:00	50	30,9	6	51	150
1:50:10	50	30,9	6	51	150
1:50:20	50	30,9	6	51	150
1:50:30	50	30,9	6	51	150
1:50:40	50	30,9	6	51	150
1:50:50	50	30,9	6	51	150
1:51:00	50	30,9	6	51	150
1:51:10	50	30,9	6	51	150
1:51:20	50	30,9	6	51	150
1:51:30	50	30,9	6	51	150
1:51:40	50	30,9	6	51	150
1:51:50	50	30,9	6	51	150
1:52:00	50	30,9	6	51	150
1:52:10	50	30,9	6	51	150
1:52:20	50	30,9	6	51	150
1:52:30	50	30,9	6	51	150
1:52:40	50	30,9	6	51	150
1:52:50	50	30,9	6	51	150
1:53:00	50	30,9	6	51	150
1:53:10	50	30,9	6	50	150
1:53:20	50	30,9	6	50	150
1:53:30	50	30,8	6	51	150
1:53:40	50	30,9	6	51	150
1:53:50	50	30,9	6	51	150
1:54:00	50	30,8	6	51	150
1:54:10	50	30,8	6	51	150
1:54:20	50	30,8	6	51	150
1:54:30	50	30,8	6	50	150
1:54:40	50	30,9	6	51	150
1:54:50	50	30,9	6	51	150
1:55:00	50	30,9	6	51	150
1:55:10	50	30,8	6	51	150
1:55:20	50	30,8	6	51	150
1:55:30	50	30,8	6	51	150
1:55:40	50	30,8	6	51	150
1:55:50	50	30,8	6	51	150
1:56:00	50	30,8	6	51	150
1:56:10	50	30,8	6	51	150
1:56:20	50	30,8	6	51	150
1:56:30	50	30,8	6	51	150
1:56:40	50	30,9	6	51	150
1:56:50	50	30,8	6	51	150
1:57:00	50	30,9	6	51	150
1:57:10	50	30,9	6	51	150
1:57:20	50	30,9	6	51	150
1:57:30	50	30,9	6	51	150
1:57:40	50	30,9	6	51	150
1:57:50	50	30,9	6	51	150
1:58:00	50	30,9	6	51	150
1:58:10	50	30,9	6	50	150
1:58:20	50	30,9	6	51	150
1:58:30	50	30,9	6	51	150
1:58:40	50	30,9	6	50	150
1:58:50	50	30,9	6	51	150
1:59:00	50	30,9	7	51	150
1:59:10	50	30,9	6	51	150
1:59:20	50	30,8	6	50	150
1:59:30	50	30,8	6	51	150
1:59:40	50	30,8	6	51	150
1:59:50	50	30,8	6	51	150
2:00:00	50	30,8	6	51	150
2:00:10	50	30,8	6	50	150
2:00:20	50	30,8	6	51	150
2:00:30	50	30,8	6	51	150
2:00:40	50	30,8	6	51	150
2:00:50	50	30,8	6	51	150
2:01:00	50	30,8	6	51	150
2:01:10	50	30,8	6	51	150
2:01:20	50	30,8	6	50	150
2:01:30	50	30,8	6	51	150
2:01:40	50	30,8	6	51	150
2:01:50	50	30,9	6	51	150
2:02:00	50	30,9	6	51	150
2:02:10	50	30,8	6	51	150
2:02:20	50	30,8	6	51	150
2:02:30	50	30,8	6	51	150
2:02:40	50	30,9	6	51	150
2:02:50	50	30,9	6	51	150
2:03:00	50	30,9	6	51	150
2:03:10	50	30,9	6	51	150
2:03:20	50	30,9	6	51	150
2:03:30	50	30,9	6	51	150
2:03:40	50	30,9	6	51	150
2:03:50	50	30,9	6	51	150
2:04:00	50	30,9	6	51	150
2:04:10	50	30,9	6	51	150
2:04:20	50	30,9	6	51	150
2:04:30	50	30,9	6	51	150
2:04:40	50	30,9	6	51	150
2:04:50	50	30,9	6	51	150
2:05:00	50	30,9	7	51	150
2:05:10	50	30,9	6	51	150
2:05:20	50	30,9	6	51	150
2:05:30	50	30,9	6	51	150
2:05:40	50	30,9	6	51	150
2:05:50	50	30,9	7	51	150
2:06:00	50	30,9	6	51	150
2:06:10	50	30,9	6	51	150
2:06:20	50	30,9	6	51	150
2:06:30	50	30,9	6	51	150
2:06:40	50	30,9	7	51	150
2:06:50	50	30,9	7	51	150
2:07:00	50	30,9	6	51	150
2:07:10	50	30,9	6	51	150
2:07:20	50	30,9	7	51	150
2:07:30	50	30,9	6	51	150
2:07:40	50	30,9	6	50	150
2:07:50	50	30,9	6	51	150
2:08:00	50	30,9	6	51	150
2:08:10	50	30,9	7	50	150
2:08:20	50	30,9	6	51	150
2:08:30	50	30,9	6	51	150
2:08:40	50	30,9	7	51	150
2:08:50	50	30,9	7	51	150
2:09:00	50	30,9	6	51	150
2:09:10	50	30,9	6	51	150
2:09:20	50	30,9	6	51	150
2:09:30	50	30,9	7	50	150
2:09:40	50	30,9	6	51	150
2:09:50	50	30,9	7	51	150
2:10:00	50	30,9	6	51	150
2:10:10	50	30,9	6	51	150
2:10:20	50	30,9	6	51	150
2:10:30	50	30,9	6	51	150
2:10:40	50	30,9	6	51	150
2:10:50	50	30,9	6	51	150
2:11:00	50	30,9	7	51	150
2:11:10	50	30,9	7	51	150
2:11:20	50	30,8	7	50	150
2:11:30	50	30,8	7	51	150
2:11:40	50	30,8	6	51	150
2:11:50	50	30,9	6	51	150
2:12:00	50	30,9	6	51	150
2:12:10	50	30,9	6	50	150
2:12:20	50	30,9	7	51	150
2:12:30	50	30,8	6	51	150
2:12:40	50	30,8	6	51	150
2:12:50	50	30,8	6	51	150
2:13:00	50	30,8	6	51	150
2:13:10	50	30,8	6	51	150
2:13:20	50	30,8	7	51	150
2:13:30	50	30,8	6	51	150
2:13:40	50	30,8	7	51	150
2:13:50	50	30,8	6	51	150
2:14:00	50	30,8	6	51	150
2:14:10	50	30,8	7	50	150
2:14:20	50	30,8	6	51	150
2:14:30	50	30,8	6	51	150
2:14:40	50	30,8	7	51	150
2:14:50	50	30,8	6	50	150
2:15:00	50	30,8	6	50	150
2:15:10	50	30,8	7	51	150
2:15:20	50	30,8	7	51	150
2:15:30	50	30,8	6	51	150
2:15:40	50	30,8	6	50	150
2:15:50	50	30,8	7	50	150
2:16:00	50	30,8	7	51	150
2:16:10	50	30,8	7	51	150
2:16:20	50	30,8	7	50	150
2:16:30	50	30,8	7	50	150
2:16:40	50	30,8	6	50	150
2:16:50	50	30,8	6	50	150
2:17:00	50	30,8	6	50	150
2:17:10	50	30,8	6	51	150
2:17:20	50	30,8	7	50	150
2:17:30	50	30,8	6	50	150
2:17:40	50	30,8	6	51	150
2:17:50	50	30,8	7	51	150
2:18:00	50	30,8	6	50	150
2:18:10	50	30,8	7	50	150
2:18:20	50	30,8	7	51	150
2:18:30	50	30,8	6	51	150
2:18:40	50	30,8	7	50	150
2:18:50	50	30,8	6	50	150
2:19:00	50	30,8	7	51	150
2:19:10	50	30,8	7	50	150
2:19:20	50	30,8	6	51	150
2:19:30	50	30,8	7	51	150
2:19:40	50	30,8	7	51	150
2:19:50	50	30,8	7	51	150
2:20:00	50	30,8	6	50	150
2:20:10	50	30,8	7	50	150
2:20:20	50	30,8	7	50	150
2:20:30	50	30,8	6	50	150
2:20:40	50	30,8	6	51	150
2:20:50	50	30,8	6	50	150
2:21:00	50	30,8	7	50	150
2:21:10	50	30,8	6	50	150
2:21:20	50	30,8	6	50	150
2:21:30	50	30,8	7	51	150
2:21:40	50	30,8	7	50	150
2:21:50	50	30,8	7	50	150
2:22:00	50	30,8	7	50	150
2:22:10	50	30,8	6	51	150
2:22:20	50	30,8	7	51	150
2:22:30	50	30,8	7	50	150
2:22:40	50	30,8	7	51	150
2:22:50	50	30,8	7	51	150
2:23:00	50	30,8	7	51	150
2:23:10	50	30,8	7	50	150
2:23:20	50	30,8	7	51	150
2:23:30	50	30,8	7	51	150
2:23:40	50	30,8	7	50	150
2:23:50	50	30,8	7	50	150
2:24:00	50	30,8	6	50	150
2:24:10	50	30,8	7	50	150
2:24:20	50	30,8	7	50	150
2:24:30	50	30,8	7	51	150
2:24:40	50	30,8	6	50	150
2:24:50	50	30,7	7	50	150
2:25:00	50	30,7	7	50	150
2:25:10	50	30,8	7	50	150
2:25:20	50	30,8	7	50	150
2:25:30	50	30,8	7	50	150
2:25:40	50	30,7	6	50	150
2:25:50	50	30,7	7	50	150
2:26:00	50	30,7	7	51	150
2:26:10	50	30,7	7	50	150
2:26:20	50	30,7	7	51	150
2:26:30	50	30,7	7	50	150
2:26:40	50	30,7	6	50	150
2:26:50	50	30,8	7	50	150
2:27:00	50	30,8	7	50	150
2:27:10	50	30,8	7	50	150
2:27:20	50	30,8	7	51	150
2:27:30	50	30,7	6	50	150
2:27:40	50	30,7	7	50	150
2:27:50	50	30,7	7	50	150
2:28:00	50	30,7	6	50	150
2:28:10	50	30,7	7	50	150
2:28:20	50	30,7	7	50	150
2:28:30	50	30,7	7	50	150
2:28:40	50	30,7	7	50	150
2:28:50	50	30,7	7	50	150
2:29:00	50	30,7	7	50	150
2:29:10	50	30,7	6	50	150
2:29:20	50	30,7	7	50	150
2:29:30	50	30,7	7	50	150
2:29:40	50	30,7	7	50	150
2:29:50	50	30,7	7	50	150
2:30:00	50	30,7	7	50	150
2:30:10	50	30,7	7	50	150
2:30:20	50	30,7	7	50	150
2:30:30	50	30,7	7	50	150
2:30:40	50	30,7	7	50	150
2:30:50	50	30,7	7	50	150
2:31:00	50	30,7	7	50	150
2:31:10	50	30,7	6	50	150
2:31:20	50	30,7	7	50	150
2:31:30	50	30,7	7	50	150
2:31:40	50	30,7	7	50	150
2:31:50	50	30,7	7	50	150
2:32:00	50	30,7	7	50	150
2:32:10	50	30,7	7	50	150
2:32:20	50	30,7	7	50	150
2:32:30	50	30,7	7	50	150
2:32:40	50	30,7	7	50	150
2:32:50	50	30,7	7	50	150
2:33:00	50	30,7	7	50	150
2:33:10	50	30,7	7	50	150
2:33:20	50	30,7	7	50	150
2:33:30	50	30,7	7	50	150
2:33:40	50	30,7	7	50	150
2:33:50	50	30,7	7	50	150
2:34:00	50	30,7	7	50	150
2:34:10	50	30,7	7	50	150
2:34:20	50	30,7	6	50	150
2:34:30	50	30,7	7	50	150
2:34:40	50	30,7	7	50	150
2:34:50	50	30,7	7	50	150
2:35:00	50	30,7	7	50	150
2:35:10	50	30,7	7	50	150
2:35:20	50	30,7	6	50	150
2:35:30	50	30,7	7	50	150
2:35:40	50	30,7	7	50	150
2:35:50	50	30,7	7	50	150
2:36:00	50	30,7	7	50	150
2:36:10	50	30,7	7	50	150
2:36:20	50	30,7	7	50	150
2:36:30	50	30,7	7	50	150
2:36:40	50	30,7	7	50	150
2:36:50	50	30,7	7	51	150
2:37:00	50	30,7	7	50	150
2:37:10	50	30,7	7	50	150
2:37:20	50	30,7	7	50	150
2:37:30	50	30,7	7	50	150
2:37:40	50	30,7	7	50	150
2:37:50	50	30,7	6	50	150
2:38:00	50	30,7	7	50	150
2:38:10	50	30,7	7	50	150
2:38:20	50	30,7	7	50	150
2:38:30	50	30,7	7	50	150
2:38:40	50	30,7	7	50	150
2:38:50	50	30,7	7	50	150
2:39:00	50	30,7	7	50	150
2:39:10	50	30,7	7	50	150
2:39:20	50	30,6	7	50	150
2:39:30	50	30,6	7	50	150
2:39:40	50	30,6	7	50	150
2:39:50	50	30,6	7	50	150
2:40:00	50	30,6	7	50	150
2:40:10	50	30,6	7	50	150
2:40:20	50	30,6	7	50	150
2:40:30	50	30,6	7	50	150
2:40:40	50	30,6	7	50	150
2:40:50	50	30,6	7	50	150
2:41:00	50	30,6	7	50	150
2:41:10	50	30,6	7	50	150
2:41:20	50	30,6	7	50	150
2:41:30	50	30,6	7	50	150
2:41:40	50	30,6	7	50	150
2:41:50	50	30,6	7	50	150
2:42:00	50	30,6	7	50	150
2:42:10	50	30,6	7	50	150
2:42:20	50	30,6	7	50	150
2:42:30	50	30,6	7	50	150
2:42:40	50	30,6	6	50	150
2:42:50	50	30,6	7	50	150
2:43:00	50	30,6	7	50	150
2:43:10	50	30,6	7	50	150
2:43:20	50	30,6	7	50	150
2:43:30	50	30,6	7	50	150
2:43:40	50	30,6	7	50	150
2:43:50	50	30,6	7	50	150
2:44:00	50	30,6	7	50	150
2:44:10	50	30,6	7	50	150
2:44:20	50	30,6	7	50	150
2:44:30	50	30,6	7	50	150
2:44:40	50	30,6	7	50	150
2:44:50	50	30,6	7	50	150
2:45:00	50	30,6	7	50	150
2:45:10	50	30,6	7	50	150
2:45:20	50	30,6	7	50	150
2:45:30	50	30,6	7	50	150
2:45:40	50	30,6	7	50	150
2:45:50	50	30,6	7	50	150
2:46:00	50	30,6	7	50	150
2:46:10	50	30,6	7	50	150
2:46:20	50	30,6	7	50	150
2:46:30	50	30,6	7	50	150
2:46:40	50	30,6	7	50	150
2:46:50	50	30,6	7	50	150
2:47:00	50	30,6	7	50	150
2:47:10	50	30,6	7	50	150
2:47:20	50	30,6	7	50	150
2:47:30	50	30,6	7	50	150
2:47:40	50	30,5	7	50	150
2:47:50	50	30,5	7	50	150
2:48:00	50	30,5	7	50	150
2:48:10	50	30,5	7	50	150
2:48:20	50	30,5	7	50	150
2:48:30	50	30,5	7	50	150
2:48:40	50	30,5	7	50	150
2:48:50	50	30,5	7	50	150
2:49:00	50	30,5	7	50	150
2:49:10	50	30,5	7	50	150
2:49:20	50	30,5	7	50	150
2:49:30	50	30,5	6	50	150
2:49:40	50	30,5	7	50	150
2:49:50	50	30,5	7	50	150
2:50:00	50	30,5	7	50	150
2:50:10	50	30,5	7	50	150
2:50:20	50	30,5	7	50	150
2:50:30	50	30,5	7	50	150
2:50:40	50	30,5	7	50	150
2:50:50	50	30,5	7	50	150
2:51:00	50	30,5	7	50	150
2:51:10	50	30,5	7	50	150
2:51:20	50	30,5	7	50	150
2:51:30	50	30,5	7	50	150
2:51:40	50	30,5	7	50	150
2:51:50	50	30,5	7	50	150
2:52:00	50	30,5	7	50	150
2:52:10	50	30,5	7	50	150
2:52:20	50	30,5	7	50	150
2:52:30	50	30,5	7	50	150
2:52:40	50	30,5	7	50	150
2:52:50	50	30,5	7	50	150
2:53:00	50	30,5	7	50	150
2:53:10	50	30,5	7	50	150
2:53:20	50	30,5	7	50	150
2:53:30	50	30,5	7	50	150
2:53:40	50	30,5	7	50	150
2:53:50	50	30,5	7	50	150
2:54:00	50	30,5	7	50	150
2:54:10	50	30,5	7	50	150
2:54:20	50	30,5	7	50	150
2:54:30	50	30,5	7	50	150
2:54:40	50	30,5	7	50	150
2:54:50	50	30,5	7	50	150
2:55:00	50	30,5	7	50	150
2:55:10	50	30,5	7	50	150
2:55:20	50	30,5	7	50	150
2:55:30	50	30,5	7	50	150
2:55:40	50	30,5	7	50	150
2:55:50	50	30,4	7	50	150
2:56:00	50	30,4	7	50	150
2:56:10	50	30,4	7	50	150
2:56:20	50	30,4	7	50	150
2:56:30	50	30,5	7	50	150
2:56:40	50	30,5	7	50	150
2:56:50	50	30,4	7	50	150
2:57:00	50	30,4	7	50	150
2:57:10	50	30,4	7	50	150
2:57:20	50	30,4	7	50	150
2:57:30	50	30,4	7	50	150
2:57:40	50	30,4	7	50	150
2:57:50	50	30,4	7	50	150
2:58:00	50	30,4	7	50	150
2:58:10	50	30,4	7	50	150
2:58:20	50	30,4	7	50	150
2:58:30	50	30,4	7	50	150
2:58:40	50	30,4	7	50	150
2:58:50	50	30,4	7	50	150
2:59:00	50	30,4	7	50	150
2:59:10	50	30,4	7	50	150
2:59:20	50	30,4	7	50	150
2:59:30	50	30,4	7	50	150
2:59:40	50	30,4	7	50	150
2:59:50	50	30,4	7	50	150
3:00:00	50	30,4	7	50	150
3:00:10	50	30,4	7	50	150
3:00:20	50	30,4	7	50	150
3:00:30	50	30,4	7	50	150
3:00:40	50	30,4	7	50	150
3:00:50	50	30,4	7	50	150
3:01:00	50	30,4	7	50	150
3:01:10	50	30,4	7	50	150
3:01:20	50	30,4	7	50	150
3:01:30	50	30,4	7	50	150
3:01:40	50	30,4	7	50	150
3:01:50	50	30,4	7	50	150
3:02:00	50	30,4	7	50	150
3:02:10	50	30,4	7	50	150
3:02:20	50	30,4	7	50	150
3:02:30	50	30,4	7	50	150
3:02:40	50	30,4	7	50	150
3:02:50	50	30,4	7	50	150
3:03:00	50	30,3	7	50	150
3:03:10	50	30,4	7	50	150
3:03:20	50	30,3	7	50	150
3:03:30	50	30,3	7	50	150
3:03:40	50	30,3	7	50	150
3:03:50	50	30,3	7	50	150
3:04:00	50	30,3	7	50	150
3:04:10	50	30,3	7	50	150
3:04:20	50	30,3	7	50	150
3:04:30	50	30,3	7	50	150
3:04:40	50	30,3	7	50	150
3:04:50	50	30,3	7	50	150
3:05:00	50	30,3	7	50	150
3:05:10	50	30,3	7	50	150
3:05:20	50	30,3	7	50	150
3:05:30	50	30,3	7	50	150
3:05:40	50	30,3	7	50	150
3:05:50	50	30,3	7	50	150
3:06:00	50	30,3	7	50	150
3:06:10	50	30,3	7	50	150
3:06:20	50	30,3	7	50	150
3:06:30	50	30,3	7	50	150
3:06:40	50	30,3	7	50	150
3:06:50	50	30,3	7	50	150
3:07:00	50	30,3	7	50	150
3:07:10	50	30,3	7	50	150
3:07:20	50	30,3	7	50	150
3:07:30	50	30,3	7	50	150
3:07:40	50	30,3	7	50	150
3:07:50	50	30,3	7	50	150
3:08:00	50	30,3	7	50	150
3:08:10	50	30,2	7	50	150
3:08:20	50	30,3	7	50	150
3:08:30	50	30,3	7	50	150
3:08:40	50	30,2	7	50	150
3:08:50	50	30,2	7	50	150
3:09:00	50	30,2	7	50	150
3:09:10	50	30,2	7	50	150
3:09:20	50	30,2	7	50	150
3:09:30	50	30,2	7	50	150
3:09:40	50	30,2	7	50	150
3:09:50	50	30,2	7	50	150
3:10:00	50	30,2	7	50	150
3:10:10	50	30,2	7	50	150
3:10:20	50	30,2	7	50	150
3:10:30	50	30,2	7	50	150
3:10:40	50	30,2	7	50	150
3:10:50	50	30,2	7	50	150
3:11:00	50	30,2	7	50	150
3:11:10	50	30,2	7	50	150
3:11:20	50	30,2	7	50	150
3:11:30	50	30,2	7	50	150
3:11:40	50	30,2	7	50	150
3:11:50	50	30,2	7	50	150
3:12:00	50	30,2	7	50	150
3:12:10	50	30,2	7	50	150
3:12:20	50	30,2	7	50	150
3:12:30	50	30,2	7	50	150
3:12:40	50	30,2	7	50	150
3:12:50	50	30,2	7	50	150
3:13:00	50	30,2	7	50	150
3:13:10	50	30,2	7	50	150
3:13:20	50	30,2	7	50	150
3:13:30	50	30,2	7	50	150
3:13:40	50	30,2	7	50	150
3:13:50	50	30,2	7	50	150
3:14:00	50	30,2	7	50	150
3:14:10	50	30,2	7	50	150
3:14:20	50	30,2	7	50	150
3:14:30	50	30,2	7	50	150
3:14:40	50	30,2	7	50	150
3:14:50	50	30,2	7	50	150
3:15:00	50	30,2	7	50	150
3:15:10	50	30,2	7	50	150
3:15:20	50	30,1	7	50	150
3:15:30	50	30,1	7	50	150
3:15:40	50	30,1	7	50	150
3:15:50	50	30,2	7	50	150
3:16:00	50	30,2	7	50	150
3:16:10	50	30,1	7	50	150
3:16:20	50	30,1	7	50	150
3:16:30	50	30,1	7	50	150
3:16:40	50	30,1	7	50	150
3:16:50	50	30,1	7	50	150
3:17:00	50	30,1	7	50	150
3:17:10	50	30,1	7	50	150
3:17:20	50	30,1	7	50	150
3:17:30	50	30,1	7	50	150
3:17:40	50	30,1	7	50	150
3:17:50	50	30,1	7	50	150
3:18:00	50	30,1	7	50	150
3:18:10	50	30,1	7	50	150
3:18:20	50	30,1	7	50	150
3:18:30	50	30,1	7	50	150
3:18:40	50	30,1	7	50	150
3:18:50	50	30,1	7	50	150
3:19:00	50	30,1	7	50	150
3:19:10	50	30,1	7	50	150
3:19:20	50	30,1	7	50	150
3:19:30	50	30,1	7	50	150
3:19:40	50	30,1	7	50	150
3:19:50	50	30,1	7	50	150
3:20:00	50	30,1	7	50	150
3:20:10	50	30,1	7	50	150
3:20:20	50	30,1	7	50	150
3:20:30	50	30,1	7	50	150
3:20:40	50	30,1	7	50	150
3:20:50	50	30,1	7	50	150
3:21:00	50	30,1	7	50	150
3:21:10	50	30,1	7	50	150
3:21:20	50	30,1	7	50	150
3:21:30	50	30,1	7	50	150
3:21:40	50	30,1	7	50	150
3:21:50	50	30,2	7	50	150
3:22:00	50	30,2	7	50	150
3:22:10	50	30,1	7	50	150
3:22:20	50	30,1	7	50	150
3:22:30	50	30,1	7	50	150
3:22:40	50	30,1	7	50	150
3:22:50	50	30,1	7	50	150
3:23:00	50	30,1	7	50	150
3:23:10	50	30,1	7	50	150
3:23:20	50	30,1	7	50	150
3:23:30	50	30,1	7	50	150
3:23:40	50	30,1	7	50	150
3:23:50	50	30,1	7	50	150
3:24:00	50	30,1	7	50	150
3:24:10	50	30,1	7	50	150
3:24:20	50	30,1	7	50	150
3:24:30	50	30,1	7	50	150
3:24:40	50	30,1	7	50	150
3:24:50	50	30,1	7	50	150
3:25:00	50	30,1	7	50	150
3:25:10	50	30,1	7	50	150
3:25:20	50	30,1	7	50	150
3:25:30	50	30,1	7	50	150
3:25:40	50	30,1	7	50	150
3:25:50	50	30,1	7	50	150
3:26:00	50	30,1	7	50	150
3:26:10	50	30,1	7	50	150
3:26:20	50	30,1	7	50	150
3:26:30	50	30,2	7	50	150
3:26:40	50	30,3	7	50	150
3:26:50	50	30,3	7	50	150
3:27:00	50	30,3	7	50	150
3:27:10	50	30,3	7	50	150
3:27:20	50	30,3	7	50	150
3:27:30	50	30,3	7	50	150
3:27:40	50	30,3	7	50	150
3:27:50	50	30,3	7	50	150
3:28:00	50	30,3	7	50	150
3:28:10	50	30,3	7	50	150
3:28:20	50	30,3	7	50	150
3:28:30	50	30,3	7	50	150
3:28:40	50	30,3	7	50	150
3:28:50	50	30,3	7	50	150
3:29:00	50	30,3	7	50	150
3:29:10	50	30,3	7	50	150
3:29:20	50	30,3	7	50	150
3:29:30	50	30,3	7	50	150
3:29:40	50	30,3	7	50	150
3:29:50	50	30,3	7	50	150
3:30:00	50	30,3	7	50	150
3:30:10	50	30,3	7	50	150
3:30:20	50	30,3	7	50	150
3:30:30	50	30,3	7	50	150
3:30:40	50	30,3	7	50	150
3:30:50	50	30,3	7	50	150
3:31:00	50	30,3	7	50	150
3:31:10	50	30,3	7	50	150
3:31:20	50	30,2	7	50	150
3:31:30	50	30,3	7	50	150
3:31:40	50	30,3	7	50	150
3:31:50	50	30,3	7	50	150
3:32:00	50	30,2	7	50	150
3:32:10	50	30,2	7	50	150
3:32:20	50	30,2	7	50	150
3:32:30	50	30,2	7	50	150
3:32:40	50	30,2	7	50	150
3:32:50	50	30,2	7	50	150
3:33:00	50	30,2	7	50	150
3:33:10	50	30,2	7	50	150
3:33:20	50	30,2	7	50	150
3:33:30	50	30,2	7	50	150
3:33:40	50	30,2	7	50	150
3:33:50	50	30,2	7	50	150
3:34:00	50	30,2	7	50	150
3:34:10	50	30,2	7	50	150
3:34:20	50	30,2	7	50	150
3:34:30	50	30,2	7	50	150
3:34:40	50	30,2	7	50	150
3:34:50	50	30,2	7	50	150
3:35:00	50	30,2	7	50	150
3:35:10	50	30,2	7	50	150
3:35:20	50	30,2	7	50	150
3:35:30	50	30,2	7	50	150
3:35:40	50	30,2	7	50	150
3:35:50	50	30,2	7	50	150
3:36:00	50	30,2	7	50	150
3:36:10	50	30,1	7	50	150
3:36:20	50	30,1	7	50	150
3:36:30	50	30,1	7	50	150
3:36:40	50	30,2	7	50	150
3:36:50	50	30,1	7	50	150
3:37:00	50	30,1	7	50	150
3:37:10	50	30,1	7	50	150
3:37:20	50	30,1	7	50	150
3:37:30	50	30,1	7	50	150
3:37:40	50	30,1	7	50	150
3:37:50	50	30,1	7	50	150
3:38:00	50	30,1	7	50	150
3:38:10	50	30,1	7	50	150
3:38:20	50	30,1	7	50	150
3:38:30	50	30,1	7	50	150
3:38:40	50	30,1	7	50	150
3:38:50	50	30,1	7	50	150
3:39:00	50	30,1	7	50	150
3:39:10	50	30,1	7	50	150
3:39:20	50	30,1	7	50	150
3:39:30	50	30,1	7	50	150
3:39:40	50	30,1	7	50	150
3:39:50	50	30,1	7	50	150
3:40:00	50	30,1	7	50	150
3:40:10	50	30,1	7	50	150
3:40:20	50	30,1	7	50	150
3:40:30	50	30,1	7	50	150
3:40:40	50	30,1	7	50	150
3:40:50	50	30,1	7	50	150
3:41:00	50	30,1	7	50	150
3:41:10	50	30,1	7	50	150
3:41:20	50	30,1	7	50	150
3:41:30	50	30,1	7	50	150
3:41:40	50	30,1	7	50	150
3:41:50	50	30,1	7	50	150
3:42:00	50	30,1	7	50	150
3:42:10	50	30,1	7	50	150
3:42:20	50	30,1	7	50	150
3:42:30	50	30,1	7	50	150
3:42:40	50	30,1	7	50	150
3:42:50	50	30,1	7	50	150
3:43:00	50	30,1	7	50	150
3:43:10	50	30,3	7	50	150
3:43:20	50	30,3	7	50	150
3:43:30	50	30,3	7	50	150
3:43:40	50	30,3	7	50	150
3:43:50	50	30,3	7	50	150
3:44:00	50	30,3	7	50	150
3:44:10	50	30,3	7	50	150
3:44:20	50	30,2	7	50	150
3:44:30	50	30,2	7	50	150
3:44:40	50	30,2	7	50	150
3:44:50	50	30,2	7	50	150
3:45:00	50	30,2	7	50	150
3:45:10	50	30,2	7	50	150
3:45:20	50	30,2	7	50	150
3:45:30	50	30,2	7	50	150
3:45:40	50	30,2	7	50	150
3:45:50	50	30,2	7	50	150
3:46:00	50	30,2	7	50	150
3:46:10	50	30,2	7	50	150
3:46:20	50	30,2	7	50	150
3:46:30	50	30,2	7	50	150
3:46:40	50	30,2	7	50	150
3:46:50	50	30,2	7	50	150
3:47:00	50	30,2	7	50	150
3:47:10	50	30,2	7	50	150
3:47:20	50	30,2	7	50	150
3:47:30	50	30,2	7	50	150
3:47:40	50	30,2	7	50	150
3:47:50	50	30,2	7	50	150
3:48:00	50	30,2	7	50	150
3:48:10	50	30,2	7	50	150
3:48:20	50	30,2	7	50	150
3:48:30	50	30,2	7	50	150
3:48:40	50	30,2	7	50	150
3:48:50	50	30,2	7	50	150
3:49:00	50	30,2	7	50	150
3:49:10	50	30,2	7	50	150
3:49:20	50	30,2	7	50	150
3:49:30	50	30,2	7	50	150
3:49:40	50	30,2	7	50	150
3:49:50	50	30,2	7	50	150
3:50:00	50	30,2	7	50	150
3:50:10	50	30,2	7	50	150
3:50:20	50	30,2	7	50	150
3:50:30	50	30,2	7	50	150
3:50:40	50	30,1	7	50	150
3:50:50	50	30,1	7	50	150
3:51:00	50	30,1	7	50	150
3:51:10	50	30,1	7	50	150
3:51:20	50	30,1	7	50	150
3:51:30	50	30,1	7	50	150
3:51:40	50	30,1	7	50	150
3:51:50	50	30,1	7	50	150
3:52:00	50	30,1	7	50	150
3:52:10	50	30,1	7	50	150
3:52:20	50	30,1	7	50	150
3:52:30	50	30,1	7	50	150
3:52:40	50	30,1	7	50	150
3:52:50	50	30,1	7	50	150
3:53:00	50	30,1	7	50	150
3:53:10	50	30,1	7	50	150
3:53:20	50	30,1	7	50	150
3:53:30	50	30,1	7	50	150
3:53:40	50	30,1	7	50	150
3:53:50	50	30,1	7	50	150
3:54:00	50	30,1	7	50	150
3:54:10	50	30,1	7	50	150
3:54:20	50	30,1	7	50	150
3:54:30	50	30,1	7	50	150
3:54:40	50	30,1	7	50	150
3:54:50	50	30,1	7	50	150
3:55:00	50	30,1	7	50	150
3:55:10	50	30,1	7	50	150
3:55:20	50	30,1	7	50	150
3:55:30	50	30,1	7	50	150
3:55:40	50	30,1	7	50	150
3:55:50	50	30,1	7	50	150
3:56:00	50	30,1	7	50	150
3:56:10	50	30,1	7	50	150
3:56:20	50	30,1	7	50	150
3:56:30	50	30,1	7	50	150
3:56:40	50	30,1	7	50	150
3:56:50	50	30,1	7	50	150
3:57:00	50	30,1	7	50	150
3:57:10	50	30,1	7	50	150
3:57:20	50	30,1	7	50	150
3:57:30	50	30,0	7	50	150
3:57:40	50	30,5	7	50	150
3:57:50	50	30,5	7	50	150
3:58:00	50	30,5	7	50	150
3:58:10	50	30,5	7	50	150
3:58:20	50	30,5	7	50	150
3:58:30	50	30,5	7	50	150
3:58:40	50	30,5	7	50	150
3:58:50	50	30,4	7	50	150
3:59:00	50	30,4	7	50	150
3:59:10	50	30,5	7	50	150
3:59:20	50	30,5	7	50	150
3:59:30	50	30,4	7	50	150
3:59:40	50	30,4	7	50	150
3:59:50	50	30,4	7	50	150
4:00:00	50	30,4	7	50	150
4:00:10	50	30,4	7	50	150
4:00:20	50	30,4	7	50	150
4:00:30	50	30,4	7	50	150
4:00:40	50	30,4	7	50	150
4:00:50	50	30,4	7	50	150
4:01:00	50	30,4	7	50	150
4:01:10	50	30,4	7	50	150
4:01:20	50	30,4	7	50	150
4:01:30	50	30,4	7	50	150
4:01:40	50	30,4	7	50	150
4:01:50	50	30,4	7	50	150
4:02:00	50	30,4	7	50	150
4:02:10	50	30,4	7	50	150
4:02:20	50	30,4	7	50	150
4:02:30	50	30,4	7	50	150
4:02:40	50	30,4	7	50	150
4:02:50	50	30,4	7	50	150
4:03:00	50	30,4	7	50	150
4:03:10	50	30,3	7	50	150
4:03:20	50	30,3	7	50	150
4:03:30	50	30,4	7	50	150
4:03:40	50	30,4	7	50	150
4:03:50	50	30,3	7	50	150
4:04:00	50	30,3	7	50	150
4:04:10	50	30,3	7	50	150
4:04:20	50	30,4	7	50	150
4:04:30	50	30,3	7	50	150
4:04:40	50	30,3	7	50	150
4:04:50	50	30,3	7	50	150
4:05:00	50	30,3	7	50	150
4:05:10	50	30,3	7	50	150
4:05:20	50	30,3	7	50	150
4:05:30	50	30,3	7	50	150
4:05:40	50	30,3	7	50	150
4:05:50	50	30,3	7	50	150
4:06:00	50	30,3	7	50	150
4:06:10	50	30,3	7	50	150
4:06:20	50	30,3	7	50	150
4:06:30	50	30,3	7	50	150
4:06:40	50	30,3	7	50	150
4:06:50	50	30,3	7	50	150
4:07:00	50	30,3	7	50	150
4:07:10	50	30,3	7	50	150
4:07:20	50	30,3	7	50	150
4:07:30	50	30,3	7	50	150
4:07:40	50	30,3	7	50	150
4:07:50	50	30,3	7	50	150
4:08:00	50	30,3	7	50	150
4:08:10	50	30,3	7	50	150
4:08:20	50	30,3	7	50	150
4:08:30	50	30,3	7	50	150
4:08:40	50	30,3	7	50	150
4:08:50	50	30,2	7	50	150
4:09:00	50	30,3	7	50	150
4:09:10	50	30,2	7	50	150
4:09:20	50	30,2	7	50	150
4:09:30	50	30,2	7	50	150
4:09:40	50	30,2	7	50	150
4:09:50	50	30,2	7	50	150
4:10:00	50	30,2	7	50	150
4:10:10	50	30,2	7	50	150
4:10:20	50	30,2	7	50	150
4:10:30	50	30,2	7	50	150
4:10:40	50	30,2	7	50	150
4:10:50	50	30,2	7	50	150
4:11:00	50	30,2	7	50	150
4:11:10	50	30,2	7	50	150
4:11:20	50	30,2	7	50	150
4:11:30	50	30,2	7	50	150
4:11:40	50	30,2	7	50	150
4:11:50	50	30,2	7	50	150
4:12:00	50	30,2	7	50	150
4:12:10	50	30,2	7	50	150
4:12:20	50	30,2	7	50	150
4:12:30	50	30,2	7	50	150
4:12:40	50	30,2	7	50	150
4:12:50	50	30,2	7	50	150
4:13:00	50	30,2	7	50	150
4:13:10	50	30,2	7	50	150
4:13:20	50	30,2	7	50	150
4:13:30	50	30,2	7	50	150
4:13:40	50	30,2	7	50	150
4:13:50	50	30,2	7	50	150
4:14:00	50	30,2	7	50	150
4:14:10	50	30,2	7	50	150
4:14:20	50	30,2	7	50	150
4:14:30	50	30,2	7	50	150
4:14:40	50	30,2	7	50	150
4:14:50	50	30,2	7	50	150
4:15:00	50	30,2	7	50	150
4:15:10	50	30,2	7	50	150
4:15:20	50	30,2	7	50	150
4:15:30	50	30,2	7	50	150
4:15:40	50	30,2	7	50	150
4:15:50	50	30,2	7	50	150
4:16:00	50	30,2	7	50	150
4:16:10	50	30,2	7	50	150
4:16:20	50	30,2	7	50	150
4:16:30	50	30,2	7	50	150
4:16:40	50	30,1	7	50	150
4:16:50	50	30,1	7	50	150
4:17:00	50	30,1	7	50	150
4:17:10	50	30,1	7	50	150
4:17:20	50	30,1	7	50	150
4:17:30	50	30,1	7	50	150
4:17:40	50	30,1	7	50	150
4:17:50	50	30,1	7	50	150
4:18:00	50	30,1	7	50	150
4:18:10	50	30,1	7	50	150
4:18:20	50	30,1	7	50	150
4:18:30	50	30,1	7	50	150
4:18:40	50	30,1	7	50	150
4:18:50	50	30,1	7	50	150
4:19:00	50	30,1	7	50	150
