Repository: ProgWizer/parser

File: project-root/data/Tests/Data Acquisition/2013 (508)/Con 1 G1400+1.5%PPB+1.5%SMS+0.3%R7 (73C).txt
--Test Summary--
Full Path and File Name	
Instrument Name	7322
Instrument Type	Model 7322 Consistometer - Variable Speed
Instrument Serial Number	
Test Start Date	12.10.2012
Test Start Time	9:23:29
Test Stop Date	12.10.2012
Test Stop Time	11:50:49
Test Length	2:27:20
Final Sample Time Offset	2:27:20
Controller Schedule Name	
Sampling Period	10 seconds
Comments	T: 73Ñ (40min); P: 40MPa (40min); Tap water.


Information	WellID	Research
Information	Customer	Trican
Information	EngName	Alexanyan Mikhail
Information	CementClass	G
Information	CementMfr	Dyckerhoff
Information	Additives	1.5%PPB+1.5%SMS+0.3%R7
Information	Density	1400
Information	BHCT	73
Information	BHST	85
Information	FluidLoss	Uncontrolled
Information	JobType	Production csg
Calculated Value	100Bc-TT	N/A
Calculated Value	70Bc-TT	2:27:20
Calculated Value	30Bc-TT	2:02:00
Initial Temperature (°C)	24 °C
Final Temperature (°C)	73 °C
Initial Pressure (MPa)	0,6 MPa
Final Pressure (MPa)	40,1 MPa
Initial Consistency (Bc)	10 Bc
Final Consistency (Bc)	71 Bc
Initial Wall Temperature (°C)	21 °C
Final Wall Temperature (°C)	71 °C
Initial Motor Speed (RPM)	150 RPM
Final Motor Speed (RPM)	150 RPM
--Data--
Time (HH:MM:SS)	Temperature (°C)	Pressure (MPa)	Consistency (Bc)	Wall Temperature (°C)	Motor Speed (RPM)
0:00:00	24	0,6	10	21	150
0:00:10	24	0,6	10	21	150
0:00:20	24	0,7	11	22	150
0:00:30	24	0,9	11	22	150
0:00:40	24	1,1	11	22	150
0:00:50	24	1,3	11	23	150
0:01:00	24	1,6	11	23	150
0:01:10	24	1,7	11	24	150
0:01:20	24	1,9	11	25	150
0:01:30	24	2,1	11	25	150
0:01:40	24	2,3	11	25	150
0:01:50	24	2,6	11	25	150
0:02:00	24	2,8	11	28	150
0:02:10	24	3,1	11	31	150
0:02:20	24	3,5	11	32	150
0:02:30	24	3,8	11	34	150
0:02:40	24	4,2	11	34	150
0:02:50	24	4,4	11	35	150
0:03:00	24	4,5	11	36	150
0:03:10	24	4,7	11	36	150
0:03:20	24	4,9	11	38	150
0:03:30	24	5,0	11	38	150
0:03:40	24	5,2	11	37	150
0:03:50	25	5,3	11	42	150
0:04:00	25	5,5	10	42	150
0:04:10	25	5,7	10	43	150
0:04:20	25	5,8	10	44	150
0:04:30	25	6,0	10	44	150
0:04:40	26	6,2	10	45	150
0:04:50	26	6,3	10	45	150
0:05:00	26	6,5	10	46	150
0:05:10	26	6,6	10	46	150
0:05:20	27	6,8	10	46	150
0:05:30	27	7,0	10	47	150
0:05:40	27	7,1	10	47	150
0:05:50	28	7,3	10	47	150
0:06:00	28	7,5	10	47	150
0:06:10	28	7,6	10	48	150
0:06:20	28	7,8	10	48	150
0:06:30	29	7,9	10	48	150
0:06:40	29	8,1	10	49	150
0:06:50	29	8,3	10	49	150
0:07:00	29	8,4	10	49	150
0:07:10	30	8,6	10	49	150
0:07:20	30	8,8	10	49	150
0:07:30	30	9,0	10	50	150
0:07:40	30	9,1	10	50	150
0:07:50	31	9,3	10	50	150
0:08:00	31	9,4	10	50	150
0:08:10	31	9,6	10	51	150
0:08:20	32	9,8	10	51	150
0:08:30	32	9,9	10	51	150
0:08:40	32	10,1	10	51	150
0:08:50	32	10,2	10	51	150
0:09:00	33	10,4	10	51	150
0:09:10	33	10,5	10	52	150
0:09:20	33	10,7	10	52	150
0:09:30	33	10,8	10	52	150
0:09:40	34	10,9	10	52	150
0:09:50	34	11,0	10	52	150
0:10:00	34	11,2	10	52	150
0:10:10	34	11,3	10	52	150
0:10:20	35	11,4	10	52	150
0:10:30	35	11,5	10	52	150
0:10:40	35	11,6	10	53	150
0:10:50	35	11,8	10	53	150
0:11:00	36	11,9	10	53	150
0:11:10	36	12,0	10	53	150
0:11:20	36	12,1	10	53	150
0:11:30	36	12,2	10	53	150
0:11:40	37	12,3	10	53	150
0:11:50	37	12,4	10	53	150
0:12:00	37	12,5	10	53	150
0:12:10	37	12,6	10	53	150
0:12:20	38	12,7	8	53	150
0:12:30	38	12,9	8	53	150
0:12:40	38	12,9	8	54	150
0:12:50	38	13,4	8	54	150
0:13:00	38	13,5	8	54	150
0:13:10	39	13,6	8	54	150
0:13:20	39	13,7	8	54	150
0:13:30	39	13,8	8	54	150
0:13:40	39	14,3	8	54	150
0:13:50	40	14,4	8	54	150
0:14:00	40	14,6	8	55	150
0:14:10	40	14,7	8	55	150
0:14:20	40	14,9	8	55	150
0:14:30	40	15,0	8	55	150
0:14:40	41	15,2	8	56	150
0:14:50	41	15,4	8	56	150
0:15:00	41	15,5	8	56	150
0:15:10	41	15,6	8	56	150
0:15:20	41	15,8	8	56	150
0:15:30	42	15,9	8	56	150
0:15:40	42	16,1	8	57	150
0:15:50	42	16,2	8	57	150
0:16:00	42	16,3	8	57	150
0:16:10	42	16,6	8	57	150
0:16:20	43	16,7	8	57	150
0:16:30	43	16,8	8	57	150
0:16:40	43	17,1	8	57	150
0:16:50	43	17,2	8	57	150
0:17:00	43	17,4	8	57	150
0:17:10	44	17,5	8	58	150
0:17:20	44	17,7	8	58	150
0:17:30	44	17,9	8	58	150
0:17:40	44	18,0	8	58	150
0:17:50	45	18,2	8	59	150
0:18:00	45	18,5	8	59	150
0:18:10	45	18,6	8	59	150
0:18:20	45	18,7	8	59	150
0:18:30	45	18,8	8	59	150
0:18:40	45	18,9	8	59	150
0:18:50	46	19,3	8	59	150
0:19:00	46	19,5	8	60	150
0:19:10	46	19,7	8	60	150
0:19:20	46	19,9	8	60	150
0:19:30	46	20,0	8	61	150
0:19:40	47	20,1	8	60	150
0:19:50	47	20,2	8	61	150
0:20:00	47	20,3	8	60	150
0:20:10	47	20,4	8	60	150
0:20:20	48	20,6	8	61	150
0:20:30	48	20,7	8	61	150
0:20:40	48	21,2	8	61	150
0:20:50	48	21,4	8	61	150
0:21:00	48	21,5	8	62	150
0:21:10	48	21,7	8	61	150
0:21:20	49	21,9	8	62	150
0:21:30	49	22,0	8	62	150
0:21:40	49	22,2	8	62	150
0:21:50	49	22,3	8	63	150
0:22:00	49	22,5	8	63	150
0:22:10	50	22,6	8	63	150
0:22:20	50	22,8	8	63	150
0:22:30	50	22,9	8	63	150
0:22:40	50	23,1	8	63	150
0:22:50	50	23,3	8	64	150
0:23:00	51	23,5	8	64	150
0:23:10	51	23,6	8	64	150
0:23:20	51	23,8	8	64	150
0:23:30	51	24,0	8	65	150
0:23:40	51	24,1	8	65	150
0:23:50	52	24,3	8	65	150
0:24:00	52	24,5	8	65	150
0:24:10	52	24,6	8	65	150
0:24:20	52	24,8	8	65	150
0:24:30	52	25,0	8	65	150
0:24:40	53	25,1	8	65	150
0:24:50	53	25,3	8	66	150
0:25:00	53	25,5	8	66	150
0:25:10	53	25,6	8	66	150
0:25:20	53	25,8	8	67	150
0:25:30	54	26,0	8	67	150
0:25:40	54	26,1	7	66	150
0:25:50	54	26,3	7	66	150
0:26:00	54	26,5	7	67	150
0:26:10	55	26,7	7	68	150
0:26:20	55	26,9	7	67	150
0:26:30	55	27,0	7	68	150
0:26:40	55	27,2	7	68	150
0:26:50	55	27,3	7	68	150
0:27:00	56	27,5	7	68	150
0:27:10	56	27,6	7	68	150
0:27:20	56	27,8	7	68	150
0:27:30	56	27,9	7	68	150
0:27:40	56	28,0	7	68	150
0:27:50	57	28,2	7	69	150
0:28:00	57	28,3	7	69	150
0:28:10	57	28,5	7	69	150
0:28:20	57	28,7	7	69	150
0:28:30	57	28,8	7	69	150
0:28:40	58	29,0	7	69	150
0:28:50	58	29,1	7	69	150
0:29:00	58	29,3	7	70	150
0:29:10	58	29,5	7	70	150
0:29:20	58	29,7	7	70	150
0:29:30	59	29,9	7	70	150
0:29:40	59	30,0	7	70	150
0:29:50	59	30,2	7	71	150
0:30:00	59	30,4	7	71	150
0:30:10	59	30,6	7	71	150
0:30:20	60	30,8	7	71	150
0:30:30	60	30,9	7	71	150
0:30:40	60	31,1	7	72	150
0:30:50	60	31,3	7	72	150
0:31:00	60	31,5	7	72	150
0:31:10	61	31,7	7	72	150
0:31:20	61	31,8	7	73	150
0:31:30	61	32,0	7	72	150
0:31:40	61	32,1	7	73	150
0:31:50	61	32,3	7	73	150
0:32:00	62	32,5	7	73	150
0:32:10	62	32,7	7	74	150
0:32:20	62	32,8	7	74	150
0:32:30	62	33,0	7	74	150
0:32:40	62	33,2	7	74	150
0:32:50	63	33,4	7	74	150
0:33:00	63	33,6	7	75	150
0:33:10	63	33,8	7	75	150
0:33:20	63	34,0	7	75	150
0:33:30	63	34,2	7	75	150
0:33:40	64	34,3	7	76	150
0:33:50	64	34,5	7	76	150
0:34:00	64	34,7	7	76	150
0:34:10	64	34,9	7	76	150
0:34:20	64	35,1	7	76	150
0:34:30	65	35,3	7	77	150
0:34:40	65	35,5	7	77	150
0:34:50	65	35,6	7	77	150
0:35:00	65	35,8	7	77	150
0:35:10	65	36,0	7	77	150
0:35:20	66	36,2	7	78	150
0:35:30	66	36,4	7	78	150
0:35:40	66	36,5	7	78	150
0:35:50	66	36,7	7	78	150
0:36:00	66	36,9	7	79	150
0:36:10	67	37,1	7	79	150
0:36:20	67	37,3	7	79	150
0:36:30	67	37,5	7	79	150
0:36:40	67	37,6	7	79	150
0:36:50	67	37,8	7	79	150
0:37:00	68	38,0	7	80	150
0:37:10	68	38,1	7	80	150
0:37:20	68	38,2	7	80	150
0:37:30	68	38,4	7	80	150
0:37:40	69	38,6	7	81	150
0:37:50	69	38,8	7	81	150
0:38:00	69	38,9	7	81	150
0:38:10	69	39,1	7	81	150
0:38:20	69	39,3	7	81	150
0:38:30	70	39,5	7	82	150
0:38:40	70	39,5	7	82	150
0:38:50	70	39,7	7	82	150
0:39:00	70	39,9	7	83	150
0:39:10	70	40,1	7	83	150
0:39:20	70	40,3	7	83	150
0:39:30	71	40,4	7	84	150
0:39:40	71	40,6	7	84	150
0:39:50	71	40,8	7	84	150
0:40:00	71	41,0	7	84	150
0:40:10	72	40,9	7	85	150
0:40:20	72	40,9	7	85	150
0:40:30	72	40,9	7	85	150
0:40:40	72	40,9	7	85	150
0:40:50	72	40,9	7	85	150
0:41:00	73	40,9	7	84	150
0:41:10	73	40,9	7	84	150
0:41:20	73	40,9	7	84	150
0:41:30	73	40,9	7	83	150
0:41:40	73	40,8	7	83	150
0:41:50	73	40,8	7	82	150
0:42:00	74	40,7	7	82	150
0:42:10	74	40,6	7	82	150
0:42:20	74	40,5	7	82	150
0:42:30	74	40,4	7	81	150
0:42:40	74	40,4	7	81	150
0:42:50	74	40,3	8	80	150
0:43:00	74	40,2	8	80	150
0:43:10	74	40,1	8	80	150
0:43:20	74	40,0	8	80	150
0:43:30	74	39,9	8	79	150
0:43:40	74	40,2	8	79	150
0:43:50	74	40,1	8	79	150
0:44:00	75	40,1	8	79	150
0:44:10	74	40,0	8	79	150
0:44:20	75	39,9	8	79	150
0:44:30	75	40,0	8	78	150
0:44:40	75	39,9	8	78	150
0:44:50	75	40,1	8	78	150
0:45:00	75	40,1	8	78	150
0:45:10	75	40,0	8	78	150
0:45:20	75	40,1	8	78	150
0:45:30	75	40,1	8	78	150
0:45:40	75	40,0	8	77	150
0:45:50	75	40,0	8	77	150
0:46:00	75	39,9	8	77	150
0:46:10	74	40,1	8	77	150
0:46:20	74	40,1	8	77	150
0:46:30	74	40,0	8	77	150
0:46:40	74	40,0	8	77	150
0:46:50	74	40,0	8	77	150
0:47:00	74	40,0	8	77	150
0:47:10	74	40,0	8	77	150
0:47:20	74	40,2	8	77	150
0:47:30	74	40,2	8	77	150
0:47:40	74	40,1	8	77	150
0:47:50	74	40,1	8	77	150
0:48:00	74	40,1	8	77	150
0:48:10	74	40,1	8	77	150
0:48:20	74	40,1	8	77	150
0:48:30	74	40,1	8	77	150
0:48:40	74	40,1	8	77	150
0:48:50	74	40,0	8	76	150
0:49:00	74	40,0	8	77	150
0:49:10	74	40,0	8	76	150
0:49:20	74	40,0	8	76	150
0:49:30	74	40,0	8	76	150
0:49:40	74	40,0	8	76	150
0:49:50	74	40,0	8	76	150
0:50:00	74	40,0	8	76	150
0:50:10	74	40,0	8	76	150
0:50:20	74	40,1	8	76	150
0:50:30	74	40,1	8	76	150
0:50:40	74	40,1	8	76	150
0:50:50	74	40,1	8	76	150
0:51:00	74	40,1	8	76	150
0:51:10	74	40,1	8	76	150
0:51:20	74	40,1	8	76	150
0:51:30	74	40,1	8	76	150
0:51:40	74	40,1	8	76	150
0:51:50	74	40,1	8	76	150
0:52:00	74	40,1	8	76	150
0:52:10	74	40,1	8	76	150
0:52:20	74	40,1	8	76	150
0:52:30	73	40,1	8	76	150
0:52:40	73	40,2	8	76	150
0:52:50	73	40,2	8	76	150
0:53:00	73	40,2	8	76	150
0:53:10	73	40,2	8	76	150
0:53:20	73	40,2	8	76	150
0:53:30	73	40,2	8	76	150
0:53:40	73	40,2	8	76	150
0:53:50	73	40,2	8	76	150
0:54:00	73	40,2	8	76	150
0:54:10	73	40,3	8	76	150
0:54:20	73	40,3	8	76	150
0:54:30	73	40,3	8	76	150
0:54:40	73	40,3	8	76	150
0:54:50	73	40,3	8	76	150
0:55:00	73	40,3	8	76	150
0:55:10	73	40,3	8	76	150
0:55:20	73	40,4	8	76	150
0:55:30	73	40,4	8	76	150
0:55:40	73	40,4	8	76	150
0:55:50	73	40,4	8	76	150
0:56:00	73	40,4	8	76	150
0:56:10	73	40,4	8	76	150
0:56:20	73	40,4	8	76	150
0:56:30	73	40,4	8	76	150
0:56:40	73	40,4	8	76	150
0:56:50	73	40,4	8	76	150
0:57:00	73	40,4	8	76	150
0:57:10	73	40,4	8	76	150
0:57:20	73	40,4	8	76	150
0:57:30	73	40,4	8	76	150
0:57:40	73	40,4	8	76	150
0:57:50	73	40,4	8	76	150
0:58:00	73	40,5	8	76	150
0:58:10	73	40,5	8	76	150
0:58:20	73	40,5	8	76	150
0:58:30	73	40,5	8	76	150
0:58:40	73	40,5	8	76	150
0:58:50	73	40,5	8	76	150
0:59:00	73	40,5	8	76	150
0:59:10	73	40,5	8	76	150
0:59:20	73	40,5	8	76	150
0:59:30	73	40,5	8	76	150
0:59:40	73	40,5	8	76	150
0:59:50	73	40,5	8	76	150
1:00:00	73	40,5	8	76	150
1:00:10	73	40,6	8	76	150
1:00:20	73	40,6	8	76	150
1:00:30	73	40,6	8	76	150
1:00:40	73	40,6	8	76	150
1:00:50	73	40,6	8	76	150
1:01:00	73	40,6	8	76	150
1:01:10	73	40,6	8	76	150
1:01:20	73	40,6	8	76	150
1:01:30	73	40,6	8	76	150
1:01:40	73	40,7	8	76	150
1:01:50	73	40,7	8	76	150
1:02:00	73	40,7	8	76	150
1:02:10	73	40,7	8	76	150
1:02:20	73	40,7	8	76	150
1:02:30	73	40,7	8	76	150
1:02:40	73	40,7	8	76	150
1:02:50	73	40,7	8	76	150
1:03:00	73	40,7	8	76	150
1:03:10	73	40,7	8	76	150
1:03:20	73	40,7	8	76	150
1:03:30	73	40,7	8	76	150
1:03:40	73	40,7	8	76	150
1:03:50	73	40,7	8	76	150
1:04:00	73	40,7	8	76	150
1:04:10	73	40,7	8	76	150
1:04:20	73	40,7	8	76	150
1:04:30	73	40,7	8	76	150
1:04:40	73	40,8	8	76	150
1:04:50	73	40,8	8	76	150
1:05:00	73	40,8	8	76	150
1:05:10	73	40,8	8	76	150
1:05:20	73	40,8	8	76	150
1:05:30	73	40,8	8	76	150
1:05:40	73	40,8	8	76	150
1:05:50	73	40,8	8	76	150
1:06:00	73	40,8	8	76	150
1:06:10	73	40,8	8	76	150
1:06:20	73	40,8	8	76	150
1:06:30	73	40,8	8	76	150
1:06:40	73	40,8	8	76	150
1:06:50	73	40,8	8	76	150
1:07:00	73	40,8	8	76	150
1:07:10	73	40,8	8	76	150
1:07:20	73	40,8	8	76	150
1:07:30	73	40,9	8	76	150
1:07:40	73	40,9	8	75	150
1:07:50	73	40,9	8	76	150
1:08:00	73	40,9	8	76	150
1:08:10	73	40,9	8	76	150
1:08:20	73	40,9	8	76	150
1:08:30	73	40,9	8	76	150
1:08:40	73	40,9	8	75	150
1:08:50	73	40,9	8	75	150
1:09:00	73	40,9	8	75	150
1:09:10	73	40,9	8	75	150
1:09:20	73	40,9	8	75	150
1:09:30	73	40,9	8	75	150
1:09:40	73	40,9	8	75	150
1:09:50	73	40,9	8	75	150
1:10:00	73	40,9	8	75	150
1:10:10	73	40,9	8	75	150
1:10:20	73	40,9	8	75	150
1:10:30	73	40,9	8	75	150
1:10:40	73	40,9	8	75	150
1:10:50	73	40,9	8	75	150
1:11:00	73	40,9	8	75	150
1:11:10	73	40,9	8	75	150
1:11:20	73	40,9	8	75	150
1:11:30	73	40,9	8	75	150
1:11:40	73	40,9	8	75	150
1:11:50	73	40,9	8	75	150
1:12:00	73	40,9	8	75	150
1:12:10	73	40,9	9	75	150
1:12:20	73	40,9	9	75	150
1:12:30	73	40,9	9	75	150
1:12:40	73	40,9	9	75	150
1:12:50	73	40,9	9	75	150
1:13:00	73	40,9	9	75	150
1:13:10	73	40,9	9	75	150
1:13:20	73	40,9	9	75	150
1:13:30	73	40,9	9	75	150
1:13:40	73	40,9	9	75	150
1:13:50	73	40,9	9	75	150
1:14:00	73	40,9	9	75	150
1:14:10	73	40,9	9	75	150
1:14:20	73	40,9	9	75	150
1:14:30	73	40,9	9	75	150
1:14:40	73	40,9	9	75	150
1:14:50	73	40,9	9	75	150
1:15:00	73	40,9	9	75	150
1:15:10	73	40,9	9	75	150
1:15:20	73	40,8	9	75	150
1:15:30	73	40,8	9	75	150
1:15:40	73	40,8	9	75	150
1:15:50	73	40,8	9	75	150
1:16:00	73	40,8	9	75	150
1:16:10	73	40,8	9	75	150
1:16:20	73	40,8	9	75	150
1:16:30	73	40,8	9	75	150
1:16:40	73	40,8	9	75	150
1:16:50	73	40,8	9	75	150
1:17:00	73	40,8	9	75	150
1:17:10	73	40,8	9	75	150
1:17:20	73	40,8	9	75	150
1:17:30	73	40,8	9	75	150
1:17:40	73	40,8	9	75	150
1:17:50	73	40,8	9	75	150
1:18:00	73	40,8	9	74	150
1:18:10	73	40,8	9	75	150
1:18:20	73	40,8	9	75	150
1:18:30	73	40,8	9	75	150
1:18:40	73	40,8	9	75	150
1:18:50	73	40,8	9	75	150
1:19:00	73	40,8	9	75	150
1:19:10	73	40,8	9	74	150
1:19:20	73	40,8	9	75	150
1:19:30	73	40,8	9	75	150
1:19:40	73	40,9	9	75	150
1:19:50	73	40,9	9	75	150
1:20:00	73	40,9	9	75	150
1:20:10	73	40,9	9	75	150
1:20:20	73	40,8	9	75	150
1:20:30	73	40,9	9	75	150
1:20:40	73	40,8	9	75	150
1:20:50	73	40,8	9	75	150
1:21:00	73	40,8	9	74	150
1:21:10	73	40,8	9	74	150
1:21:20	73	40,8	9	74	150
1:21:30	73	40,8	9	74	150
1:21:40	73	40,8	9	74	150
1:21:50	73	40,8	9	74	150
1:22:00	73	40,8	9	74	150
1:22:10	73	40,8	9	74	150
1:22:20	73	40,8	9	74	150
1:22:30	73	40,8	9	74	150
1:22:40	73	40,8	9	74	150
1:22:50	73	40,8	9	74	150
1:23:00	73	40,7	9	74	150
1:23:10	73	40,7	9	74	150
1:23:20	73	40,7	9	74	150
1:23:30	73	40,7	9	74	150
1:23:40	73	40,7	10	74	150
1:23:50	73	40,7	10	74	150
1:24:00	73	40,7	10	74	150
1:24:10	73	40,7	10	74	150
1:24:20	73	40,7	10	74	150
1:24:30	73	40,7	10	74	150
1:24:40	73	40,7	10	74	150
1:24:50	73	40,6	10	74	150
1:25:00	73	40,6	10	74	150
1:25:10	73	40,6	10	74	150
1:25:20	73	40,6	10	74	150
1:25:30	73	40,7	10	74	150
1:25:40	73	40,7	10	74	150
1:25:50	73	40,7	10	74	150
1:26:00	73	40,7	10	74	150
1:26:10	73	40,7	10	74	150
1:26:20	73	40,8	10	74	150
1:26:30	73	40,8	10	74	150
1:26:40	73	40,8	11	74	150
1:26:50	73	40,9	11	74	150
1:27:00	73	40,9	11	75	150
1:27:10	73	41,0	11	75	150
1:27:20	73	41,0	11	75	150
1:27:30	73	40,8	11	75	150
1:27:40	73	40,9	11	75	150
1:27:50	73	40,9	11	75	150
1:28:00	73	41,0	11	75	150
1:28:10	73	41,0	11	75	150
1:28:20	73	40,8	11	75	150
1:28:30	73	40,8	11	75	150
1:28:40	73	40,8	11	75	150
1:28:50	73	40,8	11	75	150
1:29:00	73	40,8	11	75	150
1:29:10	73	40,8	11	75	150
1:29:20	73	40,8	11	75	150
1:29:30	73	40,8	11	75	150
1:29:40	73	40,7	11	75	150
1:29:50	73	40,7	11	75	150
1:30:00	73	40,7	12	74	150
1:30:10	73	40,6	12	74	150
1:30:20	73	40,6	12	74	150
1:30:30	73	40,6	12	74	150
1:30:40	73	40,6	12	74	150
1:30:50	73	40,5	12	74	150
1:31:00	73	40,5	12	74	150
1:31:10	73	40,5	12	74	150
1:31:20	73	40,5	12	74	150
1:31:30	73	40,5	12	74	150
1:31:40	73	40,5	12	74	150
1:31:50	73	40,5	12	74	150
1:32:00	73	40,5	12	74	150
1:32:10	73	40,5	12	74	150
1:32:20	73	40,5	12	74	150
1:32:30	73	40,5	12	74	150
1:32:40	73	40,4	13	74	150
1:32:50	73	40,4	13	74	150
1:33:00	73	40,4	13	74	150
1:33:10	73	40,3	13	74	150
1:33:20	73	40,3	13	74	150
1:33:30	73	40,3	13	73	150
1:33:40	73	40,2	13	73	150
1:33:50	73	40,2	13	73	150
1:34:00	73	40,1	13	73	150
1:34:10	73	40,1	13	73	150
1:34:20	73	40,1	13	73	150
1:34:30	73	40,2	13	73	150
1:34:40	73	40,2	13	73	150
1:34:50	73	40,2	13	73	150
1:35:00	73	40,1	13	73	150
1:35:10	73	40,1	13	73	150
1:35:20	73	40,1	13	73	150
1:35:30	73	40,1	13	73	150
1:35:40	73	40,1	13	73	150
1:35:50	73	40,0	13	73	150
1:36:00	73	40,0	13	73	150
1:36:10	73	40,0	13	73	150
1:36:20	73	40,0	13	73	150
1:36:30	73	40,3	13	73	150
1:36:40	73	40,2	13	73	150
1:36:50	73	40,2	13	73	150
1:37:00	73	40,2	13	73	150
1:37:10	73	40,2	13	73	150
1:37:20	73	40,2	13	73	150
1:37:30	73	40,2	13	73	150
1:37:40	73	40,1	13	72	150
1:37:50	73	40,1	14	72	150
1:38:00	73	40,1	14	72	150
1:38:10	73	40,1	14	72	150
1:38:20	73	40,0	14	72	150
1:38:30	73	40,0	14	72	150
1:38:40	73	40,0	14	72	150
1:38:50	73	40,0	14	72	150
1:39:00	73	40,0	14	72	150
1:39:10	73	40,0	15	72	150
1:39:20	73	40,1	15	72	150
1:39:30	73	40,1	15	72	150
1:39:40	73	40,1	15	72	150
1:39:50	73	40,2	15	72	150
1:40:00	73	40,2	15	72	150
1:40:10	73	40,2	15	73	150
1:40:20	73	40,2	15	73	150
1:40:30	73	40,2	15	73	150
1:40:40	73	40,3	15	73	150
1:40:50	73	40,3	15	73	150
1:41:00	73	40,3	15	73	150
1:41:10	73	40,4	15	73	150
1:41:20	73	40,4	15	73	150
1:41:30	73	40,4	15	73	150
1:41:40	73	40,4	15	73	150
1:41:50	73	40,5	15	73	150
1:42:00	73	40,5	15	73	150
1:42:10	73	40,5	15	73	150
1:42:20	73	40,6	15	74	150
1:42:30	73	40,6	15	74	150
1:42:40	73	40,6	15	74	150
1:42:50	73	40,7	15	74	150
1:43:00	73	40,7	15	74	150
1:43:10	73	40,8	15	74	150
1:43:20	73	40,8	15	74	150
1:43:30	73	40,9	15	74	150
1:43:40	73	40,9	15	74	150
1:43:50	73	40,9	15	74	150
1:44:00	73	41,0	15	75	150
1:44:10	73	41,0	15	75	150
1:44:20	73	41,0	15	75	150
1:44:30	73	41,0	15	74	150
1:44:40	73	40,9	15	74	150
1:44:50	73	40,9	15	74	150
1:45:00	73	40,9	15	74	150
1:45:10	73	40,8	15	74	150
1:45:20	73	40,7	16	74	150
1:45:30	73	40,6	17	73	150
1:45:40	73	40,5	18	73	150
1:45:50	73	40,4	18	73	150
1:46:00	73	40,3	18	73	150
1:46:10	73	40,3	19	72	150
1:46:20	73	40,2	19	72	150
1:46:30	73	40,1	19	72	150
1:46:40	73	40,0	19	72	150
1:46:50	73	40,0	19	72	150
1:47:00	73	40,0	19	72	150
1:47:10	73	40,2	19	71	150
1:47:20	73	40,2	19	71	150
1:47:30	73	40,2	19	71	150
1:47:40	73	40,2	19	71	150
1:47:50	73	40,1	20	71	150
1:48:00	73	40,1	20	71	150
1:48:10	73	40,1	20	71	150
1:48:20	73	40,0	20	71	150
1:48:30	73	40,0	20	71	150
1:48:40	73	40,0	20	71	150
1:48:50	73	40,0	20	71	150
1:49:00	73	40,0	20	71	150
1:49:10	73	40,0	21	71	150
1:49:20	73	40,0	21	71	150
1:49:30	73	40,0	21	71	150
1:49:40	73	40,0	22	72	150
1:49:50	73	40,0	22	71	150
1:50:00	73	40,1	22	72	150
1:50:10	73	40,1	22	72	150
1:50:20	73	40,1	22	72	150
1:50:30	73	40,1	22	72	150
1:50:40	73	40,1	22	72	150
1:50:50	73	40,1	22	72	150
1:51:00	73	40,1	22	72	150
1:51:10	73	40,2	22	72	150
1:51:20	73	40,2	22	72	150
1:51:30	73	40,2	22	72	150
1:51:40	73	40,2	22	72	150
1:51:50	73	40,2	23	72	150
1:52:00	73	40,2	23	72	150
1:52:10	73	40,2	23	72	150
1:52:20	73	40,2	23	72	150
1:52:30	73	40,1	23	72	150
1:52:40	73	40,1	23	72	150
1:52:50	73	40,1	23	72	150
1:53:00	73	40,1	23	72	150
1:53:10	73	40,1	23	72	150
1:53:20	73	40,1	23	72	150
1:53:30	73	40,1	23	72	150
1:53:40	73	40,1	23	72	150
1:53:50	73	40,0	23	72	150
1:54:00	73	40,0	23	72	150
1:54:10	73	40,0	23	72	150
1:54:20	73	40,0	23	72	150
1:54:30	73	40,0	23	72	150
1:54:40	73	40,0	24	72	150
1:54:50	73	40,0	24	72	150
1:55:00	73	40,0	24	72	150
1:55:10	73	40,0	24	72	150
1:55:20	73	40,0	24	72	150
1:55:30	73	40,0	24	72	150
1:55:40	73	40,3	24	72	150
1:55:50	73	40,3	24	72	150
1:56:00	73	40,3	24	72	150
1:56:10	73	40,3	25	72	150
1:56:20	73	40,2	25	72	150
1:56:30	73	40,2	25	72	150
1:56:40	73	40,2	25	72	150
1:56:50	73	40,2	25	71	150
1:57:00	73	40,2	25	71	150
1:57:10	73	40,1	26	71	150
1:57:20	73	40,1	26	71	150
1:57:30	73	40,1	26	71	150
1:57:40	73	40,1	26	71	150
1:57:50	73	40,1	26	71	150
1:58:00	73	40,0	26	71	150
1:58:10	73	40,0	26	71	150
1:58:20	73	40,0	26	71	150
1:58:30	73	40,0	26	71	150
1:58:40	73	40,0	26	71	150
1:58:50	73	40,0	26	71	150
1:59:00	73	40,0	27	71	150
1:59:10	73	40,0	27	71	150
1:59:20	73	40,0	27	71	150
1:59:30	73	40,0	27	71	150
1:59:40	73	40,0	27	71	150
1:59:50	73	40,3	27	71	150
2:00:00	73	40,3	28	71	150
2:00:10	73	40,3	28	71	150
2:00:20	73	40,3	28	71	150
2:00:30	73	40,2	28	71	150
2:00:40	73	40,2	28	71	150
2:00:50	73	40,2	29	71	150
2:01:00	73	40,2	29	71	150
2:01:10	73	40,2	29	71	150
2:01:20	73	40,1	29	71	150
2:01:30	73	40,1	29	71	150
2:01:40	73	40,1	30	71	150
2:01:50	73	40,1	30	71	150
2:02:00	73	40,1	31	71	150
2:02:10	73	40,1	31	71	150
2:02:20	73	40,1	31	71	150
2:02:30	73	40,0	31	71	150
2:02:40	73	40,0	31	71	150
2:02:50	73	40,0	31	71	150
2:03:00	73	40,0	32	71	150
2:03:10	73	40,0	32	71	150
2:03:20	73	40,0	32	71	150
2:03:30	73	40,0	32	71	150
2:03:40	73	40,0	32	71	150
2:03:50	73	40,0	32	71	150
2:04:00	73	40,0	32	71	150
2:04:10	73	40,0	33	71	150
2:04:20	73	40,1	33	71	150
2:04:30	73	40,3	33	71	150
2:04:40	73	40,2	34	71	150
2:04:50	73	40,2	34	71	150
2:05:00	73	40,2	34	71	150
2:05:10	73	40,2	34	71	150
2:05:20	73	40,2	34	71	150
2:05:30	73	40,2	34	71	150
2:05:40	73	40,1	35	71	150
2:05:50	73	40,1	35	71	150
2:06:00	73	40,1	35	71	150
2:06:10	73	40,1	35	71	150
2:06:20	73	40,1	36	71	150
2:06:30	73	40,0	36	71	150
2:06:40	73	40,0	36	71	150
2:06:50	73	40,0	36	71	150
2:07:00	73	40,0	36	71	150
2:07:10	73	40,0	37	71	150
2:07:20	73	40,0	37	71	150
2:07:30	73	40,0	37	71	150
2:07:40	73	40,0	37	71	150
2:07:50	73	40,0	37	71	150
2:08:00	73	40,0	38	71	150
2:08:10	73	40,0	38	71	150
2:08:20	73	40,0	38	71	150
2:08:30	73	40,3	38	71	150
2:08:40	73	40,3	38	71	150
2:08:50	73	40,3	39	71	150
2:09:00	73	40,2	39	70	150
2:09:10	73	40,2	39	71	150
2:09:20	73	40,2	39	70	150
2:09:30	73	40,1	40	71	150
2:09:40	73	40,1	40	70	150
2:09:50	73	40,1	40	70	150
2:10:00	73	40,1	40	70	150
2:10:10	73	40,0	41	70	150
2:10:20	73	40,0	41	70	150
2:10:30	73	40,0	41	70	150
2:10:40	73	40,0	41	70	150
2:10:50	73	40,0	42	70	150
2:11:00	73	40,1	42	70	150
2:11:10	73	40,1	42	70	150
2:11:20	73	40,1	43	70	150
2:11:30	73	40,0	43	70	150
2:11:40	73	40,0	43	70	150
2:11:50	73	40,0	43	70	150
2:12:00	73	40,1	44	70	150
2:12:10	73	40,3	44	70	150
2:12:20	73	40,2	44	70	150
2:12:30	73	40,2	44	70	150
2:12:40	73	40,2	45	70	150
2:12:50	73	40,1	45	70	150
2:13:00	73	40,1	45	70	150
2:13:10	73	40,1	46	70	150
2:13:20	73	40,1	46	70	150
2:13:30	73	40,0	46	70	150
2:13:40	73	40,0	46	70	150
2:13:50	73	40,0	47	70	150
2:14:00	73	40,0	47	70	150
2:14:10	73	40,0	47	70	150
2:14:20	73	40,0	47	70	150
2:14:30	73	40,2	48	70	150
2:14:40	73	40,2	48	70	150
2:14:50	73	40,2	48	70	150
2:15:00	73	40,1	48	70	150
2:15:10	73	40,1	48	70	150
2:15:20	73	40,1	48	70	150
2:15:30	73	40,1	49	70	150
2:15:40	73	40,1	49	70	150
2:15:50	73	40,1	49	70	150
2:16:00	73	40,1	50	70	150
2:16:10	73	40,1	50	70	150
2:16:20	73	40,1	50	70	150
2:16:30	73	40,0	51	70	150
2:16:40	73	40,0	51	70	150
2:16:50	73	40,0	52	70	150
2:17:00	73	40,0	52	70	150
2:17:10	73	40,0	52	70	150
2:17:20	73	40,0	52	70	150
2:17:30	73	40,0	53	70	150
2:17:40	73	40,0	53	70	150
2:17:50	73	40,0	53	70	150
2:18:00	73	40,0	54	70	150
2:18:10	73	40,0	54	70	150
2:18:20	73	40,2	54	70	150
2:18:30	73	40,2	54	70	150
2:18:40	73	40,2	55	70	150
2:18:50	73	40,2	55	70	150
2:19:00	73	40,2	55	70	150
2:19:10	73	40,2	56	70	150
2:19:20	73	40,2	56	70	150
2:19:30	73	40,2	56	71	150
2:19:40	73	40,2	57	71	150
2:19:50	73	40,2	57	71	150
2:20:00	73	40,2	57	71	150
2:20:10	73	40,2	58	71	150
2:20:20	73	40,2	58	71	150
2:20:30	73	40,2	59	71	150
2:20:40	73	40,2	59	71	150
2:20:50	73	40,2	59	71	150
2:21:00	73	40,2	60	71	150
2:21:10	73	40,2	60	71	150
2:21:20	73	40,2	60	71	150
2:21:30	73	40,2	61	71	150
2:21:40	73	40,2	61	71	150
2:21:50	73	40,2	61	71	150
2:22:00	73	40,2	61	71	150
2:22:10	73	40,2	62	71	150
2:22:20	73	40,2	62	71	150
2:22:30	73	40,2	62	71	150
2:22:40	73	40,2	63	71	150
2:22:50	73	40,2	63	71	150
2:23:00	73	40,2	63	71	150
2:23:10	73	40,2	64	71	150
2:23:20	73	40,2	64	71	150
2:23:30	73	40,2	64	71	150
2:23:40	73	40,2	65	71	150
2:23:50	73	40,2	65	71	150
2:24:00	73	40,2	65	71	150
2:24:10	73	40,2	65	71	150
2:24:20	73	40,1	66	71	150
2:24:30	73	40,1	66	71	150
2:24:40	73	40,1	66	71	150
2:24:50	73	40,1	67	71	150
2:25:00	73	40,1	67	71	150
2:25:10	73	40,1	67	71	150
2:25:20	73	40,1	67	71	150
2:25:30	73	40,0	67	71	150
2:25:40	73	40,0	68	71	150
2:25:50	73	40,0	68	71	150
2:26:00	73	40,0	68	71	150
2:26:10	73	39,9	68	71	150
2:26:20	73	40,0	69	71	150
2:26:30	73	40,2	69	71	150
2:26:40	73	40,2	69	71	150
2:26:50	73	40,1	70	71	150
2:27:00	73	40,1	70	71	150
2:27:10	73	40,1	70	71	150
2:27:20	73	40,1	71	71	150

File: project-root/data/Tests/Data Acquisition/2013 (508)/Con 1 G1500+1%PPB+1%SMS+0.15%R-7 (50C).txt
--Test Summary--
Full Path and File Name	
Instrument Name	7322 Consistometer
Instrument Type	Model 7322 Consistometer - Variable Speed
Instrument Serial Number	
Test Start Date	08.11.2012
Test Start Time	13:02:25
Test Stop Date	08.11.2012
Test Stop Time	16:35:34
Test Length	3:33:09
Final Sample Time Offset	3:33:10
Controller Schedule Name	
Sampling Period	10 seconds
Comments	T: 50C(30min); P: 35MPa(30min); tap water
Information	WellID	Research
Information	Customer	Trican
Information	EngName	Aleksanyan Mikhail
Information	CementClass	G
Information	CementMfr	Dyckerhoff-Sukhoy Log
Information	Additives	1%PPB+1%SMS+0.15%R-7
Information	Density	1350
Information	BHCT	50
Information	BHST	
Information	FluidLoss	n/a
Information	JobType	Production csg
Initial Temperature (°C)	24 °C
Final Temperature (°C)	50 °C
Initial Pressure (MPa)	0,7 MPa
Final Pressure (MPa)	35,2 MPa
Initial Consistency (Bc)	8 Bc
Final Consistency (Bc)	70 Bc
Initial Wall Temperature (°C)	23 °C
Final Wall Temperature (°C)	47 °C
Initial Motor Speed (RPM)	150 RPM
Final Motor Speed (RPM)	150 RPM
--Data--
Time (HH:MM:SS)	Temperature (°C)	Pressure (MPa)	Consistency (Bc)	Wall Temperature (°C)	Motor Speed (RPM)
0:00:00	24	0,7	8	23	150
0:00:10	24	0,7	8	23	150
0:00:20	24	0,7	8	23	150
0:00:30	24	0,7	8	23	150
0:00:40	24	0,7	8	23	150
0:00:50	24	0,7	8	24	150
0:01:00	24	0,7	8	24	150
0:01:10	24	0,8	8	24	150
0:01:20	24	0,8	8	24	150
0:01:30	24	0,8	8	25	150
0:01:40	24	2,8	8	26	150
0:01:50	24	3,0	8	26	150
0:02:00	24	3,2	8	25	150
0:02:10	24	3,4	8	26	150
0:02:20	24	3,6	8	27	150
0:02:30	24	3,9	8	28	150
0:02:40	24	4,1	8	30	150
0:02:50	24	4,4	8	31	150
0:03:00	24	4,6	8	32	150
0:03:10	24	4,9	8	32	150
0:03:20	24	5,2	8	34	150
0:03:30	24	5,5	8	34	150
0:03:40	24	5,7	7	36	150
0:03:50	24	6,0	7	37	150
0:04:00	25	6,2	7	36	150
0:04:10	25	6,5	8	37	150
0:04:20	25	6,7	8	39	150
0:04:30	25	6,8	8	39	150
0:04:40	25	7,0	7	39	150
0:04:50	25	7,2	7	39	150
0:05:00	25	7,4	7	40	150
0:05:10	25	7,6	7	41	150
0:05:20	26	7,8	7	40	150
0:05:30	26	8,0	7	41	150
0:05:40	26	8,2	7	40	150
0:05:50	26	8,4	7	42	150
0:06:00	26	8,5	7	43	150
0:06:10	27	8,7	7	43	150
0:06:20	27	8,8	6	43	150
0:06:30	27	8,9	6	43	150
0:06:40	27	9,1	6	43	150
0:06:50	27	9,2	7	43	150
0:07:00	28	9,3	7	43	150
0:07:10	28	9,3	6	43	150
0:07:20	28	9,4	6	43	150
0:07:30	28	9,5	6	43	150
0:07:40	29	9,5	6	43	150
0:07:50	29	9,6	6	43	150
0:08:00	29	9,8	6	43	150
0:08:10	29	10,2	6	43	150
0:08:20	30	10,4	6	42	150
0:08:30	30	10,4	6	42	150
0:08:40	30	10,7	6	42	150
0:08:50	30	10,8	6	43	150
0:09:00	30	11,1	6	42	150
0:09:10	31	11,1	6	42	150
0:09:20	31	11,3	6	41	150
0:09:30	31	11,8	6	41	150
0:09:40	31	11,8	6	42	150
0:09:50	31	12,0	6	42	150
0:10:00	32	12,4	6	41	150
0:10:10	32	12,4	6	43	150
0:10:20	32	12,5	6	42	150
0:10:30	32	13,0	7	41	150
0:10:40	32	13,0	7	41	150
0:10:50	32	13,0	7	43	150
0:11:00	33	13,6	7	43	150
0:11:10	33	13,6	7	43	150
0:11:20	33	13,7	7	43	150
0:11:30	33	13,7	7	42	150
0:11:40	33	14,3	6	43	150
0:11:50	33	14,4	6	44	150
0:12:00	33	14,6	6	44	150
0:12:10	34	14,7	6	43	150
0:12:20	34	14,7	6	44	150
0:12:30	34	15,3	6	44	150
0:12:40	34	15,3	6	45	150
0:12:50	34	15,4	6	44	150
0:13:00	34	15,5	6	45	150
0:13:10	34	15,7	6	44	150
0:13:20	34	16,3	7	45	150
0:13:30	35	16,4	7	44	150
0:13:40	35	16,5	7	46	150
0:13:50	35	16,6	7	45	150
0:14:00	35	16,7	6	46	150
0:14:10	35	16,9	6	45	150
0:14:20	35	17,2	7	45	150
0:14:30	35	17,3	7	45	150
0:14:40	36	17,4	7	47	150
0:14:50	36	17,8	7	45	150
0:15:00	36	17,9	7	45	150
0:15:10	36	18,0	7	47	150
0:15:20	36	18,2	7	48	150
0:15:30	36	18,8	7	45	150
0:15:40	36	18,9	7	48	150
0:15:50	36	19,0	7	48	150
0:16:00	37	19,1	7	47	150
0:16:10	37	19,3	7	49	150
0:16:20	37	19,4	7	46	150
0:16:30	37	19,5	7	48	150
0:16:40	37	19,8	7	49	150
0:16:50	37	20,1	7	48	150
0:17:00	37	20,4	7	49	150
0:17:10	38	20,5	7	50	150
0:17:20	38	20,6	7	50	150
0:17:30	38	20,7	7	48	150
0:17:40	38	20,8	7	49	150
0:17:50	38	21,4	7	49	150
0:18:00	38	21,6	7	49	150
0:18:10	39	21,7	7	49	150
0:18:20	39	21,8	7	49	150
0:18:30	39	21,9	7	49	150
0:18:40	39	22,0	7	49	150
0:18:50	39	22,3	7	49	150
0:19:00	39	22,4	7	49	150
0:19:10	39	22,6	7	50	150
0:19:20	40	23,0	7	50	150
0:19:30	40	23,1	7	50	150
0:19:40	40	23,2	7	50	150
0:19:50	40	23,3	7	50	150
0:20:00	40	23,9	7	50	150
0:20:10	40	23,9	7	50	150
0:20:20	41	24,0	7	50	150
0:20:30	41	24,1	7	50	150
0:20:40	41	24,7	8	50	150
0:20:50	41	24,8	8	51	150
0:21:00	41	24,9	8	51	150
0:21:10	41	25,0	8	51	150
0:21:20	41	25,1	8	51	150
0:21:30	42	25,3	8	53	150
0:21:40	42	25,8	7	53	150
0:21:50	42	25,9	7	53	150
0:22:00	42	26,0	7	53	150
0:22:10	42	26,1	7	53	150
0:22:20	42	26,2	7	54	150
0:22:30	42	26,7	7	54	150
0:22:40	43	26,9	7	54	150
0:22:50	43	27,0	7	54	150
0:23:00	43	27,2	7	54	150
0:23:10	43	27,3	7	55	150
0:23:20	43	27,4	7	55	150
0:23:30	43	27,6	7	55	150
0:23:40	43	28,0	7	55	150
0:23:50	44	28,1	7	55	150
0:24:00	44	28,2	7	55	150
0:24:10	44	28,3	7	55	150
0:24:20	44	28,6	7	56	150
0:24:30	44	28,7	7	56	150
0:24:40	44	29,1	7	56	150
0:24:50	44	29,4	7	56	150
0:25:00	45	29,5	7	56	150
0:25:10	45	29,6	7	57	150
0:25:20	45	29,7	7	57	150
0:25:30	45	29,8	7	57	150
0:25:40	45	30,1	7	57	150
0:25:50	45	30,3	7	57	150
0:26:00	45	30,7	7	57	150
0:26:10	46	30,8	7	58	150
0:26:20	46	30,9	7	58	150
0:26:30	46	31,0	7	58	150
0:26:40	46	31,1	7	58	150
0:26:50	46	31,7	7	58	150
0:27:00	46	31,8	7	58	150
0:27:10	46	31,9	7	58	150
0:27:20	47	32,0	7	59	150
0:27:30	47	32,2	7	59	150
0:27:40	47	32,4	7	59	150
0:27:50	47	32,6	7	59	150
0:28:00	47	33,0	7	59	150
0:28:10	47	33,1	7	59	150
0:28:20	48	33,2	7	60	150
0:28:30	48	33,3	7	60	150
0:28:40	48	33,5	7	60	150
0:28:50	48	34,0	6	60	150
0:29:00	48	34,1	6	60	150
0:29:10	48	34,2	6	60	150
0:29:20	48	34,3	6	60	150
0:29:30	49	34,4	6	61	150
0:29:40	49	34,8	6	61	150
0:29:50	49	34,9	6	61	150
0:30:00	49	35,1	6	61	150
0:30:10	49	35,1	6	61	150
0:30:20	49	35,2	6	61	150
0:30:30	49	35,3	6	61	150
0:30:40	50	35,3	6	61	150
0:30:50	50	35,3	6	61	150
0:31:00	50	35,3	6	60	150
0:31:10	50	35,3	6	60	150
0:31:20	50	35,2	7	60	150
0:31:30	50	35,2	7	59	150
0:31:40	50	35,1	7	59	150
0:31:50	50	35,0	7	58	150
0:32:00	51	35,2	7	58	150
0:32:10	51	35,1	7	58	150
0:32:20	51	35,0	7	57	150
0:32:30	51	35,3	7	56	150
0:32:40	51	35,2	7	56	150
0:32:50	51	35,0	8	55	150
0:33:00	51	35,0	9	55	150
0:33:10	51	35,2	9	55	150
0:33:20	51	35,1	9	55	150
0:33:30	51	35,0	9	54	150
0:33:40	51	35,1	9	54	150
0:33:50	51	35,0	9	54	150
0:34:00	51	35,3	9	54	150
0:34:10	51	35,2	9	53	150
0:34:20	51	35,1	9	53	150
0:34:30	51	35,1	9	53	150
0:34:40	51	35,0	9	53	150
0:34:50	51	35,3	9	53	150
0:35:00	51	35,2	9	53	150
0:35:10	51	35,1	9	52	150
0:35:20	51	35,1	9	52	150
0:35:30	51	35,0	9	52	150
0:35:40	51	35,1	9	52	150
0:35:50	51	35,0	9	52	150
0:36:00	51	35,1	9	52	150
0:36:10	51	35,0	9	52	150
0:36:20	51	35,4	9	52	150
0:36:30	51	35,3	9	52	150
0:36:40	51	35,3	9	51	150
0:36:50	51	35,3	9	51	150
0:37:00	51	35,2	9	51	150
0:37:10	51	35,2	9	51	150
0:37:20	51	35,2	9	51	150
0:37:30	51	35,2	9	51	150
0:37:40	51	35,2	9	51	150
0:37:50	51	35,1	9	51	150
0:38:00	51	35,1	10	51	150
0:38:10	51	35,1	10	51	150
0:38:20	51	35,1	10	51	150
0:38:30	51	35,1	10	51	150
0:38:40	51	35,1	10	51	150
0:38:50	51	35,2	10	51	150
0:39:00	51	35,2	10	51	150
0:39:10	51	35,2	10	51	150
0:39:20	51	35,2	10	51	150
0:39:30	51	35,2	10	51	150
0:39:40	51	35,2	10	51	150
0:39:50	50	35,3	10	51	150
0:40:00	50	35,3	10	51	150
0:40:10	50	35,3	10	51	150
0:40:20	50	35,3	10	51	150
0:40:30	50	35,3	10	51	150
0:40:40	50	35,4	10	51	150
0:40:50	50	35,4	10	51	150
0:41:00	50	35,4	10	51	150
0:41:10	50	35,5	10	51	150
0:41:20	50	35,5	10	51	150
0:41:30	50	35,5	10	51	150
0:41:40	50	35,5	10	52	150
0:41:50	50	35,6	10	52	150
0:42:00	50	35,6	10	51	150
0:42:10	50	35,6	10	52	150
0:42:20	50	35,7	10	52	150
0:42:30	50	35,7	10	52	150
0:42:40	50	35,8	10	52	150
0:42:50	50	35,8	10	52	150
0:43:00	50	35,8	10	52	150
0:43:10	50	35,8	10	52	150
0:43:20	50	35,9	10	52	150
0:43:30	50	35,9	10	52	150
0:43:40	50	35,9	10	52	150
0:43:50	50	35,9	10	52	150
0:44:00	50	36,0	10	52	150
0:44:10	50	36,0	10	52	150
0:44:20	50	36,0	10	52	150
0:44:30	50	36,1	10	52	150
0:44:40	50	35,9	11	52	150
0:44:50	50	35,9	11	52	150
0:45:00	50	36,0	11	52	150
0:45:10	50	36,0	11	52	150
0:45:20	50	36,0	11	52	150
0:45:30	50	36,0	11	52	150
0:45:40	50	36,0	11	52	150
0:45:50	50	36,1	11	52	150
0:46:00	50	35,9	11	52	150
0:46:10	50	35,9	11	52	150
0:46:20	50	35,9	11	52	150
0:46:30	50	35,9	11	52	150
0:46:40	50	36,0	12	52	150
0:46:50	50	36,0	12	52	150
0:47:00	50	36,0	12	52	150
0:47:10	50	36,0	12	52	150
0:47:20	50	36,0	12	52	150
0:47:30	50	35,9	12	52	150
0:47:40	50	35,9	12	53	150
0:47:50	50	35,9	12	52	150
0:48:00	50	35,9	13	52	150
0:48:10	50	35,9	13	52	150
0:48:20	50	35,9	13	52	150
0:48:30	50	35,9	13	52	150
0:48:40	50	35,9	13	52	150
0:48:50	50	35,9	13	52	150
0:49:00	50	35,9	13	52	150
0:49:10	50	35,9	13	52	150
0:49:20	50	35,9	13	52	150
0:49:30	50	35,9	13	52	150
0:49:40	50	35,9	13	52	150
0:49:50	50	35,9	13	52	150
0:50:00	50	35,9	13	52	150
0:50:10	50	35,9	13	52	150
0:50:20	50	35,9	13	52	150
0:50:30	50	35,9	13	52	150
0:50:40	50	35,9	13	52	150
0:50:50	50	35,9	13	52	150
0:51:00	50	35,9	13	52	150
0:51:10	50	35,9	13	52	150
0:51:20	50	35,9	13	52	150
0:51:30	50	35,9	13	52	150
0:51:40	50	35,9	13	52	150
0:51:50	50	35,9	13	52	150
0:52:00	50	35,9	13	52	150
0:52:10	50	35,9	13	52	150
0:52:20	50	35,9	13	52	150
0:52:30	50	35,9	13	52	150
0:52:40	50	35,9	13	52	150
0:52:50	50	35,9	13	52	150
0:53:00	50	35,9	13	52	150
0:53:10	50	35,9	13	52	150
0:53:20	50	35,9	13	52	150
0:53:30	50	35,9	13	52	150
0:53:40	50	35,9	13	52	150
0:53:50	50	35,9	13	52	150
0:54:00	50	35,9	13	52	150
0:54:10	50	35,9	13	52	150
0:54:20	50	35,9	13	52	150
0:54:30	50	35,9	13	52	150
0:54:40	50	35,9	13	52	150
0:54:50	50	35,9	13	52	150
0:55:00	50	35,8	13	52	150
0:55:10	50	35,8	13	51	150
0:55:20	50	35,8	13	51	150
0:55:30	50	35,8	13	51	150
0:55:40	50	35,8	13	51	150
0:55:50	50	35,8	13	51	150
0:56:00	50	35,8	13	51	150
0:56:10	50	35,8	13	51	150
0:56:20	50	35,8	13	51	150
0:56:30	50	35,8	13	51	150
0:56:40	50	35,8	13	51	150
0:56:50	50	35,7	13	51	150
0:57:00	50	35,7	13	51	150
0:57:10	50	35,7	13	51	150
0:57:20	50	35,7	13	51	150
0:57:30	50	35,7	13	51	150
0:57:40	50	35,7	13	51	150
0:57:50	50	35,7	13	51	150
0:58:00	50	35,7	13	51	150
0:58:10	50	35,7	13	51	150
0:58:20	50	35,7	13	51	150
0:58:30	50	35,7	13	51	150
0:58:40	50	35,7	13	51	150
0:58:50	50	35,7	13	51	150
0:59:00	50	35,7	13	51	150
0:59:10	50	35,7	13	51	150
0:59:20	50	35,8	13	51	150
0:59:30	50	35,8	13	51	150
0:59:40	50	35,8	13	51	150
0:59:50	50	35,8	13	51	150
1:00:00	50	35,8	13	51	150
1:00:10	50	35,8	13	51	150
1:00:20	50	35,8	13	51	150
1:00:30	50	35,8	13	51	150
1:00:40	50	35,8	13	51	150
1:00:50	50	35,9	13	51	150
1:01:00	50	35,9	13	51	150
1:01:10	50	35,9	13	51	150
1:01:20	50	35,9	13	51	150
1:01:30	50	35,9	13	51	150
1:01:40	50	35,9	13	51	150
1:01:50	50	35,9	13	51	150
1:02:00	50	35,9	13	51	150
1:02:10	50	35,9	13	51	150
1:02:20	50	35,9	13	51	150
1:02:30	50	36,0	13	51	150
1:02:40	50	36,0	13	51	150
1:02:50	50	36,0	13	51	150
1:03:00	50	36,0	13	51	150
1:03:10	50	36,0	13	51	150
1:03:20	50	36,0	13	51	150
1:03:30	50	36,0	13	51	150
1:03:40	50	36,0	13	51	150
1:03:50	50	36,0	13	51	150
1:04:00	50	36,0	13	51	150
1:04:10	50	36,0	13	51	150
1:04:20	50	36,0	13	51	150
1:04:30	50	36,0	13	51	150
1:04:40	50	36,0	13	51	150
1:04:50	50	36,0	13	51	150
1:05:00	50	36,0	13	51	150
1:05:10	50	36,0	13	51	150
1:05:20	50	36,0	13	51	150
1:05:30	50	36,0	13	51	150
1:05:40	50	36,0	13	51	150
1:05:50	50	36,0	13	51	150
1:06:00	50	36,0	13	51	150
1:06:10	50	36,0	13	51	150
1:06:20	50	36,0	13	51	150
1:06:30	50	36,0	13	51	150
1:06:40	50	36,0	13	51	150
1:06:50	50	36,0	13	51	150
1:07:00	50	36,0	13	51	150
1:07:10	50	36,0	13	51	150
1:07:20	50	36,0	13	51	150
1:07:30	50	36,0	13	51	150
1:07:40	50	36,1	13	51	150
1:07:50	50	36,1	13	51	150
1:08:00	50	36,1	13	51	150
1:08:10	50	36,1	13	51	150
1:08:20	50	36,1	13	51	150
1:08:30	50	36,1	13	51	150
1:08:40	50	35,8	13	51	150
1:08:50	50	35,9	13	51	150
1:09:00	50	35,9	13	51	150
1:09:10	50	35,9	13	51	150
1:09:20	50	35,9	13	51	150
1:09:30	50	35,9	13	51	150
1:09:40	50	35,9	13	51	150
1:09:50	50	35,9	13	51	150
1:10:00	50	35,9	13	51	150
1:10:10	50	35,9	13	51	150
1:10:20	50	35,9	13	51	150
1:10:30	50	35,9	13	51	150
1:10:40	50	35,9	13	51	150
1:10:50	50	35,9	13	51	150
1:11:00	50	35,9	13	51	150
1:11:10	50	35,9	13	51	150
1:11:20	50	35,9	13	51	150
1:11:30	50	35,9	13	51	150
1:11:40	50	35,9	13	51	150
1:11:50	50	35,9	13	51	150
1:12:00	50	35,9	13	51	150
1:12:10	50	35,9	13	51	150
1:12:20	50	35,8	13	51	150
1:12:30	50	35,8	13	51	150
1:12:40	50	35,8	13	51	150
1:12:50	50	35,8	13	51	150
1:13:00	50	35,8	13	51	150
1:13:10	50	35,8	13	51	150
1:13:20	50	35,8	13	51	150
1:13:30	50	35,8	13	51	150
1:13:40	50	35,8	13	51	150
1:13:50	50	35,8	13	51	150
1:14:00	50	35,8	13	51	150
1:14:10	50	35,8	13	51	150
1:14:20	50	35,8	13	51	150
1:14:30	50	35,8	13	51	150
1:14:40	50	35,8	13	51	150
1:14:50	50	35,8	13	51	150
1:15:00	50	35,8	13	51	150
1:15:10	50	35,8	13	51	150
1:15:20	50	35,8	13	51	150
1:15:30	50	35,8	13	51	150
1:15:40	50	35,8	13	51	150
1:15:50	50	35,8	13	51	150
1:16:00	50	35,8	13	51	150
1:16:10	50	35,8	13	51	150
1:16:20	50	35,8	13	51	150
1:16:30	50	35,8	13	50	150
1:16:40	50	35,8	13	51	150
1:16:50	50	35,8	13	51	150
1:17:00	50	35,8	13	51	150
1:17:10	50	35,8	13	51	150
1:17:20	50	35,8	13	51	150
1:17:30	50	35,8	13	51	150
1:17:40	50	35,8	13	51	150
1:17:50	50	35,8	13	51	150
1:18:00	50	35,8	13	50	150
1:18:10	50	35,8	13	51	150
1:18:20	50	35,8	13	51	150
1:18:30	50	35,8	13	51	150
1:18:40	50	35,8	13	51	150
1:18:50	50	35,8	13	51	150
1:19:00	50	35,8	13	51	150
1:19:10	50	35,8	13	51	150
1:19:20	50	35,8	13	51	150
1:19:30	50	35,9	13	51	150
1:19:40	50	35,9	13	51	150
1:19:50	50	35,9	13	51	150
1:20:00	50	35,9	13	51	150
1:20:10	50	35,9	13	51	150
1:20:20	50	35,9	13	51	150
1:20:30	50	35,9	13	51	150
1:20:40	50	35,9	13	51	150
1:20:50	50	35,9	13	51	150
1:21:00	50	35,9	13	51	150
1:21:10	50	35,9	13	51	150
1:21:20	50	35,9	13	51	150
1:21:30	50	35,9	13	51	150
1:21:40	50	35,9	13	51	150
1:21:50	50	35,9	13	51	150
1:22:00	50	35,9	13	51	150
1:22:10	50	35,9	13	51	150
1:22:20	50	35,9	13	51	150
1:22:30	50	35,9	13	51	150
1:22:40	50	35,9	13	51	150
1:22:50	50	35,9	13	51	150
1:23:00	50	35,9	13	51	150
1:23:10	50	35,9	13	51	150
1:23:20	50	35,9	13	51	150
1:23:30	50	35,9	13	51	150
1:23:40	50	35,9	13	51	150
1:23:50	50	35,9	13	51	150
1:24:00	50	35,9	13	51	150
1:24:10	50	35,8	13	50	150
1:24:20	50	35,8	13	50	150
1:24:30	50	35,8	13	50	150
1:24:40	50	35,8	13	50	150
1:24:50	50	35,8	13	50	150
1:25:00	50	35,8	13	50	150
1:25:10	50	35,7	13	50	150
1:25:20	50	35,7	13	50	150
1:25:30	50	35,7	13	50	150
1:25:40	50	35,7	13	50	150
1:25:50	50	35,7	13	50	150
1:26:00	50	35,7	13	50	150
1:26:10	50	35,7	13	50	150
1:26:20	50	35,7	13	50	150
1:26:30	50	35,7	13	50	150
1:26:40	50	35,7	13	50	150
1:26:50	50	35,7	13	50	150
1:27:00	50	35,7	13	50	150
1:27:10	50	35,7	13	50	150
1:27:20	50	35,7	13	50	150
1:27:30	50	35,7	13	50	150
1:27:40	50	35,6	13	50	150
1:27:50	50	35,6	13	50	150
1:28:00	50	35,6	13	50	150
1:28:10	50	35,6	13	50	150
1:28:20	50	35,6	13	50	150
1:28:30	50	35,6	13	50	150
1:28:40	50	35,6	13	50	150
1:28:50	50	35,6	13	50	150
1:29:00	50	35,6	13	50	150
1:29:10	50	35,6	13	50	150
1:29:20	50	35,6	13	50	150
1:29:30	50	35,6	14	50	150
1:29:40	50	35,6	14	50	150
1:29:50	50	35,6	14	50	150
1:30:00	50	35,5	14	50	150
1:30:10	50	35,5	14	50	150
1:30:20	50	35,5	14	50	150
1:30:30	50	35,5	14	50	150
1:30:40	50	35,5	14	50	150
1:30:50	50	35,5	14	50	150
1:31:00	50	35,5	14	50	150
1:31:10	50	35,5	14	50	150
1:31:20	50	35,5	14	50	150
1:31:30	50	35,5	14	50	150
1:31:40	50	35,5	14	50	150
1:31:50	50	35,5	14	50	150
1:32:00	50	35,5	14	50	150
1:32:10	50	35,5	14	50	150
1:32:20	50	35,5	14	50	150
1:32:30	50	35,5	14	50	150
1:32:40	50	35,5	14	50	150
1:32:50	50	35,5	14	50	150
1:33:00	50	35,5	14	50	150
1:33:10	50	35,5	14	50	150
1:33:20	50	35,5	14	50	150
1:33:30	50	35,5	14	50	150
1:33:40	50	35,5	14	50	150
1:33:50	50	35,5	14	50	150
1:34:00	50	35,5	14	50	150
1:34:10	50	35,5	14	50	150
1:34:20	50	35,5	14	50	150
1:34:30	50	35,5	14	50	150
1:34:40	50	35,5	14	50	150
1:34:50	50	35,5	14	50	150
1:35:00	50	35,5	14	50	150
1:35:10	50	35,5	14	50	150
1:35:20	50	35,5	14	50	150
1:35:30	50	35,5	14	50	150
1:35:40	50	35,5	14	50	150
1:35:50	50	35,5	14	50	150
1:36:00	50	35,5	14	50	150
1:36:10	50	35,5	14	50	150
1:36:20	50	35,6	14	50	150
1:36:30	50	35,6	14	50	150
1:36:40	50	35,6	14	50	150
1:36:50	50	35,6	14	50	150
1:37:00	50	35,6	14	50	150
1:37:10	50	35,6	14	50	150
1:37:20	50	35,6	14	50	150
1:37:30	50	35,6	14	50	150
1:37:40	50	35,6	14	50	150
1:37:50	50	35,6	14	50	150
1:38:00	50	35,6	14	50	150
1:38:10	50	35,6	14	50	150
1:38:20	50	35,6	14	50	150
1:38:30	50	35,6	14	50	150
1:38:40	50	35,6	14	50	150
1:38:50	50	35,6	14	50	150
1:39:00	50	35,6	14	50	150
1:39:10	50	35,6	14	50	150
1:39:20	50	35,6	14	50	150
1:39:30	50	35,6	14	50	150
1:39:40	50	35,6	14	50	150
1:39:50	50	35,6	14	50	150
1:40:00	50	35,6	14	50	150
1:40:10	50	35,6	14	50	150
1:40:20	50	35,6	14	50	150
1:40:30	50	35,6	14	50	150
1:40:40	50	35,6	15	50	150
1:40:50	50	35,6	15	50	150
1:41:00	50	35,6	15	50	150
1:41:10	50	35,6	15	50	150
1:41:20	50	35,6	15	50	150
1:41:30	50	35,6	15	50	150
1:41:40	50	35,6	15	50	150
1:41:50	50	35,6	15	50	150
1:42:00	50	35,6	15	50	150
1:42:10	50	35,6	15	50	150
1:42:20	50	35,6	15	50	150
1:42:30	50	35,6	15	50	150
1:42:40	50	35,6	15	50	150
1:42:50	50	35,6	15	50	150
1:43:00	50	35,6	15	50	150
1:43:10	50	35,5	15	50	150
1:43:20	50	35,5	15	50	150
1:43:30	50	35,5	15	50	150
1:43:40	50	35,5	15	50	150
1:43:50	50	35,5	15	50	150
1:44:00	50	35,5	15	50	150
1:44:10	50	35,5	15	50	150
1:44:20	50	35,5	15	50	150
1:44:30	50	35,5	15	50	150
1:44:40	50	35,5	15	50	150
1:44:50	50	35,4	15	50	150
1:45:00	50	35,4	15	50	150
1:45:10	50	35,4	15	50	150
1:45:20	50	35,4	15	50	150
1:45:30	50	35,4	15	50	150
1:45:40	50	35,4	15	50	150
1:45:50	50	35,4	15	50	150
1:46:00	50	35,4	15	50	150
1:46:10	50	35,4	15	50	150
1:46:20	50	35,4	15	50	150
1:46:30	50	35,4	15	50	150
1:46:40	50	35,4	15	50	150
1:46:50	50	35,3	15	50	150
1:47:00	50	35,3	15	49	150
1:47:10	50	35,3	15	50	150
1:47:20	50	35,3	15	50	150
1:47:30	50	35,3	15	50	150
1:47:40	50	35,3	15	50	150
1:47:50	50	35,3	16	50	150
1:48:00	50	35,3	16	50	150
1:48:10	50	35,3	16	50	150
1:48:20	50	35,3	16	50	150
1:48:30	50	35,3	16	50	150
1:48:40	50	35,3	16	50	150
1:48:50	50	35,3	16	50	150
1:49:00	50	35,3	16	50	150
1:49:10	50	35,3	16	50	150
1:49:20	50	35,3	16	50	150
1:49:30	50	35,3	16	49	150
1:49:40	50	35,2	16	49	150
1:49:50	50	35,2	16	50	150
1:50:00	50	35,2	16	50	150
1:50:10	50	35,3	16	49	150
1:50:20	50	35,3	16	50	150
1:50:30	50	35,3	16	50	150
1:50:40	50	35,2	16	50	150
1:50:50	50	35,2	16	49	150
1:51:00	50	35,2	16	49	150
1:51:10	50	35,2	16	50	150
1:51:20	50	35,3	16	50	150
1:51:30	50	35,3	16	50	150
1:51:40	50	35,2	16	49	150
1:51:50	50	35,2	16	50	150
1:52:00	50	35,2	16	50	150
1:52:10	50	35,2	16	50	150
1:52:20	50	35,2	16	50	150
1:52:30	50	35,2	16	50	150
1:52:40	50	35,2	16	50	150
1:52:50	50	35,2	16	50	150
1:53:00	50	35,2	16	50	150
1:53:10	50	35,2	16	50	150
1:53:20	50	35,2	16	50	150
1:53:30	50	35,2	16	49	150
1:53:40	50	35,2	16	50	150
1:53:50	50	35,2	16	49	150
1:54:00	50	35,2	16	49	150
1:54:10	50	35,2	16	50	150
1:54:20	50	35,2	16	49	150
1:54:30	50	35,2	16	50	150
1:54:40	50	35,2	16	50	150
1:54:50	50	35,2	16	50	150
1:55:00	50	35,2	16	49	150
1:55:10	50	35,2	16	49	150
1:55:20	50	35,2	16	50	150
1:55:30	50	35,2	16	49	150
1:55:40	50	35,2	16	50	150
1:55:50	50	35,2	16	49	150
1:56:00	50	35,1	16	50	150
1:56:10	50	35,1	16	49	150
1:56:20	50	35,1	16	49	150
1:56:30	50	35,1	16	49	150
1:56:40	50	35,1	16	50	150
1:56:50	50	35,1	16	49	150
1:57:00	50	35,1	16	49	150
1:57:10	50	35,1	16	49	150
1:57:20	50	35,1	16	49	150
1:57:30	50	35,1	16	49	150
1:57:40	50	35,1	16	49	150
1:57:50	50	35,1	16	49	150
1:58:00	50	35,1	16	49	150
1:58:10	50	35,1	16	49	150
1:58:20	50	35,1	16	49	150
1:58:30	50	35,1	16	49	150
1:58:40	50	35,1	16	49	150
1:58:50	50	35,1	16	49	150
1:59:00	50	35,1	16	49	150
1:59:10	50	35,0	16	49	150
1:59:20	50	35,0	16	49	150
1:59:30	50	35,4	16	49	150
1:59:40	50	35,4	16	49	150
1:59:50	50	35,4	16	49	150
2:00:00	50	35,4	16	49	150
2:00:10	50	35,3	16	49	150
2:00:20	50	35,3	16	49	150
2:00:30	50	35,3	16	49	150
2:00:40	50	35,3	16	49	150
2:00:50	50	35,3	16	49	150
2:01:00	50	35,2	16	49	150
2:01:10	50	35,2	16	49	150
2:01:20	50	35,2	16	49	150
2:01:30	50	35,2	16	49	150
2:01:40	50	35,2	16	49	150
2:01:50	50	35,2	17	49	150
2:02:00	50	35,1	17	49	150
2:02:10	50	35,1	17	49	150
2:02:20	50	35,1	17	49	150
2:02:30	50	35,1	17	49	150
2:02:40	50	35,1	17	49	150
2:02:50	50	35,1	17	49	150
2:03:00	50	35,1	17	49	150
2:03:10	50	35,0	17	49	150
2:03:20	50	35,1	17	49	150
2:03:30	50	35,1	17	49	150
2:03:40	50	35,1	17	49	150
2:03:50	50	35,1	18	49	150
2:04:00	50	35,1	18	49	150
2:04:10	50	35,1	18	49	150
2:04:20	50	35,1	18	49	150
2:04:30	50	35,1	18	49	150
2:04:40	50	35,0	18	49	150
2:04:50	50	35,2	18	49	150
2:05:00	50	35,2	18	49	150
2:05:10	50	35,2	18	49	150
2:05:20	50	35,2	18	49	150
2:05:30	50	35,1	18	49	150
2:05:40	50	35,1	18	49	150
2:05:50	50	35,1	18	48	150
2:06:00	50	35,1	18	49	150
2:06:10	50	35,1	18	48	150
2:06:20	50	35,1	18	48	150
2:06:30	50	35,1	18	49	150
2:06:40	50	35,1	18	49	150
2:06:50	50	35,1	18	48	150
2:07:00	50	35,1	18	49	150
2:07:10	50	35,0	18	49	150
2:07:20	50	35,4	18	48	150
2:07:30	50	35,4	18	48	150
2:07:40	50	35,4	18	49	150
2:07:50	50	35,3	18	49	150
2:08:00	50	35,3	19	48	150
2:08:10	50	35,3	19	49	150
2:08:20	50	35,3	19	49	150
2:08:30	50	35,3	19	48	150
2:08:40	50	35,3	19	49	150
2:08:50	50	35,3	19	49	150
2:09:00	50	35,3	19	49	150
2:09:10	50	35,3	19	49	150
2:09:20	50	35,3	19	49	150
2:09:30	50	35,3	19	49	150
2:09:40	50	35,3	19	49	150
2:09:50	50	35,3	19	49	150
2:10:00	50	35,3	19	49	150
2:10:10	50	35,3	19	49	150
2:10:20	50	35,3	19	49	150
2:10:30	50	35,3	19	49	150
2:10:40	50	35,3	19	49	150
2:10:50	50	35,3	19	49	150
2:11:00	50	35,3	19	49	150
2:11:10	50	35,3	19	49	150
2:11:20	50	35,3	19	49	150
2:11:30	50	35,3	19	49	150
2:11:40	50	35,3	19	49	150
2:11:50	50	35,3	19	49	150
2:12:00	50	35,3	19	49	150
2:12:10	50	35,3	19	49	150
2:12:20	50	35,3	19	49	150
2:12:30	50	35,3	19	49	150
2:12:40	50	35,3	19	49	150
2:12:50	50	35,3	20	49	150
2:13:00	50	35,2	20	49	150
2:13:10	50	35,2	20	49	150
2:13:20	50	35,2	20	49	150
2:13:30	50	35,2	20	49	150
2:13:40	50	35,2	20	49	150
2:13:50	50	35,2	20	49	150
2:14:00	50	35,2	20	49	150
2:14:10	50	35,2	20	49	150
2:14:20	50	35,2	20	49	150
2:14:30	50	35,2	20	49	150
2:14:40	50	35,2	20	49	150
2:14:50	50	35,2	20	49	150
2:15:00	50	35,1	20	49	150
2:15:10	50	35,1	20	49	150
2:15:20	50	35,1	20	49	150
2:15:30	50	35,1	20	49	150
2:15:40	50	35,1	20	49	150
2:15:50	50	35,1	20	49	150
2:16:00	50	35,1	20	49	150
2:16:10	50	35,1	20	49	150
2:16:20	50	35,1	20	49	150
2:16:30	50	35,1	20	49	150
2:16:40	50	35,1	20	48	150
2:16:50	50	35,0	20	49	150
2:17:00	50	35,3	20	49	150
2:17:10	50	35,3	20	49	150
2:17:20	50	35,3	21	49	150
2:17:30	50	35,3	21	48	150
2:17:40	50	35,3	21	48	150
2:17:50	50	35,2	21	48	150
2:18:00	50	35,2	21	48	150
2:18:10	50	35,2	21	48	150
2:18:20	50	35,2	21	48	150
2:18:30	50	35,2	21	48	150
2:18:40	50	35,1	22	48	150
2:18:50	50	35,1	22	48	150
2:19:00	50	35,1	22	48	150
2:19:10	50	35,1	22	48	150
2:19:20	50	35,1	23	48	150
2:19:30	50	35,1	23	49	150
2:19:40	50	35,1	23	48	150
2:19:50	50	35,1	23	48	150
2:20:00	50	35,1	23	48	150
2:20:10	50	35,0	23	48	150
2:20:20	50	35,2	23	48	150
2:20:30	50	35,2	23	48	150
2:20:40	50	35,2	23	48	150
2:20:50	50	35,1	23	48	150
2:21:00	50	35,1	23	48	150
2:21:10	50	35,1	23	48	150
2:21:20	50	35,1	24	48	150
2:21:30	50	35,1	24	48	150
2:21:40	50	35,1	24	48	150
2:21:50	50	35,1	24	48	150
2:22:00	50	35,1	24	48	150
2:22:10	50	35,0	24	48	150
2:22:20	50	35,0	24	48	150
2:22:30	50	35,0	24	48	150
2:22:40	50	35,4	24	48	150
2:22:50	50	35,3	24	48	150
2:23:00	50	35,3	24	48	150
2:23:10	50	35,3	24	48	150
2:23:20	50	35,3	24	48	150
2:23:30	50	35,3	24	48	150
2:23:40	50	35,3	24	48	150
2:23:50	50	35,2	24	48	150
2:24:00	50	35,2	24	48	150
2:24:10	50	35,2	24	48	150
2:24:20	50	35,2	24	48	150
2:24:30	50	35,2	24	48	150
2:24:40	50	35,2	24	48	150
2:24:50	50	35,2	24	48	150
2:25:00	50	35,2	25	48	150
2:25:10	50	35,2	25	48	150
2:25:20	50	35,2	25	48	150
2:25:30	50	35,2	25	48	150
2:25:40	50	35,1	25	48	150
2:25:50	50	35,1	25	48	150
2:26:00	50	35,1	25	48	150
2:26:10	50	35,1	25	48	150
2:26:20	50	35,1	25	48	150
2:26:30	50	35,1	25	48	150
2:26:40	50	35,1	25	48	150
2:26:50	50	35,1	25	48	150
2:27:00	50	35,1	25	48	150
2:27:10	50	35,1	25	48	150
2:27:20	50	35,1	26	48	150
2:27:30	50	35,1	26	48	150
2:27:40	50	35,1	26	48	150
2:27:50	50	35,1	26	48	150
2:28:00	50	35,1	26	48	150
2:28:10	50	35,1	26	48	150
2:28:20	50	35,1	26	48	150
2:28:30	50	35,1	26	48	150
2:28:40	50	35,1	26	48	150
2:28:50	50	35,1	26	49	150
2:29:00	50	35,1	26	48	150
2:29:10	50	35,1	26	49	150
2:29:20	50	35,1	26	48	150
2:29:30	50	35,1	26	48	150
2:29:40	50	35,1	26	48	150
2:29:50	50	35,1	26	48	150
2:30:00	50	35,1	26	48	150
2:30:10	50	35,1	26	48	150
2:30:20	50	35,1	26	48	150
2:30:30	50	35,1	26	49	150
2:30:40	50	35,1	26	49	150
2:30:50	50	35,1	26	48	150
2:31:00	50	35,1	27	48	150
2:31:10	50	35,1	27	49	150
2:31:20	50	35,1	27	48	150
2:31:30	50	35,1	27	49	150
2:31:40	50	35,1	27	49	150
2:31:50	50	35,1	27	49	150
2:32:00	50	35,1	27	49	150
2:32:10	50	35,1	27	49	150
2:32:20	50	35,1	27	49	150
2:32:30	50	35,1	27	49	150
2:32:40	50	35,1	27	49	150
2:32:50	50	35,1	27	49	150
2:33:00	50	35,2	27	49	150
2:33:10	50	35,2	27	49	150
2:33:20	50	35,2	28	49	150
2:33:30	50	35,1	28	49	150
2:33:40	50	35,1	28	48	150
2:33:50	50	35,1	28	48	150
2:34:00	50	35,1	28	49	150
2:34:10	50	35,1	28	49	150
2:34:20	50	35,1	28	48	150
2:34:30	50	35,1	28	48	150
2:34:40	50	35,1	28	49	150
2:34:50	50	35,1	28	49	150
2:35:00	50	35,1	28	49	150
2:35:10	50	35,1	28	49	150
2:35:20	50	35,1	28	48	150
2:35:30	50	35,0	29	49	150
2:35:40	50	35,2	29	48	150
2:35:50	50	35,1	29	48	150
2:36:00	50	35,1	29	48	150
2:36:10	50	35,1	29	48	150
2:36:20	50	35,1	29	48	150
2:36:30	50	35,1	29	48	150
2:36:40	50	35,1	29	48	150
2:36:50	50	35,0	29	48	150
2:37:00	50	35,4	29	48	150
2:37:10	50	35,4	29	48	150
2:37:20	50	35,3	29	48	150
2:37:30	50	35,3	29	48	150
2:37:40	50	35,3	29	48	150
2:37:50	50	35,3	29	48	150
2:38:00	50	35,3	29	48	150
2:38:10	50	35,2	30	48	150
2:38:20	50	35,2	30	48	150
2:38:30	50	35,2	30	48	150
2:38:40	50	35,2	30	48	150
2:38:50	50	35,2	30	48	150
2:39:00	50	35,2	30	48	150
2:39:10	50	35,1	30	48	150
2:39:20	50	35,1	30	48	150
2:39:30	50	35,1	30	48	150
2:39:40	50	35,1	30	48	150
2:39:50	50	35,1	30	48	150
2:40:00	50	35,0	31	48	150
2:40:10	50	35,0	31	48	150
2:40:20	50	35,3	31	48	150
2:40:30	50	35,3	31	48	150
2:40:40	50	35,3	31	48	150
2:40:50	50	35,2	31	48	150
2:41:00	50	35,2	31	48	150
2:41:10	50	35,2	31	48	150
2:41:20	50	35,1	31	48	150
2:41:30	50	35,1	31	48	150
2:41:40	50	35,1	31	48	150
2:41:50	50	35,1	32	48	150
2:42:00	50	35,1	32	48	150
2:42:10	50	35,1	32	48	150
2:42:20	50	35,1	32	48	150
2:42:30	50	35,1	32	48	150
2:42:40	50	35,1	32	48	150
2:42:50	50	35,1	32	48	150
2:43:00	50	35,1	32	47	150
2:43:10	50	35,2	32	48	150
2:43:20	50	35,2	32	48	150
2:43:30	50	35,2	32	48	150
2:43:40	50	35,2	32	48	150
2:43:50	50	35,2	32	48	150
2:44:00	50	35,2	32	48	150
2:44:10	50	35,2	32	48	150
2:44:20	50	35,2	32	48	150
2:44:30	50	35,2	32	48	150
2:44:40	50	35,2	32	48	150
2:44:50	50	35,2	32	48	150
2:45:00	50	35,2	33	48	150
2:45:10	50	35,2	33	48	150
2:45:20	50	35,2	33	48	150
2:45:30	50	35,2	33	48	150
2:45:40	50	35,2	33	48	150
2:45:50	50	35,2	33	48	150
2:46:00	50	35,2	33	48	150
2:46:10	50	35,3	33	48	150
2:46:20	50	35,3	34	48	150
2:46:30	50	35,3	34	48	150
2:46:40	50	35,3	33	48	150
2:46:50	50	35,3	34	48	150
2:47:00	50	35,3	33	49	150
2:47:10	50	35,3	34	49	150
2:47:20	50	35,4	34	49	150
2:47:30	50	35,4	34	49	150
2:47:40	50	35,4	34	49	150
2:47:50	50	35,4	34	48	150
2:48:00	50	35,4	34	49	150
2:48:10	50	35,4	34	49	150
2:48:20	50	35,4	34	49	150
2:48:30	50	35,4	34	49	150
2:48:40	50	35,4	34	49	150
2:48:50	50	35,4	34	49	150
2:49:00	50	35,5	34	49	150
2:49:10	50	35,5	34	49	150
2:49:20	50	35,5	34	49	150
2:49:30	50	35,5	34	49	150
2:49:40	50	35,5	35	49	150
2:49:50	50	35,5	35	49	150
2:50:00	50	35,5	35	49	150
2:50:10	50	35,5	36	49	150
2:50:20	50	35,5	37	49	150
2:50:30	50	35,5	37	49	150
2:50:40	50	35,5	37	49	150
2:50:50	50	35,5	37	49	150
2:51:00	50	35,5	38	49	150
2:51:10	50	35,5	38	49	150
2:51:20	50	35,5	38	49	150
2:51:30	50	35,5	38	49	150
2:51:40	50	35,5	38	49	150
2:51:50	50	35,5	38	49	150
2:52:00	50	35,4	38	49	150
2:52:10	50	35,4	39	49	150
2:52:20	50	35,4	39	49	150
2:52:30	50	35,4	39	49	150
2:52:40	50	35,4	39	49	150
2:52:50	50	35,4	39	49	150
2:53:00	50	35,4	40	49	150
2:53:10	50	35,3	40	49	150
2:53:20	50	35,3	40	49	150
2:53:30	50	35,3	40	49	150
2:53:40	50	35,3	40	49	150
2:53:50	50	35,2	40	49	150
2:54:00	50	35,2	41	49	150
2:54:10	50	35,2	41	49	150
2:54:20	50	35,2	41	49	150
2:54:30	50	35,1	41	49	150
2:54:40	50	35,1	41	48	150
2:54:50	50	35,1	41	49	150
2:55:00	50	35,0	42	48	150
2:55:10	50	35,1	42	48	150
2:55:20	50	35,1	42	48	150
2:55:30	50	35,0	42	48	150
2:55:40	50	35,1	42	48	150
2:55:50	50	35,4	43	48	150
2:56:00	50	35,3	43	48	150
2:56:10	50	35,3	43	48	150
2:56:20	50	35,2	43	48	150
2:56:30	50	35,2	43	48	150
2:56:40	50	35,1	43	48	150
2:56:50	50	35,1	43	48	150
2:57:00	50	35,1	43	48	150
2:57:10	50	35,0	44	47	150
2:57:20	50	35,2	44	48	150
2:57:30	50	35,3	44	48	150
2:57:40	50	35,3	44	47	150
2:57:50	50	35,3	44	47	150
2:58:00	50	35,2	44	47	150
2:58:10	50	35,2	44	48	150
2:58:20	50	35,2	44	47	150
2:58:30	50	35,1	44	47	150
2:58:40	50	35,1	44	47	150
2:58:50	50	35,1	45	47	150
2:59:00	50	35,1	45	47	150
2:59:10	50	35,0	45	47	150
2:59:20	50	35,1	45	47	150
2:59:30	50	35,1	45	47	150
2:59:40	50	35,1	45	47	150
2:59:50	50	35,0	45	47	150
3:00:00	50	35,1	45	47	150
3:00:10	50	35,1	45	47	150
3:00:20	50	35,0	46	47	150
3:00:30	50	35,4	46	47	150
3:00:40	50	35,4	46	47	150
3:00:50	50	35,4	47	47	150
3:01:00	50	35,4	47	47	150
3:01:10	50	35,4	47	47	150
3:01:20	50	35,3	47	47	150
3:01:30	50	35,3	47	47	150
3:01:40	50	35,3	47	47	150
3:01:50	50	35,3	48	47	150
3:02:00	50	35,3	48	47	150
3:02:10	50	35,3	48	47	150
3:02:20	50	35,4	48	47	150
3:02:30	50	35,4	48	47	150
3:02:40	50	35,4	48	47	150
3:02:50	50	35,4	48	47	150
3:03:00	50	35,4	48	47	150
3:03:10	50	35,4	48	47	150
3:03:20	50	35,4	49	47	150
3:03:30	50	35,4	49	47	150
3:03:40	50	35,4	49	48	150
3:03:50	50	35,4	49	48	150
3:04:00	50	35,4	49	48	150
3:04:10	50	35,5	49	48	150
3:04:20	50	35,5	49	48	150
3:04:30	50	35,5	50	48	150
3:04:40	50	35,5	50	48	150
3:04:50	50	35,5	50	48	150
3:05:00	50	35,5	50	48	150
3:05:10	50	35,5	50	48	150
3:05:20	50	35,5	50	48	150
3:05:30	50	35,6	50	48	150
3:05:40	50	35,6	50	48	150
3:05:50	50	35,6	50	48	150
3:06:00	50	35,6	51	48	150
3:06:10	50	35,6	51	48	150
3:06:20	50	35,6	51	48	150
3:06:30	50	35,6	51	48	150
3:06:40	50	35,7	51	49	150
3:06:50	50	35,7	51	48	150
3:07:00	50	35,7	51	49	150
3:07:10	50	35,7	51	48	150
3:07:20	50	35,7	51	49	150
3:07:30	50	35,7	51	49	150
3:07:40	50	35,7	51	49	150
3:07:50	50	35,7	52	49	150
3:08:00	50	35,7	52	49	150
3:08:10	50	35,7	52	49	150
3:08:20	50	35,7	52	49	150
3:08:30	50	35,7	53	49	150
3:08:40	50	35,7	53	49	150
3:08:50	50	35,7	53	49	150
3:09:00	50	35,7	53	49	150
3:09:10	50	35,7	53	49	150
3:09:20	50	35,7	53	49	150
3:09:30	50	35,7	53	49	150
3:09:40	50	35,7	53	49	150
3:09:50	50	35,7	54	49	150
3:10:00	50	35,7	54	49	150
3:10:10	50	35,7	54	49	150
3:10:20	50	35,7	54	49	150
3:10:30	50	35,7	54	49	150
3:10:40	50	35,7	54	49	150
3:10:50	50	35,7	54	49	150
3:11:00	50	35,6	54	49	150
3:11:10	50	35,6	55	49	150
3:11:20	50	35,6	55	49	150
3:11:30	50	35,6	55	49	150
3:11:40	50	35,6	55	49	150
3:11:50	50	35,6	55	49	150
3:12:00	50	35,5	55	49	150
3:12:10	50	35,5	55	48	150
3:12:20	50	35,5	55	49	150
3:12:30	50	35,5	56	48	150
3:12:40	50	35,4	56	48	150
3:12:50	50	35,4	56	48	150
3:13:00	50	35,4	56	48	150
3:13:10	50	35,4	56	48	150
3:13:20	50	35,3	56	48	150
3:13:30	50	35,3	56	48	150
3:13:40	50	35,2	56	48	150
3:13:50	50	35,2	56	48	150
3:14:00	50	35,2	56	48	150
3:14:10	50	35,1	56	48	150
3:14:20	50	35,1	56	48	150
3:14:30	50	35,0	56	48	150
3:14:40	50	35,0	57	48	150
3:14:50	50	35,1	57	47	150
3:15:00	50	35,1	57	48	150
3:15:10	50	35,1	57	48	150
3:15:20	50	35,0	56	47	150
3:15:30	50	35,4	57	48	150
3:15:40	50	35,3	57	47	150
3:15:50	50	35,3	58	47	150
3:16:00	50	35,3	58	47	150
3:16:10	50	35,2	58	47	150
3:16:20	50	35,2	58	47	150
3:16:30	50	35,2	58	47	150
3:16:40	50	35,1	58	47	150
3:16:50	50	35,1	59	47	150
3:17:00	50	35,1	59	47	150
3:17:10	50	35,1	59	47	150
3:17:20	50	35,0	59	47	150
3:17:30	50	35,0	59	47	150
3:17:40	50	35,1	59	47	150
3:17:50	50	35,2	59	47	150
3:18:00	50	35,4	59	47	150
3:18:10	50	35,4	59	47	150
3:18:20	50	35,4	59	47	150
3:18:30	50	35,4	59	47	150
3:18:40	50	35,3	60	47	150
3:18:50	50	35,3	60	47	150
3:19:00	50	35,3	60	47	150
3:19:10	50	35,3	60	47	150
3:19:20	50	35,3	61	47	150
3:19:30	50	35,2	61	47	150
3:19:40	50	35,2	61	47	150
3:19:50	50	35,2	61	47	150
3:20:00	50	35,2	61	47	150
3:20:10	50	35,2	61	47	150
3:20:20	50	35,2	61	47	150
3:20:30	50	35,3	61	47	150
3:20:40	50	35,3	61	47	150
3:20:50	50	35,3	62	47	150
3:21:00	50	35,3	62	47	150
3:21:10	50	35,3	62	47	150
3:21:20	50	35,3	62	47	150
3:21:30	50	35,4	62	48	150
3:21:40	50	35,4	62	48	150
3:21:50	50	35,4	62	48	150
3:22:00	50	35,4	62	48	150
3:22:10	50	35,4	62	48	150
3:22:20	50	35,5	62	48	150
3:22:30	50	35,5	62	48	150
3:22:40	50	35,5	62	48	150
3:22:50	50	35,5	62	48	150
3:23:00	50	35,6	63	48	150
3:23:10	50	35,6	63	48	150
3:23:20	50	35,6	63	48	150
3:23:30	50	35,7	63	48	150
3:23:40	50	35,7	63	48	150
3:23:50	50	35,7	63	48	150
3:24:00	50	35,7	63	48	150
3:24:10	50	35,8	63	49	150
3:24:20	50	35,8	63	49	150
3:24:30	50	35,8	63	49	150
3:24:40	50	35,8	64	49	150
3:24:50	50	35,9	64	49	150
3:25:00	50	35,9	64	49	150
3:25:10	50	35,9	64	49	150
3:25:20	50	36,0	64	49	150
3:25:30	50	36,0	64	49	150
3:25:40	50	36,0	64	49	150
3:25:50	50	36,0	65	49	150
3:26:00	50	36,0	65	49	150
3:26:10	50	36,1	65	49	150
3:26:20	50	35,9	65	49	150
3:26:30	50	35,9	65	49	150
3:26:40	50	35,9	65	50	150
3:26:50	50	35,9	66	49	150
3:27:00	50	35,9	66	50	150
3:27:10	50	36,0	66	49	150
3:27:20	50	36,0	66	50	150
3:27:30	50	36,0	66	50	150
3:27:40	50	36,0	66	49	150
3:27:50	50	36,0	66	50	150
3:28:00	50	36,0	67	50	150
3:28:10	50	36,0	67	50	150
3:28:20	50	36,0	67	50	150
3:28:30	50	35,9	67	50	150
3:28:40	50	35,9	67	50	150
3:28:50	50	35,9	67	50	150
3:29:00	50	35,9	68	49	150
3:29:10	50	35,9	68	49	150
3:29:20	50	35,9	68	49	150
3:29:30	50	35,9	68	49	150
3:29:40	50	35,8	68	49	150
3:29:50	50	35,8	68	49	150
3:30:00	50	35,8	68	49	150
3:30:10	50	35,7	68	49	150
3:30:20	50	35,7	68	49	150
3:30:30	50	35,6	69	49	150
3:30:40	50	35,6	69	49	150
3:30:50	50	35,6	69	49	150
3:31:00	50	35,5	69	49	150
3:31:10	50	35,4	69	48	150
3:31:20	50	35,4	69	48	150
3:31:30	50	35,3	69	48	150
3:31:40	50	35,3	69	48	150
3:31:50	50	35,2	69	48	150
3:32:00	50	35,2	69	48	150
3:32:10	50	35,1	70	48	150
3:32:20	50	35,1	70	48	150
3:32:30	50	35,0	70	48	150
3:32:40	50	35,1	70	48	150
3:32:50	50	35,0	70	48	150
3:33:00	50	35,2	70	47	150
3:33:10	50	35,2	70	47	150
