Repository: ProgWizer/parser

File: project-root/data/Tests/Data Acquisition/2013 (508)/Con 1 G1500+1%PPB+1%SMS+0.2%R7 (60C).txt
--Test Summary--
Full Path and File Name	
Instrument Name	7222 Consistometer
Instrument Type	Model 7222 Consistometer
Instrument Serial Number	
Test Start Date	08.11.2012
Test Start Time	9:15:51
Test Stop Date	08.11.2012
Test Stop Time	12:06:11
Test Length	2:50:20
Final Sample Time Offset	2:50:20
Controller Schedule Name	
Sampling Period	10 seconds
Comments	T: 60C (30min); P: 35MPa
Information	WellID	Research
Information	Customer	Trican
Information	EngName	Aleksanyan Mikhail
Information	CementClass	G
Information	CementMfr	Dyckerhoff-Sukhoy Log
Information	Additives	1%PPB+1%SMS+0.2%R7
Information	Density	1500
Information	BHCT	60
Information	BHST	73
Information	FluidLoss	n/a
Information	JobType	Research
Initial Temperature (°C)	26 °C
Final Temperature (°C)	61 °C
Initial Pressure (MPa)	1,1 MPa
Final Pressure (MPa)	35,2 MPa
Initial Consistency (Bc)	3 Bc
Final Consistency (Bc)	71 Bc
--Data--
Time (HH:MM:SS)	Temperature (°C)	Pressure (MPa)	Consistency (Bc)
0:00:00	26	1,1	3
0:00:10	26	1,3	3
0:00:20	26	1,5	3
0:00:30	26	1,8	3
0:00:40	26	2,1	3
0:00:50	26	2,2	3
0:01:00	26	2,4	3
0:01:10	26	2,6	3
0:01:20	27	2,7	3
0:01:30	27	2,7	3
0:01:40	27	2,5	3
0:01:50	27	2,3	3
0:02:00	27	2,6	10
0:02:10	28	2,8	13
0:02:20	28	3,2	12
0:02:30	28	3,2	15
0:02:40	28	3,5	13
0:02:50	28	3,6	14
0:03:00	28	3,9	14
0:03:10	28	4,1	12
0:03:20	28	4,4	11
0:03:30	28	4,7	11
0:03:40	28	4,7	11
0:03:50	28	4,8	11
0:04:00	28	5,2	10
0:04:10	28	5,6	11
0:04:20	28	6,3	11
0:04:30	28	6,7	10
0:04:40	29	6,7	9
0:04:50	29	7,2	10
0:05:00	29	7,2	10
0:05:10	29	7,2	11
0:05:20	29	7,5	12
0:05:30	29	7,8	11
0:05:40	29	7,9	11
0:05:50	30	8,0	12
0:06:00	30	7,8	12
0:06:10	30	7,5	13
0:06:20	31	7,8	11
0:06:30	31	8,0	9
0:06:40	31	8,4	8
0:06:50	32	8,3	10
0:07:00	32	8,5	12
0:07:10	32	8,7	9
0:07:20	32	9,0	10
0:07:30	33	9,5	11
0:07:40	33	9,4	10
0:07:50	33	9,5	9
0:08:00	33	9,8	10
0:08:10	33	10,1	9
0:08:20	33	10,2	10
0:08:30	33	10,4	11
0:08:40	33	10,9	10
0:08:50	33	11,3	9
0:09:00	33	12,0	10
0:09:10	33	12,3	11
0:09:20	33	12,0	12
0:09:30	33	12,4	9
0:09:40	33	12,8	12
0:09:50	33	13,3	14
0:10:00	34	12,8	12
0:10:10	34	13,0	11
0:10:20	34	13,6	16
0:10:30	35	13,3	13
0:10:40	35	13,2	11
0:10:50	35	13,3	10
0:11:00	36	13,4	9
0:11:10	36	13,6	10
0:11:20	36	13,8	10
0:11:30	37	14,2	13
0:11:40	37	14,1	12
0:11:50	38	14,6	23
0:12:00	38	14,7	12
0:12:10	38	14,8	17
0:12:20	38	15,1	13
0:12:30	38	15,3	13
0:12:40	38	15,5	13
0:12:50	38	15,7	13
0:13:00	38	15,9	15
0:13:10	38	16,1	14
0:13:20	38	16,5	14
0:13:30	38	17,0	13
0:13:40	38	17,8	16
0:13:50	38	17,9	14
0:14:00	38	18,2	14
0:14:10	38	17,6	15
0:14:20	38	17,9	17
0:14:30	39	18,2	16
0:14:40	39	18,5	14
0:14:50	39	18,6	11
0:15:00	39	19,0	12
0:15:10	40	18,9	13
0:15:20	40	18,9	10
0:15:30	41	19,0	11
0:15:40	41	19,0	11
0:15:50	42	19,5	8
0:16:00	42	19,3	13
0:16:10	43	19,7	12
0:16:20	43	20,0	10
0:16:30	43	19,9	12
0:16:40	44	20,2	20
0:16:50	44	20,7	16
0:17:00	44	20,6	13
0:17:10	44	20,7	12
0:17:20	44	21,3	11
0:17:30	44	21,5	10
0:17:40	44	21,7	12
0:17:50	44	21,9	12
0:18:00	44	22,0	11
0:18:10	44	22,4	11
0:18:20	44	23,2	11
0:18:30	44	23,2	12
0:18:40	44	23,4	12
0:18:50	44	23,6	15
0:19:00	44	23,9	16
0:19:10	44	24,1	14
0:19:20	45	24,4	14
0:19:30	45	24,5	14
0:19:40	45	24,4	12
0:19:50	46	25,0	13
0:20:00	46	25,2	12
0:20:10	47	24,8	12
0:20:20	47	24,6	12
0:20:30	48	24,7	10
0:20:40	48	25,1	10
0:20:50	49	25,4	7
0:21:00	49	25,4	9
0:21:10	50	25,6	10
0:21:20	50	25,8	8
0:21:30	50	26,0	7
0:21:40	50	26,5	12
0:21:50	51	26,5	11
0:22:00	51	26,6	9
0:22:10	51	26,8	10
0:22:20	51	27,3	8
0:22:30	51	27,5	9
0:22:40	51	27,4	8
0:22:50	51	28,0	7
0:23:00	51	28,8	8
0:23:10	50	28,7	9
0:23:20	50	28,5	10
0:23:30	50	28,4	11
0:23:40	50	28,7	16
0:23:50	50	28,9	12
0:24:00	51	29,0	8
0:24:10	51	29,1	8
0:24:20	51	30,4	7
0:24:30	51	30,1	9
0:24:40	52	30,5	12
0:24:50	52	30,4	11
0:25:00	53	30,2	7
0:25:10	54	30,6	6
0:25:20	54	30,6	6
0:25:30	55	30,9	7
0:25:40	55	31,1	8
0:25:50	55	31,2	14
0:26:00	56	31,6	10
0:26:10	56	31,6	9
0:26:20	56	31,9	7
0:26:30	56	32,1	6
0:26:40	56	32,4	6
0:26:50	57	32,4	6
0:27:00	57	32,6	6
0:27:10	56	33,0	6
0:27:20	56	33,2	7
0:27:30	56	33,4	7
0:27:40	56	34,1	6
0:27:50	56	34,0	6
0:28:00	56	33,6	6
0:28:10	56	33,8	6
0:28:20	56	34,4	7
0:28:30	56	34,2	7
0:28:40	56	36,0	7
0:28:50	56	35,9	9
0:29:00	57	35,8	13
0:29:10	57	35,2	9
0:29:20	58	35,6	8
0:29:30	58	35,4	8
0:29:40	59	35,1	11
0:29:50	59	35,0	16
0:30:00	60	35,0	14
0:30:10	60	35,1	15
0:30:20	61	35,2	15
0:30:30	61	35,0	16
0:30:40	62	35,3	13
0:30:50	62	35,0	14
0:31:00	62	35,0	8
0:31:10	62	35,0	8
0:31:20	62	35,0	8
0:31:30	62	35,1	8
0:31:40	62	35,1	8
0:31:50	62	35,2	8
0:32:00	62	35,3	7
0:32:10	62	35,0	7
0:32:20	62	35,1	7
0:32:30	62	35,3	7
0:32:40	62	35,0	7
0:32:50	62	35,3	11
0:33:00	61	35,1	10
0:33:10	61	35,2	10
0:33:20	61	35,4	10
0:33:30	61	36,0	9
0:33:40	61	35,6	12
0:33:50	61	35,0	12
0:34:00	61	34,9	10
0:34:10	61	36,3	9
0:34:20	61	36,0	15
0:34:30	60	35,4	10
0:34:40	61	36,1	9
0:34:50	61	35,7	9
0:35:00	61	36,0	9
0:35:10	61	35,2	9
0:35:20	61	35,1	8
0:35:30	61	35,4	8
0:35:40	62	35,3	8
0:35:50	62	35,1	8
0:36:00	62	35,2	7
0:36:10	62	35,1	7
0:36:20	62	35,2	7
0:36:30	63	35,2	9
0:36:40	63	35,2	8
0:36:50	63	35,0	8
0:37:00	63	35,1	8
0:37:10	63	35,0	8
0:37:20	63	35,0	8
0:37:30	63	35,2	8
0:37:40	63	35,2	8
0:37:50	63	35,2	7
0:38:00	63	35,0	7
0:38:10	63	35,1	7
0:38:20	62	35,1	7
0:38:30	62	35,3	7
0:38:40	62	35,1	7
0:38:50	62	35,5	8
0:39:00	62	35,7	8
0:39:10	62	36,1	7
0:39:20	62	35,6	7
0:39:30	61	34,9	7
0:39:40	61	35,9	7
0:39:50	61	35,8	8
0:40:00	61	35,7	6
0:40:10	61	35,5	6
0:40:20	61	34,9	6
0:40:30	61	35,9	6
0:40:40	61	35,6	6
0:40:50	61	36,1	6
0:41:00	61	35,5	6
0:41:10	61	35,4	6
0:41:20	62	35,0	7
0:41:30	62	35,4	6
0:41:40	62	35,2	7
0:41:50	62	35,0	7
0:42:00	63	35,2	7
0:42:10	63	35,2	7
0:42:20	63	35,3	7
0:42:30	63	35,2	8
0:42:40	64	35,1	8
0:42:50	64	35,1	8
0:43:00	64	35,4	9
0:43:10	64	35,1	9
0:43:20	64	35,0	9
0:43:30	64	35,1	9
0:43:40	64	35,0	9
0:43:50	64	35,2	9
0:44:00	64	35,4	9
0:44:10	64	35,2	9
0:44:20	63	35,0	9
0:44:30	63	35,3	9
0:44:40	63	35,2	9
0:44:50	63	35,3	9
0:45:00	63	35,3	9
0:45:10	63	35,2	8
0:45:20	63	35,1	8
0:45:30	62	35,4	8
0:45:40	62	35,3	8
0:45:50	62	35,1	8
0:46:00	62	35,6	8
0:46:10	62	34,9	9
0:46:20	62	35,9	9
0:46:30	62	35,8	9
0:46:40	61	35,4	8
0:46:50	61	34,9	8
0:47:00	61	36,0	8
0:47:10	61	35,7	8
0:47:20	61	35,2	8
0:47:30	62	35,6	8
0:47:40	62	35,7	8
0:47:50	62	35,4	8
0:48:00	62	35,2	8
0:48:10	62	35,2	8
0:48:20	63	35,2	8
0:48:30	63	35,1	8
0:48:40	63	35,2	8
0:48:50	64	35,3	8
0:49:00	64	35,2	8
0:49:10	64	35,1	8
0:49:20	64	35,2	8
0:49:30	64	35,1	8
0:49:40	64	35,2	8
0:49:50	64	35,3	8
0:50:00	64	35,2	8
0:50:10	64	35,3	8
0:50:20	64	35,1	8
0:50:30	64	35,1	8
0:50:40	64	35,2	8
0:50:50	64	35,0	8
0:51:00	64	35,1	9
0:51:10	64	35,3	8
0:51:20	64	35,2	8
0:51:30	64	35,0	8
0:51:40	63	35,5	9
0:51:50	63	35,3	9
0:52:00	63	35,2	9
0:52:10	63	35,0	9
0:52:20	63	35,4	9
0:52:30	63	35,3	9
0:52:40	63	35,2	9
0:52:50	62	35,1	9
0:53:00	62	35,2	9
0:53:10	62	35,1	9
0:53:20	62	35,5	9
0:53:30	62	34,6	8
0:53:40	62	36,1	8
0:53:50	62	35,8	7
0:54:00	62	35,5	7
0:54:10	62	34,9	7
0:54:20	62	36,0	7
0:54:30	62	35,6	7
0:54:40	62	35,0	8
0:54:50	62	35,3	8
0:55:00	62	35,3	8
0:55:10	62	35,0	8
0:55:20	62	35,2	7
0:55:30	63	35,0	8
0:55:40	63	35,0	8
0:55:50	63	35,0	7
0:56:00	63	35,1	8
0:56:10	64	35,1	8
0:56:20	64	35,0	8
0:56:30	64	35,2	8
0:56:40	64	35,1	8
0:56:50	64	35,1	8
0:57:00	64	35,4	8
0:57:10	64	35,1	8
0:57:20	64	35,2	8
0:57:30	64	35,3	8
0:57:40	64	35,1	8
0:57:50	64	35,1	8
0:58:00	64	35,2	8
0:58:10	64	35,1	8
0:58:20	64	35,4	8
0:58:30	64	35,2	8
0:58:40	64	35,1	8
0:58:50	64	35,1	8
0:59:00	64	35,2	8
0:59:10	64	35,1	8
0:59:20	64	35,2	9
0:59:30	63	35,1	9
0:59:40	63	35,1	9
0:59:50	63	35,4	9
1:00:00	63	35,3	9
1:00:10	63	35,2	9
1:00:20	63	35,1	9
1:00:30	63	35,1	9
1:00:40	63	35,1	9
1:00:50	63	35,3	9
1:01:00	63	35,2	8
1:01:10	62	35,7	8
1:01:20	62	35,0	9
1:01:30	62	35,9	9
1:01:40	62	35,3	9
1:01:50	62	36,2	8
1:02:00	62	35,5	8
1:02:10	62	34,8	8
1:02:20	62	35,6	8
1:02:30	62	36,1	8
1:02:40	62	35,4	8
1:02:50	62	35,4	8
1:03:00	62	35,3	8
1:03:10	63	35,3	8
1:03:20	63	35,1	9
1:03:30	63	35,0	9
1:03:40	63	35,2	8
1:03:50	63	35,1	8
1:04:00	64	35,0	8
1:04:10	64	35,2	8
1:04:20	64	35,5	8
1:04:30	64	35,2	8
1:04:40	64	35,4	8
1:04:50	64	35,2	8
1:05:00	64	35,1	9
1:05:10	64	35,1	8
1:05:20	64	35,2	9
1:05:30	64	35,0	8
1:05:40	64	35,1	8
1:05:50	64	35,2	8
1:06:00	64	35,1	8
1:06:10	64	35,4	9
1:06:20	64	35,3	8
1:06:30	64	35,2	9
1:06:40	64	35,0	8
1:06:50	64	35,1	8
1:07:00	64	35,3	8
1:07:10	64	35,2	8
1:07:20	64	35,1	8
1:07:30	64	35,1	9
1:07:40	63	35,3	9
1:07:50	63	35,3	9
1:08:00	63	35,2	9
1:08:10	63	35,1	9
1:08:20	63	35,3	9
1:08:30	63	35,2	9
1:08:40	63	35,2	9
1:08:50	63	35,1	9
1:09:00	63	35,2	8
1:09:10	62	35,1	9
1:09:20	62	35,3	8
1:09:30	62	35,7	9
1:09:40	62	35,0	9
1:09:50	62	36,2	9
1:10:00	62	35,8	9
1:10:10	62	35,5	9
1:10:20	62	36,2	9
1:10:30	62	35,9	9
1:10:40	62	35,5	9
1:10:50	62	35,9	9
1:11:00	62	35,0	9
1:11:10	62	35,2	9
1:11:20	62	35,1	9
1:11:30	62	35,2	9
1:11:40	62	35,4	9
1:11:50	63	35,0	9
1:12:00	63	35,0	9
1:12:10	63	35,3	9
1:12:20	63	35,0	9
1:12:30	63	35,3	9
1:12:40	64	35,0	9
1:12:50	64	35,3	9
1:13:00	64	35,1	9
1:13:10	64	35,4	9
1:13:20	64	35,2	9
1:13:30	64	35,1	10
1:13:40	64	35,2	10
1:13:50	64	35,0	9
1:14:00	64	35,1	9
1:14:10	64	35,5	9
1:14:20	64	35,3	9
1:14:30	64	35,2	9
1:14:40	64	35,1	9
1:14:50	64	35,5	10
1:15:00	64	35,4	10
1:15:10	64	35,3	10
1:15:20	64	35,2	10
1:15:30	64	35,1	10
1:15:40	64	35,1	9
1:15:50	64	35,3	10
1:16:00	63	35,2	10
1:16:10	63	35,1	9
1:16:20	63	35,4	10
1:16:30	63	35,3	9
1:16:40	63	35,2	10
1:16:50	63	35,2	9
1:17:00	63	35,1	10
1:17:10	63	35,1	9
1:17:20	63	35,1	9
1:17:30	63	35,1	9
1:17:40	63	35,1	9
1:17:50	63	35,2	9
1:18:00	63	35,1	9
1:18:10	62	35,2	9
1:18:20	62	35,2	9
1:18:30	62	35,6	9
1:18:40	62	36,2	9
1:18:50	62	35,7	9
1:19:00	62	34,9	10
1:19:10	62	35,8	10
1:19:20	62	35,2	10
1:19:30	62	35,8	10
1:19:40	62	35,1	10
1:19:50	62	35,5	9
1:20:00	62	35,8	9
1:20:10	62	36,0	9
1:20:20	62	35,9	9
1:20:30	62	35,7	9
1:20:40	62	35,4	9
1:20:50	63	35,0	9
1:21:00	63	35,1	9
1:21:10	63	35,1	9
1:21:20	63	35,2	9
1:21:30	63	35,2	9
1:21:40	63	35,0	9
1:21:50	63	35,0	9
1:22:00	64	35,1	9
1:22:10	64	35,2	9
1:22:20	64	35,1	9
1:22:30	64	35,4	9
1:22:40	64	35,2	9
1:22:50	64	35,1	9
1:23:00	64	35,4	9
1:23:10	64	35,3	9
1:23:20	64	35,2	9
1:23:30	64	35,1	9
1:23:40	64	35,4	9
1:23:50	64	35,3	9
1:24:00	64	35,2	9
1:24:10	64	35,1	9
1:24:20	64	35,1	9
1:24:30	64	35,4	9
1:24:40	63	35,3	9
1:24:50	63	35,2	9
1:25:00	63	35,1	9
1:25:10	63	35,1	9
1:25:20	63	35,4	9
1:25:30	63	35,3	9
1:25:40	63	35,2	9
1:25:50	63	35,1	9
1:26:00	63	35,1	9
1:26:10	63	35,1	9
1:26:20	63	35,2	9
1:26:30	63	35,2	9
1:26:40	63	35,1	9
1:26:50	63	35,1	9
1:27:00	63	35,2	9
1:27:10	62	35,2	9
1:27:20	62	35,3	9
1:27:30	62	35,7	9
1:27:40	62	34,7	10
1:27:50	62	35,8	9
1:28:00	62	35,4	9
1:28:10	62	35,9	9
1:28:20	62	35,2	9
1:28:30	62	35,7	9
1:28:40	62	36,1	9
1:28:50	62	35,3	9
1:29:00	62	35,5	9
1:29:10	62	35,5	9
1:29:20	62	35,5	9
1:29:30	62	35,2	9
1:29:40	62	35,4	9
1:29:50	63	35,1	10
1:30:00	63	35,3	10
1:30:10	63	35,1	10
1:30:20	63	35,2	10
1:30:30	63	35,0	10
1:30:40	63	35,0	10
1:30:50	63	35,2	10
1:31:00	63	35,1	10
1:31:10	63	35,1	10
1:31:20	63	35,3	10
1:31:30	63	35,1	10
1:31:40	64	35,2	11
1:31:50	64	35,1	11
1:32:00	64	35,1	11
1:32:10	64	35,3	11
1:32:20	64	35,2	11
1:32:30	64	35,2	11
1:32:40	64	35,1	10
1:32:50	63	35,5	11
1:33:00	63	35,4	10
1:33:10	63	35,3	11
1:33:20	63	35,2	11
1:33:30	63	35,2	11
1:33:40	63	35,1	11
1:33:50	63	35,1	11
1:34:00	63	35,2	11
1:34:10	63	35,1	10
1:34:20	63	35,2	10
1:34:30	63	35,1	10
1:34:40	63	35,2	10
1:34:50	63	35,1	10
1:35:00	63	35,1	10
1:35:10	63	35,1	10
1:35:20	63	35,1	10
1:35:30	63	35,1	10
1:35:40	63	35,1	10
1:35:50	63	35,5	10
1:36:00	63	35,4	10
1:36:10	62	35,4	10
1:36:20	62	35,4	10
1:36:30	62	35,6	10
1:36:40	62	36,1	10
1:36:50	62	35,6	11
1:37:00	62	36,0	10
1:37:10	62	35,6	11
1:37:20	62	36,1	11
1:37:30	62	35,3	11
1:37:40	62	35,7	11
1:37:50	62	36,0	11
1:38:00	62	35,3	11
1:38:10	62	35,4	11
1:38:20	62	35,5	11
1:38:30	62	35,4	11
1:38:40	62	35,2	11
1:38:50	62	35,4	11
1:39:00	62	35,1	11
1:39:10	63	35,1	11
1:39:20	63	35,2	11
1:39:30	63	35,0	11
1:39:40	63	35,3	11
1:39:50	63	35,1	11
1:40:00	63	35,1	11
1:40:10	63	35,3	11
1:40:20	63	35,1	11
1:40:30	63	35,1	13
1:40:40	63	35,4	12
1:40:50	63	35,3	12
1:41:00	63	35,2	12
1:41:10	63	35,1	12
1:41:20	63	35,1	12
1:41:30	63	35,2	12
1:41:40	63	35,1	12
1:41:50	63	35,1	12
1:42:00	63	35,1	12
1:42:10	63	35,2	12
1:42:20	63	35,1	11
1:42:30	63	35,1	11
1:42:40	63	35,1	11
1:42:50	63	35,2	11
1:43:00	63	35,2	11
1:43:10	63	35,1	11
1:43:20	63	35,2	11
1:43:30	63	35,2	11
1:43:40	63	35,1	11
1:43:50	63	35,1	11
1:44:00	63	35,1	11
1:44:10	63	35,2	11
1:44:20	63	35,2	11
1:44:30	63	35,1	11
1:44:40	63	35,1	11
1:44:50	63	35,1	11
1:45:00	63	35,1	11
1:45:10	62	35,2	12
1:45:20	62	35,1	12
1:45:30	62	35,2	12
1:45:40	62	35,6	11
1:45:50	62	36,0	12
1:46:00	62	35,2	12
1:46:10	62	35,6	12
1:46:20	62	36,0	12
1:46:30	62	35,4	12
1:46:40	62	35,7	12
1:46:50	62	36,0	12
1:47:00	62	36,1	12
1:47:10	62	35,4	12
1:47:20	62	35,4	12
1:47:30	62	35,2	12
1:47:40	62	35,0	12
1:47:50	62	35,3	12
1:48:00	62	35,1	12
1:48:10	63	35,2	12
1:48:20	63	35,3	12
1:48:30	63	35,2	12
1:48:40	63	35,3	12
1:48:50	63	35,1	12
1:49:00	63	35,2	12
1:49:10	63	35,1	12
1:49:20	63	35,1	12
1:49:30	63	35,2	12
1:49:40	63	35,1	12
1:49:50	63	35,1	12
1:50:00	63	35,3	12
1:50:10	63	35,2	12
1:50:20	63	35,2	12
1:50:30	63	35,1	13
1:50:40	63	35,1	13
1:50:50	63	35,3	13
1:51:00	63	35,2	13
1:51:10	63	35,1	13
1:51:20	63	35,1	13
1:51:30	63	35,4	13
1:51:40	63	35,3	13
1:51:50	63	35,3	13
1:52:00	63	35,2	13
1:52:10	63	35,1	13
1:52:20	63	35,1	13
1:52:30	62	35,1	13
1:52:40	62	35,1	13
1:52:50	62	35,3	13
1:53:00	62	35,2	13
1:53:10	62	35,4	13
1:53:20	62	35,7	13
1:53:30	62	35,9	13
1:53:40	62	35,2	14
1:53:50	62	35,5	14
1:54:00	62	35,8	14
1:54:10	62	36,0	14
1:54:20	62	35,1	15
1:54:30	62	35,3	14
1:54:40	62	35,4	14
1:54:50	62	35,4	14
1:55:00	62	35,3	14
1:55:10	62	35,1	14
1:55:20	62	35,1	14
1:55:30	62	35,3	14
1:55:40	63	35,1	14
1:55:50	63	35,3	16
1:56:00	63	35,2	16
1:56:10	63	35,1	16
1:56:20	63	35,2	16
1:56:30	63	35,1	16
1:56:40	63	35,1	16
1:56:50	63	35,4	15
1:57:00	63	35,3	15
1:57:10	63	35,2	15
1:57:20	63	35,1	15
1:57:30	63	35,1	15
1:57:40	63	35,4	15
1:57:50	63	35,3	15
1:58:00	63	35,3	15
1:58:10	63	35,2	15
1:58:20	63	35,1	15
1:58:30	63	35,1	15
1:58:40	63	35,4	15
1:58:50	63	35,3	15
1:59:00	63	35,3	15
1:59:10	62	35,2	15
1:59:20	62	35,2	15
1:59:30	62	35,1	16
1:59:40	62	35,1	16
1:59:50	62	35,5	16
2:00:00	62	35,6	16
2:00:10	62	35,7	16
2:00:20	62	35,9	16
2:00:30	62	36,1	16
2:00:40	62	35,6	16
2:00:50	62	35,7	16
2:01:00	62	35,9	16
2:01:10	62	36,1	16
2:01:20	62	35,5	16
2:01:30	62	35,5	16
2:01:40	62	35,6	16
2:01:50	62	35,6	16
2:02:00	62	35,5	16
2:02:10	62	35,3	16
2:02:20	62	35,2	16
2:02:30	62	35,1	17
2:02:40	62	35,4	17
2:02:50	62	35,3	17
2:03:00	62	35,2	17
2:03:10	62	35,1	17
2:03:20	63	35,5	17
2:03:30	63	35,4	17
2:03:40	63	35,3	17
2:03:50	63	35,2	17
2:04:00	63	35,2	17
2:04:10	63	35,1	17
2:04:20	63	35,4	17
2:04:30	63	35,4	17
2:04:40	63	35,3	17
2:04:50	63	35,2	17
2:05:00	62	35,2	17
2:05:10	63	35,1	17
2:05:20	62	35,1	17
2:05:30	62	35,1	17
2:05:40	62	35,3	18
2:05:50	62	35,3	18
2:06:00	62	35,2	17
2:06:10	62	35,2	17
2:06:20	62	35,2	18
2:06:30	62	35,3	18
2:06:40	62	35,4	18
2:06:50	62	35,6	18
2:07:00	62	35,7	18
2:07:10	62	35,8	18
2:07:20	62	35,9	18
2:07:30	62	36,0	18
2:07:40	62	36,1	18
2:07:50	62	35,0	20
2:08:00	62	35,4	19
2:08:10	62	35,4	19
2:08:20	62	35,4	19
2:08:30	62	35,3	19
2:08:40	62	35,2	19
2:08:50	62	35,1	19
2:09:00	62	35,1	19
2:09:10	62	35,4	20
2:09:20	62	35,3	19
2:09:30	62	35,2	19
2:09:40	62	35,2	19
2:09:50	62	35,1	19
2:10:00	62	35,2	19
2:10:10	62	35,1	19
2:10:20	62	35,1	19
2:10:30	62	35,1	19
2:10:40	62	35,1	20
2:10:50	62	35,1	20
2:11:00	62	35,1	20
2:11:10	62	35,1	20
2:11:20	62	35,1	20
2:11:30	62	35,1	20
2:11:40	62	35,3	20
2:11:50	62	35,3	20
2:12:00	62	35,3	20
2:12:10	62	35,3	20
2:12:20	62	35,4	20
2:12:30	62	35,4	20
2:12:40	62	35,5	20
2:12:50	62	35,6	20
2:13:00	62	35,7	20
2:13:10	62	35,8	20
2:13:20	62	35,8	21
2:13:30	62	35,9	21
2:13:40	62	35,9	21
2:13:50	62	35,9	21
2:14:00	62	35,9	21
2:14:10	62	35,9	21
2:14:20	62	35,8	21
2:14:30	62	35,7	21
2:14:40	62	35,7	21
2:14:50	62	35,6	21
2:15:00	62	35,5	21
2:15:10	62	35,4	22
2:15:20	62	35,3	22
2:15:30	62	35,3	22
2:15:40	62	35,2	22
2:15:50	62	35,1	22
2:16:00	62	35,1	22
2:16:10	62	35,1	22
2:16:20	62	35,1	22
2:16:30	62	35,3	22
2:16:40	62	35,2	22
2:16:50	62	35,2	23
2:17:00	62	35,1	23
2:17:10	62	35,1	23
2:17:20	62	35,1	23
2:17:30	62	35,2	23
2:17:40	62	35,2	23
2:17:50	62	35,1	23
2:18:00	62	35,1	23
2:18:10	62	35,2	23
2:18:20	62	35,2	24
2:18:30	62	35,2	24
2:18:40	62	35,2	24
2:18:50	62	35,2	24
2:19:00	62	35,3	24
2:19:10	62	35,3	24
2:19:20	62	35,4	24
2:19:30	62	35,4	25
2:19:40	62	35,5	25
2:19:50	62	35,5	25
2:20:00	62	35,5	25
2:20:10	62	35,6	25
2:20:20	62	35,6	25
2:20:30	62	35,6	25
2:20:40	62	35,6	25
2:20:50	62	35,6	25
2:21:00	62	35,5	26
2:21:10	62	35,4	26
2:21:20	62	35,4	26
2:21:30	62	35,3	26
2:21:40	62	35,2	26
2:21:50	62	35,2	26
2:22:00	62	35,1	27
2:22:10	62	35,3	28
2:22:20	62	35,2	28
2:22:30	62	35,2	28
2:22:40	62	35,1	28
2:22:50	62	35,2	28
2:23:00	62	35,1	28
2:23:10	62	35,1	28
2:23:20	62	35,4	28
2:23:30	62	35,4	28
2:23:40	62	35,3	28
2:23:50	62	35,3	28
2:24:00	62	35,2	28
2:24:10	62	35,2	28
2:24:20	62	35,1	28
2:24:30	62	35,1	29
2:24:40	62	35,1	29
2:24:50	62	35,1	30
2:25:00	62	35,2	30
2:25:10	62	35,2	30
2:25:20	62	35,3	30
2:25:30	62	35,3	30
2:25:40	62	35,4	31
2:25:50	62	35,5	32
2:26:00	62	35,5	31
2:26:10	62	35,6	32
2:26:20	62	35,6	32
2:26:30	62	35,7	32
2:26:40	62	35,7	32
2:26:50	62	35,7	32
2:27:00	62	35,6	32
2:27:10	62	35,6	32
2:27:20	62	35,5	32
2:27:30	62	35,4	32
2:27:40	62	35,3	32
2:27:50	62	35,3	32
2:28:00	62	35,2	33
2:28:10	62	35,1	33
2:28:20	62	35,1	33
2:28:30	62	35,1	33
2:28:40	62	35,2	33
2:28:50	62	35,2	33
2:29:00	62	35,1	34
2:29:10	62	35,1	34
2:29:20	62	35,2	34
2:29:30	62	35,1	34
2:29:40	62	35,1	34
2:29:50	62	35,1	35
2:30:00	62	35,3	35
2:30:10	62	35,3	35
2:30:20	62	35,3	35
2:30:30	61	35,2	36
2:30:40	61	35,2	36
2:30:50	61	35,2	36
2:31:00	61	35,2	36
2:31:10	61	35,2	36
2:31:20	61	35,2	36
2:31:30	61	35,3	36
2:31:40	61	35,3	36
2:31:50	61	35,4	37
2:32:00	61	35,5	38
2:32:10	61	35,5	38
2:32:20	61	35,6	38
2:32:30	61	35,6	39
2:32:40	61	35,7	39
2:32:50	61	35,7	39
2:33:00	61	35,7	39
2:33:10	61	35,7	40
2:33:20	61	35,7	42
2:33:30	61	35,6	41
2:33:40	61	35,5	42
2:33:50	61	35,5	42
2:34:00	61	35,4	42
2:34:10	61	35,3	42
2:34:20	61	35,2	42
2:34:30	61	35,2	42
2:34:40	61	35,1	42
2:34:50	61	35,3	42
2:35:00	61	35,2	43
2:35:10	61	35,1	44
2:35:20	61	35,1	43
2:35:30	61	35,1	43
2:35:40	61	35,1	44
2:35:50	61	35,1	44
2:36:00	61	35,3	45
2:36:10	61	35,3	45
2:36:20	61	35,2	46
2:36:30	61	35,2	45
2:36:40	61	35,1	45
2:36:50	61	35,1	46
2:37:00	61	35,1	46
2:37:10	61	35,2	48
2:37:20	61	35,2	47
2:37:30	61	35,3	47
2:37:40	61	35,3	47
2:37:50	61	35,4	48
2:38:00	61	35,4	48
2:38:10	61	35,5	50
2:38:20	61	35,5	49
2:38:30	61	35,6	49
2:38:40	61	35,7	49
2:38:50	61	35,7	49
2:39:00	61	35,7	49
2:39:10	61	35,7	50
2:39:20	61	35,7	50
2:39:30	61	35,7	50
2:39:40	61	35,7	50
2:39:50	61	35,6	50
2:40:00	61	35,5	50
2:40:10	61	35,4	50
2:40:20	61	35,4	51
2:40:30	61	35,3	51
2:40:40	61	35,2	52
2:40:50	61	35,2	53
2:41:00	61	35,1	53
2:41:10	61	35,2	55
2:41:20	61	35,1	53
2:41:30	61	35,1	53
2:41:40	61	35,1	53
2:41:50	61	35,4	53
2:42:00	61	35,3	53
2:42:10	61	35,3	54
2:42:20	61	35,2	55
2:42:30	61	35,2	55
2:42:40	61	35,1	55
2:42:50	61	35,1	55
2:43:00	61	35,2	55
2:43:10	61	35,2	57
2:43:20	61	35,1	56
2:43:30	61	35,1	57
2:43:40	61	35,2	60
2:43:50	61	35,2	62
2:44:00	61	35,3	58
2:44:10	61	35,3	61
2:44:20	61	35,4	62
2:44:30	61	35,5	59
2:44:40	61	35,5	58
2:44:50	61	35,6	60
2:45:00	61	35,7	59
2:45:10	61	35,7	60
2:45:20	61	35,8	61
2:45:30	61	35,8	63
2:45:40	61	35,8	61
2:45:50	61	35,8	62
2:46:00	61	35,8	61
2:46:10	61	35,8	64
2:46:20	61	35,7	62
2:46:30	61	35,6	65
2:46:40	61	35,5	63
2:46:50	61	35,4	68
2:47:00	61	35,4	70
2:47:10	61	35,3	69
2:47:20	61	35,2	67
2:47:30	61	35,2	63
2:47:40	61	35,1	67
2:47:50	61	35,2	73
2:48:00	61	35,1	65
2:48:10	61	35,1	66
2:48:20	61	35,1	66
2:48:30	61	35,3	65
2:48:40	61	35,2	66
2:48:50	61	35,2	68
2:49:00	61	35,1	68
2:49:10	61	35,1	68
2:49:20	61	35,2	70
2:49:30	61	35,2	73
2:49:40	61	35,1	69
2:49:50	61	35,1	70
2:50:00	61	35,2	70
2:50:10	61	35,2	71
2:50:20	61	35,2	71
