Repository: ProgWizer/parser

File: project-root/data/Tests/Data Acquisition/2013 (508)/Con 1 G1890+30%SFlour+1%PPB+1%TLF-HT+0.4%CFL-6+0.4%CFR-12 (90C).txt (part 1 of 2)
--Test Summary--
Full Path and File Name	
Instrument Name	7322 Consistometer
Instrument Type	Model 7322 Consistometer - Variable Speed
Instrument Serial Number	
Test Start Date	27.12.2012
Test Start Time	9:43:17
Test Stop Date	27.12.2012
Test Stop Time	15:18:20
Test Length	5:35:03
Final Sample Time Offset	5:35:00
Controller Schedule Name	
Sampling Period	10 seconds
Comments	T: 90C(40min); P: 20MPa(40min); tap water
Information	WellID	Research
Information	Customer	Trican
Information	EngName	Lebedev Pavel
Information	CementClass	G
Information	CementMfr	Dyckerhoff-Sukhoy Log
Information	Additives	30%SFlour+1%PPB+1%TLF-HT+0.4%CFL-6+0.4%CFR-12
Information	Density	1890
Information	BHCT	90
Information	BHST	120
Information	FluidLoss	n/a
Information	JobType	Research
Initial Temperature (°C)	26 °C
Final Temperature (°C)	90 °C
Initial Pressure (MPa)	0,6 MPa
Final Pressure (MPa)	20,8 MPa
Initial Consistency (Bc)	17 Bc
Final Consistency (Bc)	7 Bc
Initial Wall Temperature (°C)	22 °C
Final Wall Temperature (°C)	91 °C
Initial Motor Speed (RPM)	150 RPM
Final Motor Speed (RPM)	150 RPM
--Data--
Time (HH:MM:SS)	Temperature (°C)	Pressure (MPa)	Consistency (Bc)	Wall Temperature (°C)	Motor Speed (RPM)
0:00:00	26	0,6	17	22	150
0:00:10	26	0,6	17	22	150
0:00:20	25	0,6	17	23	150
0:00:30	25	0,6	17	23	150
0:00:40	25	0,6	17	24	150
0:00:50	25	0,6	17	24	150
0:01:00	25	1,1	17	25	150
0:01:10	25	1,3	17	26	150
0:01:20	25	1,5	17	26	150
0:01:30	25	1,7	17	27	150
0:01:40	25	2,0	17	29	150
0:01:50	25	2,4	16	30	150
0:02:00	25	2,7	16	29	150
0:02:10	25	2,8	16	32	150
0:02:20	25	2,9	16	35	150
0:02:30	25	3,0	16	35	150
0:02:40	26	3,1	16	36	150
0:02:50	26	3,2	16	36	150
0:03:00	26	3,2	16	37	150
0:03:10	26	3,2	16	38	150
0:03:20	26	3,3	16	39	150
0:03:30	26	3,3	16	40	150
0:03:40	27	3,4	16	41	150
0:03:50	27	3,5	16	42	150
0:04:00	27	3,6	16	42	150
0:04:10	28	3,6	15	46	150
0:04:20	28	3,7	15	47	150
0:04:30	28	3,8	15	47	150
0:04:40	29	3,9	15	47	150
0:04:50	29	4,0	15	47	150
0:05:00	29	4,0	15	47	150
0:05:10	30	4,1	15	48	150
0:05:20	30	4,2	15	48	150
0:05:30	31	4,3	15	48	150
0:05:40	31	4,4	15	48	150
0:05:50	31	4,4	15	48	150
0:06:00	32	4,5	15	48	150
0:06:10	32	4,6	15	48	150
0:06:20	32	4,7	15	48	150
0:06:30	33	4,8	15	49	150
0:06:40	33	4,9	15	49	150
0:06:50	33	4,9	14	49	150
0:07:00	34	5,0	14	49	150
0:07:10	34	5,1	14	49	150
0:07:20	34	5,2	14	49	150
0:07:30	35	5,3	14	49	150
0:07:40	35	5,3	14	50	150
0:07:50	35	5,4	14	50	150
0:08:00	36	5,5	14	50	150
0:08:10	36	5,6	14	50	150
0:08:20	36	5,7	14	50	150
0:08:30	37	5,7	14	50	150
0:08:40	37	5,8	14	50	150
0:08:50	37	5,9	14	50	150
0:09:00	38	6,0	14	50	150
0:09:10	38	6,0	14	50	150
0:09:20	38	6,1	14	52	150
0:09:30	38	6,2	14	52	150
0:09:40	39	6,3	14	52	150
0:09:50	39	6,4	14	52	150
0:10:00	39	6,4	14	52	150
0:10:10	40	6,5	14	53	150
0:10:20	40	6,6	14	53	150
0:10:30	40	6,7	14	53	150
0:10:40	40	6,8	14	53	150
0:10:50	41	6,9	14	53	150
0:11:00	41	7,0	13	53	150
0:11:10	41	7,0	13	54	150
0:11:20	42	7,1	13	54	150
0:11:30	42	7,2	13	54	150
0:11:40	42	7,3	13	54	150
0:11:50	42	7,3	13	55	150
0:12:00	43	7,4	13	54	150
0:12:10	43	7,5	13	55	150
0:12:20	43	7,6	13	55	150
0:12:30	43	7,7	13	55	150
0:12:40	44	7,7	13	55	150
0:12:50	44	7,9	13	56	150
0:13:00	44	7,9	13	56	150
0:13:10	44	8,0	13	56	150
0:13:20	45	8,1	13	57	150
0:13:30	45	8,1	13	57	150
0:13:40	45	8,2	13	57	150
0:13:50	46	8,3	13	57	150
0:14:00	46	8,4	13	58	150
0:14:10	46	8,5	13	58	150
0:14:20	46	8,5	13	58	150
0:14:30	47	8,7	13	58	150
0:14:40	47	8,7	13	58	150
0:14:50	47	8,8	13	59	150
0:15:00	48	8,9	13	59	150
0:15:10	48	9,0	13	60	150
0:15:20	48	9,0	13	60	150
0:15:30	48	9,1	12	60	150
0:15:40	49	9,2	12	61	150
0:15:50	49	9,3	12	61	150
0:16:00	49	9,4	12	61	150
0:16:10	50	9,4	12	61	150
0:16:20	50	9,5	12	61	150
0:16:30	50	9,6	12	62	150
0:16:40	50	9,7	12	62	150
0:16:50	51	9,7	12	62	150
0:17:00	51	9,8	12	63	150
0:17:10	51	9,9	12	63	150
0:17:20	51	10,0	12	63	150
0:17:30	52	10,1	12	63	150
0:17:40	52	10,1	12	64	150
0:17:50	52	10,2	12	64	150
0:18:00	52	10,3	12	64	150
0:18:10	53	10,4	12	64	150
0:18:20	53	10,5	12	65	150
0:18:30	53	10,5	12	65	150
0:18:40	53	10,6	12	65	150
0:18:50	54	10,7	12	66	150
0:19:00	54	10,8	12	66	150
0:19:10	54	10,9	12	66	150
0:19:20	55	11,0	12	66	150
0:19:30	55	11,0	12	67	150
0:19:40	55	11,1	12	67	150
0:19:50	55	11,2	12	68	150
0:20:00	56	11,2	12	67	150
0:20:10	56	11,3	12	68	150
0:20:20	56	11,4	12	68	150
0:20:30	56	11,5	12	68	150
0:20:40	57	11,6	12	69	150
0:20:50	57	11,7	12	69	150
0:21:00	57	11,8	12	70	150
0:21:10	58	11,9	12	69	150
0:21:20	58	12,0	12	69	150
0:21:30	58	12,0	12	70	150
0:21:40	58	12,0	12	70	150
0:21:50	59	12,2	12	70	150
0:22:00	59	12,3	12	70	150
0:22:10	59	12,3	12	71	150
0:22:20	59	12,4	12	71	150
0:22:30	60	12,5	12	71	150
0:22:40	60	12,5	12	71	150
0:22:50	60	12,6	11	71	150
0:23:00	60	12,7	11	72	150
0:23:10	61	12,8	11	72	150
0:23:20	61	12,9	11	72	150
0:23:30	61	13,0	11	73	150
0:23:40	61	13,0	11	73	150
0:23:50	62	13,1	11	73	150
0:24:00	62	13,2	11	74	150
0:24:10	62	13,3	11	74	150
0:24:20	63	13,4	11	74	150
0:24:30	63	13,5	11	73	150
0:24:40	63	13,6	11	74	150
0:24:50	63	13,6	11	75	150
0:25:00	64	13,7	11	76	150
0:25:10	64	13,8	11	76	150
0:25:20	64	13,9	11	76	150
0:25:30	64	14,0	11	76	150
0:25:40	65	14,1	11	77	150
0:25:50	65	14,1	11	77	150
0:26:00	65	14,2	11	77	150
0:26:10	66	14,3	11	78	150
0:26:20	66	14,3	11	78	150
0:26:30	66	14,5	11	78	150
0:26:40	66	14,5	11	78	150
0:26:50	67	14,6	11	78	150
0:27:00	67	14,6	11	79	150
0:27:10	67	14,8	11	79	150
0:27:20	67	14,8	11	79	150
0:27:30	68	14,9	11	79	150
0:27:40	68	15,0	11	80	150
0:27:50	68	15,1	11	80	150
0:28:00	68	15,2	11	80	150
0:28:10	69	15,2	11	81	150
0:28:20	69	15,3	11	81	150
0:28:30	69	15,4	11	81	150
0:28:40	70	15,5	11	82	150
0:28:50	70	15,6	11	82	150
0:29:00	70	15,6	11	82	150
0:29:10	70	15,7	11	83	150
0:29:20	71	15,8	11	83	150
0:29:30	71	15,8	11	83	150
0:29:40	71	15,9	11	83	150
0:29:50	71	16,0	11	84	150
0:30:00	72	16,1	11	84	150
0:30:10	72	16,2	11	84	150
0:30:20	72	16,2	11	85	150
0:30:30	72	16,3	11	85	150
0:30:40	73	16,4	11	85	150
0:30:50	73	16,5	11	85	150
0:31:00	73	16,6	11	86	150
0:31:10	73	16,7	11	86	150
0:31:20	74	16,8	11	86	150
0:31:30	74	16,9	11	86	150
0:31:40	74	17,0	11	87	150
0:31:50	75	17,0	10	87	150
0:32:00	75	17,1	10	88	150
0:32:10	75	17,1	10	88	150
0:32:20	75	17,2	10	88	150
0:32:30	76	17,3	10	88	150
0:32:40	76	17,4	10	88	150
0:32:50	76	17,5	10	89	150
0:33:00	76	17,5	10	89	150
0:33:10	77	17,6	10	90	150
0:33:20	77	17,8	10	90	150
0:33:30	77	17,9	10	90	150
0:33:40	78	17,9	10	90	150
0:33:50	78	18,0	10	90	150
0:34:00	78	18,0	10	91	150
0:34:10	78	18,1	10	91	150
0:34:20	79	18,2	10	91	150
0:34:30	79	18,2	10	91	150
0:34:40	79	18,4	10	92	150
0:34:50	80	18,5	10	92	150
0:35:00	80	18,5	10	92	150
0:35:10	80	18,6	10	92	150
0:35:20	80	18,7	10	93	150
0:35:30	81	18,7	10	93	150
0:35:40	81	18,8	10	93	150
0:35:50	81	18,9	10	93	150
0:36:00	81	19,0	10	94	150
0:36:10	82	19,1	10	94	150
0:36:20	82	19,2	10	95	150
0:36:30	82	19,3	10	95	150
0:36:40	82	19,4	10	95	150
0:36:50	83	19,4	10	95	150
0:37:00	83	19,5	10	96	150
0:37:10	83	19,6	10	96	150
0:37:20	84	19,6	10	96	150
0:37:30	84	19,7	10	96	150
0:37:40	84	19,9	10	97	150
0:37:50	84	19,9	10	97	150
0:38:00	85	20,0	10	97	150
0:38:10	85	20,0	10	97	150
0:38:20	85	20,1	10	98	150
0:38:30	85	20,3	10	98	150
0:38:40	86	20,4	10	98	150
0:38:50	86	20,4	10	99	150
0:39:00	86	20,5	10	99	150
0:39:10	86	20,5	10	99	150
0:39:20	87	20,6	10	99	150
0:39:30	87	20,7	10	99	150
0:39:40	87	20,9	10	100	150
0:39:50	88	20,9	10	101	150
0:40:00	88	20,9	10	101	150
0:40:10	88	20,9	10	102	150
0:40:20	88	20,9	10	102	150
0:40:30	89	20,9	10	102	150
0:40:40	89	21,0	10	102	150
0:40:50	89	20,9	10	102	150
0:41:00	89	21,0	10	101	150
0:41:10	90	21,0	10	101	150
0:41:20	90	20,9	10	100	150
0:41:30	90	20,8	10	100	150
0:41:40	90	20,7	10	99	150
0:41:50	91	20,6	10	99	150
0:42:00	91	20,5	10	98	150
0:42:10	91	20,4	10	98	150
0:42:20	91	20,2	10	97	150
0:42:30	91	20,1	10	97	150
0:42:40	92	20,0	10	96	150
0:42:50	92	20,0	10	96	150
0:43:00	92	20,2	10	96	150
0:43:10	92	20,1	10	96	150
0:43:20	92	20,0	10	95	150
0:43:30	92	19,9	10	95	150
0:43:40	92	20,2	10	95	150
0:43:50	92	20,1	10	95	150
0:44:00	92	20,1	10	94	150
0:44:10	92	20,1	10	94	150
0:44:20	92	20,1	10	94	150
0:44:30	92	20,0	10	94	150
0:44:40	92	20,0	10	94	150
0:44:50	92	20,0	10	94	150
0:45:00	92	20,3	10	94	150
0:45:10	92	20,3	10	94	150
0:45:20	92	20,3	10	94	150
0:45:30	92	20,3	10	93	150
0:45:40	92	20,3	10	93	150
0:45:50	92	20,3	10	94	150
0:46:00	92	20,3	10	94	150
0:46:10	92	20,3	10	94	150
0:46:20	92	20,3	10	93	150
0:46:30	92	20,3	10	94	150
0:46:40	92	20,3	10	93	150
0:46:50	92	20,3	10	93	150
0:47:00	92	20,3	10	93	150
0:47:10	92	20,3	10	93	150
0:47:20	92	20,3	10	93	150
0:47:30	92	20,4	10	93	150
0:47:40	91	20,4	10	94	150
0:47:50	91	20,4	10	93	150
0:48:00	91	20,4	10	93	150
0:48:10	91	20,4	9	93	150
0:48:20	91	20,4	9	93	150
0:48:30	91	20,4	9	93	150
0:48:40	91	20,4	9	93	150
0:48:50	91	20,4	9	93	150
0:49:00	91	20,4	9	93	150
0:49:10	91	20,5	9	93	150
0:49:20	91	20,4	9	93	150
0:49:30	91	20,5	9	93	150
0:49:40	91	20,5	9	93	150
0:49:50	91	20,5	9	93	150
0:50:00	91	20,5	9	93	150
0:50:10	91	20,5	9	93	150
0:50:20	91	20,5	9	93	150
0:50:30	91	20,5	9	93	150
0:50:40	91	20,6	9	93	150
0:50:50	91	20,6	9	93	150
0:51:00	91	20,6	9	93	150
0:51:10	91	20,6	9	93	150
0:51:20	91	20,6	9	93	150
0:51:30	91	20,6	9	93	150
0:51:40	91	20,6	9	93	150
0:51:50	91	20,6	9	93	150
0:52:00	91	20,6	9	93	150
0:52:10	91	20,6	9	93	150
0:52:20	91	20,6	9	93	150
0:52:30	91	20,6	9	93	150
0:52:40	91	20,6	9	93	150
0:52:50	91	20,7	9	93	150
0:53:00	91	20,7	9	93	150
0:53:10	91	20,7	9	92	150
0:53:20	91	20,7	9	92	150
0:53:30	91	20,7	9	92	150
0:53:40	91	20,7	9	92	150
0:53:50	91	20,7	9	92	150
0:54:00	91	20,7	9	92	150
0:54:10	91	20,7	9	92	150
0:54:20	91	20,7	9	92	150
0:54:30	91	20,7	9	92	150
0:54:40	91	20,7	9	92	150
0:54:50	91	20,8	9	92	150
0:55:00	91	20,8	9	92	150
0:55:10	91	20,8	9	92	150
0:55:20	91	20,8	9	92	150
0:55:30	91	20,8	9	92	150
0:55:40	91	20,8	9	92	150
0:55:50	91	20,9	9	92	150
0:56:00	91	20,9	9	92	150
0:56:10	91	20,9	9	92	150
0:56:20	91	20,9	9	92	150
0:56:30	91	20,9	9	92	150
0:56:40	91	20,9	9	92	150
0:56:50	91	21,0	9	92	150
0:57:00	91	21,0	9	92	150
0:57:10	91	21,0	9	92	150
0:57:20	90	21,0	9	92	150
0:57:30	91	20,9	9	92	150
0:57:40	91	20,8	9	92	150
0:57:50	90	20,9	9	92	150
0:58:00	90	20,9	9	92	150
0:58:10	90	20,9	9	92	150
0:58:20	90	20,9	9	92	150
0:58:30	90	20,9	9	92	150
0:58:40	90	20,9	9	92	150
0:58:50	90	20,9	9	92	150
0:59:00	90	20,9	9	92	150
0:59:10	90	21,0	9	92	150
0:59:20	90	21,0	9	92	150
0:59:30	90	21,0	8	92	150
0:59:40	90	21,0	8	92	150
0:59:50	90	21,0	8	92	150
1:00:00	90	21,0	8	92	150
1:00:10	90	20,9	8	92	150
1:00:20	90	20,9	8	92	150
1:00:30	90	20,9	8	92	150
1:00:40	90	21,0	8	92	150
1:00:50	90	21,0	8	92	150
1:01:00	90	21,0	8	92	150
1:01:10	90	21,0	8	92	150
1:01:20	90	21,0	8	92	150
1:01:30	90	21,0	8	92	150
1:01:40	90	20,9	8	92	150
1:01:50	90	20,9	8	92	150
1:02:00	90	20,9	8	92	150
1:02:10	90	20,9	8	92	150
1:02:20	90	21,0	8	92	150
1:02:30	90	20,9	8	92	150
1:02:40	90	20,9	8	92	150
1:02:50	90	20,9	8	92	150
1:03:00	90	20,9	8	92	150
1:03:10	90	20,9	8	92	150
1:03:20	90	20,9	8	92	150
1:03:30	90	20,9	8	92	150
1:03:40	90	20,9	8	92	150
1:03:50	90	20,9	8	92	150
1:04:00	90	20,9	8	92	150
1:04:10	90	20,9	8	92	150
1:04:20	90	20,9	8	92	150
1:04:30	90	20,9	8	92	150
1:04:40	90	20,9	8	92	150
1:04:50	90	20,9	8	92	150
1:05:00	90	20,9	8	92	150
1:05:10	90	20,9	8	92	150
1:05:20	90	20,9	8	92	150
1:05:30	90	20,9	8	92	150
1:05:40	90	20,9	8	92	150
1:05:50	90	20,9	8	92	150
1:06:00	90	20,9	8	92	150
1:06:10	90	20,9	8	92	150
1:06:20	90	20,9	8	91	150
1:06:30	90	20,9	8	92	150
1:06:40	90	20,9	8	91	150
1:06:50	90	21,0	8	92	150
1:07:00	90	21,0	8	92	150
1:07:10	90	21,0	8	92	150
1:07:20	90	20,9	8	92	150
1:07:30	90	20,9	8	92	150
1:07:40	90	21,0	8	92	150
1:07:50	90	21,0	8	92	150
1:08:00	90	21,0	8	92	150
1:08:10	90	21,0	8	92	150
1:08:20	90	21,0	8	92	150
1:08:30	90	21,0	8	92	150
1:08:40	90	20,9	8	92	150
1:08:50	90	20,9	8	92	150
1:09:00	90	20,9	8	92	150
1:09:10	90	20,9	8	92	150
1:09:20	90	20,9	8	92	150
1:09:30	90	20,9	8	92	150
1:09:40	90	20,9	8	92	150
1:09:50	90	20,9	8	92	150
1:10:00	90	20,9	8	92	150
1:10:10	90	21,0	8	91	150
1:10:20	90	21,0	8	92	150
1:10:30	90	21,0	8	92	150
1:10:40	90	21,0	8	92	150
1:10:50	90	21,0	8	92	150
1:11:00	90	20,9	8	92	150
1:11:10	90	20,9	8	92	150
1:11:20	90	20,9	8	91	150
1:11:30	90	21,0	8	92	150
1:11:40	90	21,0	8	92	150
1:11:50	90	21,0	8	92	150
1:12:00	90	21,0	8	91	150
1:12:10	90	21,0	8	91	150
1:12:20	90	21,0	8	91	150
1:12:30	90	21,0	8	91	150
1:12:40	90	21,0	8	91	150
1:12:50	90	21,0	8	92	150
1:13:00	90	21,0	8	91	150
1:13:10	90	21,0	8	92	150
1:13:20	90	21,0	8	91	150
1:13:30	90	20,9	8	91	150
1:13:40	90	20,9	8	91	150
1:13:50	90	20,9	8	91	150
1:14:00	90	20,9	8	91	150
1:14:10	90	20,9	8	91	150
1:14:20	90	20,9	8	91	150
1:14:30	90	20,9	8	92	150
1:14:40	90	20,9	8	92	150
1:14:50	90	21,0	8	91	150
1:15:00	90	21,0	8	92	150
1:15:10	90	20,9	8	92	150
1:15:20	90	20,9	8	92	150
1:15:30	90	20,9	8	92	150
1:15:40	90	20,9	8	92	150
1:15:50	90	20,9	8	91	150
1:16:00	90	20,9	8	92	150
1:16:10	90	20,9	8	91	150
1:16:20	90	20,9	8	91	150
1:16:30	90	20,9	8	91	150
1:16:40	90	20,9	8	91	150
1:16:50	90	21,0	8	91	150
1:17:00	90	21,0	8	91	150
1:17:10	90	21,0	8	91	150
1:17:20	90	21,0	8	91	150
1:17:30	90	21,0	8	91	150
1:17:40	90	21,0	8	91	150
1:17:50	90	21,0	8	91	150
1:18:00	90	21,0	8	91	150
1:18:10	90	21,0	8	91	150
1:18:20	90	21,0	8	91	150
1:18:30	90	21,0	8	91	150
1:18:40	90	21,0	8	91	150
1:18:50	90	20,9	8	91	150
1:19:00	90	20,9	8	91	150
1:19:10	90	21,0	8	92	150
1:19:20	90	21,0	8	91	150
1:19:30	90	21,0	8	91	150
1:19:40	90	21,0	8	91	150
1:19:50	90	21,0	8	91	150
1:20:00	90	21,0	8	91	150
1:20:10	90	21,0	8	91	150
1:20:20	90	21,0	8	91	150
1:20:30	90	21,0	8	91	150
1:20:40	90	21,0	8	91	150
1:20:50	90	21,0	8	91	150
1:21:00	90	21,0	8	91	150
1:21:10	90	21,0	8	91	150
1:21:20	90	21,0	8	91	150
1:21:30	90	21,0	8	91	150
1:21:40	90	21,0	8	91	150
1:21:50	90	21,0	8	91	150
1:22:00	90	21,0	8	91	150
1:22:10	90	20,9	8	91	150
1:22:20	90	20,9	8	91	150
1:22:30	90	20,9	8	91	150
1:22:40	90	20,9	8	91	150
1:22:50	90	20,9	8	91	150
1:23:00	90	20,9	8	91	150
1:23:10	90	20,9	8	91	150
1:23:20	90	21,0	8	91	150
1:23:30	90	21,0	8	91	150
1:23:40	90	21,0	8	91	150
1:23:50	90	21,0	8	91	150
1:24:00	90	21,0	8	91	150
1:24:10	90	21,0	8	91	150
1:24:20	90	21,0	8	91	150
1:24:30	90	21,0	8	91	150
1:24:40	90	21,0	8	91	150
1:24:50	90	21,0	8	91	150
1:25:00	90	21,0	8	91	150
1:25:10	90	21,0	8	91	150
1:25:20	90	21,0	8	91	150
1:25:30	90	21,0	8	91	150
1:25:40	90	21,0	8	91	150
1:25:50	90	21,0	8	91	150
1:26:00	90	21,0	8	91	150
1:26:10	90	20,9	8	91	150
1:26:20	90	20,9	8	91	150
1:26:30	90	20,9	8	91	150
1:26:40	90	20,9	8	91	150
1:26:50	90	20,9	8	91	150
1:27:00	90	20,9	8	91	150
1:27:10	90	20,9	8	91	150
1:27:20	90	20,9	8	91	150
1:27:30	90	20,9	8	91	150
1:27:40	90	21,0	8	91	150
1:27:50	90	21,0	8	91	150
1:28:00	90	21,0	8	91	150
1:28:10	90	21,0	8	91	150
1:28:20	90	21,0	8	91	150
1:28:30	90	20,9	8	91	150
1:28:40	90	20,9	8	91	150
1:28:50	90	20,9	8	91	150
1:29:00	90	20,9	8	91	150
1:29:10	90	20,9	7	91	150
1:29:20	90	20,9	8	91	150
1:29:30	90	20,9	7	91	150
1:29:40	90	20,9	8	91	150
1:29:50	90	20,9	8	91	150
1:30:00	90	20,9	7	91	150
1:30:10	90	20,9	8	91	150
1:30:20	90	20,9	8	91	150
1:30:30	90	20,9	8	91	150
1:30:40	90	20,9	8	91	150
1:30:50	90	20,9	8	91	150
1:31:00	90	20,9	8	91	150
1:31:10	90	20,9	8	91	150
1:31:20	90	20,9	8	91	150
1:31:30	90	20,9	8	91	150
1:31:40	90	20,9	8	91	150
1:31:50	90	20,9	8	91	150
1:32:00	90	20,9	8	91	150
1:32:10	90	20,9	8	91	150
1:32:20	90	21,0	8	91	150
1:32:30	90	21,0	8	91	150
1:32:40	90	21,0	8	91	150
1:32:50	90	21,0	7	91	150
1:33:00	90	21,0	8	91	150
1:33:10	90	21,0	8	91	150
1:33:20	90	21,0	8	91	150
1:33:30	90	21,0	8	91	150
1:33:40	90	21,0	8	91	150
1:33:50	90	21,0	8	91	150
1:34:00	90	21,0	7	91	150
1:34:10	90	21,0	8	91	150
1:34:20	90	21,0	8	91	150
1:34:30	90	21,0	8	91	150
1:34:40	90	20,9	8	91	150
1:34:50	90	20,9	8	91	150
1:35:00	90	20,9	8	91	150
1:35:10	90	20,9	8	91	150
1:35:20	90	20,9	7	91	150
1:35:30	90	20,9	8	91	150
1:35:40	90	20,9	8	91	150
1:35:50	90	20,9	8	91	150
1:36:00	90	20,9	8	91	150
1:36:10	90	20,9	8	91	150
1:36:20	90	20,9	8	91	150
1:36:30	90	20,9	8	91	150
1:36:40	90	20,9	8	91	150
1:36:50	90	20,9	8	91	150
1:37:00	90	20,9	8	91	150
1:37:10	90	20,9	8	91	150
1:37:20	90	20,9	8	91	150
1:37:30	90	20,9	7	91	150
1:37:40	90	20,9	7	91	150
1:37:50	90	20,9	7	91	150
1:38:00	90	21,0	8	91	150
1:38:10	90	21,0	7	91	150
1:38:20	90	21,0	7	91	150
1:38:30	90	21,0	7	91	150
1:38:40	90	21,0	7	91	150
1:38:50	90	21,0	7	91	150
1:39:00	90	21,0	7	91	150
1:39:10	90	21,0	7	91	150
1:39:20	90	21,0	8	91	150
1:39:30	90	21,0	8	91	150
1:39:40	90	21,0	7	91	150
1:39:50	90	21,0	7	91	150
1:40:00	90	21,0	7	91	150
1:40:10	90	21,0	7	91	150
1:40:20	90	21,0	7	91	150
1:40:30	90	21,0	7	91	150
1:40:40	90	21,0	7	91	150
1:40:50	90	21,0	8	91	150
1:41:00	90	20,9	8	91	150
1:41:10	90	20,9	7	91	150
1:41:20	90	20,9	8	91	150
1:41:30	90	20,9	7	91	150
1:41:40	90	20,9	7	91	150
1:41:50	90	20,9	7	91	150
1:42:00	90	20,9	7	91	150
1:42:10	90	20,9	7	91	150
1:42:20	90	20,9	7	91	150
1:42:30	90	20,9	7	91	150
1:42:40	90	20,9	8	91	150
1:42:50	90	20,9	7	91	150
1:43:00	90	20,9	7	91	150
1:43:10	90	20,9	7	91	150
1:43:20	90	20,9	7	91	150
1:43:30	90	20,9	7	91	150
1:43:40	90	20,9	7	91	150
1:43:50	90	20,9	7	91	150
1:44:00	90	20,9	7	91	150
1:44:10	90	20,9	7	91	150
1:44:20	90	20,9	8	91	150
1:44:30	90	20,9	7	91	150
1:44:40	90	20,9	7	91	150
1:44:50	90	20,9	7	91	150
1:45:00	90	20,9	7	91	150
1:45:10	90	20,9	7	91	150
1:45:20	90	20,9	7	91	150
1:45:30	90	20,9	7	91	150
1:45:40	90	20,9	7	91	150
1:45:50	90	20,9	7	91	150
1:46:00	90	20,9	7	91	150
1:46:10	90	20,9	7	91	150
1:46:20	90	20,9	7	91	150
1:46:30	90	20,9	7	91	150
1:46:40	90	20,9	7	91	150
1:46:50	90	21,0	7	91	150
1:47:00	90	21,0	7	91	150
1:47:10	90	21,0	7	91	150
1:47:20	90	20,9	7	91	150
1:47:30	90	20,9	7	91	150
1:47:40	90	20,9	7	91	150
1:47:50	90	20,9	7	91	150
1:48:00	90	20,9	7	91	150
1:48:10	90	20,9	7	91	150
1:48:20	90	20,9	7	91	150
1:48:30	90	20,9	7	91	150
1:48:40	90	20,9	7	91	150
1:48:50	90	20,8	7	91	150
1:49:00	90	20,8	7	91	150
1:49:10	90	20,8	7	91	150
1:49:20	90	20,8	7	91	150
1:49:30	90	20,9	7	91	150
1:49:40	90	20,9	7	91	150
1:49:50	90	20,9	7	91	150
1:50:00	90	20,9	7	91	150
1:50:10	90	20,9	7	91	150
1:50:20	90	20,9	7	91	150
1:50:30	90	20,9	7	91	150
1:50:40	90	20,9	7	91	150
1:50:50	90	20,9	7	91	150
1:51:00	90	20,9	7	91	150
1:51:10	90	20,9	7	91	150
1:51:20	90	20,9	7	91	150
1:51:30	90	20,9	7	91	150
1:51:40	90	20,9	7	91	150
1:51:50	90	20,9	7	91	150
1:52:00	90	20,9	7	91	150
1:52:10	90	20,9	7	91	150
1:52:20	90	20,9	7	91	150
1:52:30	90	20,9	7	91	150
1:52:40	90	20,9	7	91	150
1:52:50	90	20,9	7	91	150
1:53:00	90	20,9	7	91	150
1:53:10	90	20,9	7	91	150
1:53:20	90	20,9	7	91	150
1:53:30	90	20,9	7	91	150
1:53:40	90	20,9	7	91	150
1:53:50	90	20,9	7	91	150
1:54:00	90	20,9	7	91	150
1:54:10	90	20,9	7	91	150
1:54:20	90	20,9	7	91	150
1:54:30	90	20,9	7	91	150
1:54:40	90	20,9	7	91	150
1:54:50	90	20,9	7	91	150
1:55:00	90	20,9	7	91	150
1:55:10	90	20,9	7	91	150
1:55:20	90	20,9	7	91	150
1:55:30	90	20,9	7	91	150
1:55:40	90	20,9	7	91	150
1:55:50	90	20,9	7	91	150
1:56:00	90	20,9	7	91	150
1:56:10	90	20,9	7	91	150
1:56:20	90	20,9	7	91	150
1:56:30	90	20,9	7	91	150
1:56:40	90	20,9	7	91	150
1:56:50	90	20,9	7	91	150
1:57:00	90	20,9	7	91	150
1:57:10	90	20,9	7	91	150
1:57:20	90	20,9	7	91	150
1:57:30	90	20,9	7	91	150
1:57:40	90	20,9	7	91	150
1:57:50	90	21,0	7	91	150
1:58:00	90	21,0	7	91	150
1:58:10	90	21,0	7	91	150
1:58:20	90	21,0	7	91	150
1:58:30	90	21,0	7	91	150
1:58:40	90	21,0	7	91	150
1:58:50	90	20,9	7	91	150
1:59:00	90	20,9	7	91	150
1:59:10	90	20,9	7	91	150
1:59:20	90	20,9	7	91	150
1:59:30	90	20,9	7	91	150
1:59:40	90	20,9	7	91	150
1:59:50	90	20,9	7	91	150
2:00:00	90	20,9	7	91	150
2:00:10	90	20,9	7	91	150
2:00:20	90	20,9	7	91	150
2:00:30	90	21,0	7	91	150
2:00:40	90	21,0	7	91	150
2:00:50	90	21,0	7	91	150
2:01:00	90	21,0	7	91	150
2:01:10	90	21,0	7	91	150
2:01:20	90	21,0	7	91	150
2:01:30	90	21,0	7	91	150
2:01:40	90	21,0	7	91	150
2:01:50	90	21,0	7	91	150
2:02:00	90	21,0	7	91	150
2:02:10	90	21,0	7	91	150
2:02:20	90	21,0	7	91	150
2:02:30	90	21,0	7	91	150
2:02:40	90	21,0	7	91	150
2:02:50	90	21,0	7	91	150
2:03:00	90	21,0	7	91	150
2:03:10	90	20,9	7	91	150
2:03:20	90	20,9	7	91	150
2:03:30	90	20,9	7	91	150
2:03:40	90	20,9	7	91	150
2:03:50	90	20,9	7	91	150
2:04:00	90	20,9	7	91	150
2:04:10	90	20,9	7	91	150
2:04:20	90	20,9	7	91	150
2:04:30	90	20,9	7	91	150
2:04:40	90	20,9	7	91	150
2:04:50	90	20,9	7	91	150
2:05:00	90	20,9	7	91	150
2:05:10	90	20,9	7	91	150
2:05:20	90	20,9	7	91	150
2:05:30	90	20,9	7	91	150
2:05:40	90	20,9	7	91	150
2:05:50	90	20,9	7	91	150
2:06:00	90	20,9	7	91	150
2:06:10	90	20,9	7	91	150
2:06:20	90	20,9	7	91	150
2:06:30	90	20,9	7	91	150
2:06:40	90	20,9	7	91	150
2:06:50	90	20,9	7	91	150
2:07:00	90	20,9	7	91	150
2:07:10	90	20,9	7	91	150
2:07:20	90	20,9	7	91	150
2:07:30	90	20,9	7	91	150
2:07:40	90	20,9	7	90	150
2:07:50	90	20,9	7	91	150
2:08:00	90	20,9	7	90	150
2:08:10	90	20,9	7	91	150
2:08:20	90	20,9	7	91	150
2:08:30	90	20,9	7	91	150
2:08:40	90	20,9	7	91	150
2:08:50	90	20,9	7	91	150
2:09:00	90	20,9	7	91	150
2:09:10	90	20,9	7	91	150
2:09:20	90	20,9	7	91	150
2:09:30	90	20,9	7	91	150
2:09:40	90	20,9	7	91	150
2:09:50	90	20,9	7	91	150
2:10:00	90	20,9	7	91	150
2:10:10	90	20,9	7	91	150
2:10:20	90	20,9	7	91	150
2:10:30	90	20,9	7	91	150
2:10:40	90	21,0	7	91	150
2:10:50	90	21,0	7	91	150
2:11:00	90	21,0	7	91	150
2:11:10	90	21,0	7	91	150
2:11:20	90	21,0	7	91	150
2:11:30	90	21,0	7	91	150
2:11:40	90	20,9	7	91	150
2:11:50	90	20,9	7	91	150
2:12:00	90	20,9	7	91	150
2:12:10	90	20,9	7	91	150
2:12:20	90	20,9	7	91	150
2:12:30	90	20,9	7	91	150
2:12:40	90	20,9	7	91	150
2:12:50	90	20,9	7	91	150
2:13:00	90	20,9	7	91	150
2:13:10	90	20,8	7	91	150
2:13:20	90	20,8	7	90	150
2:13:30	90	20,8	7	91	150
2:13:40	90	20,8	7	91	150
2:13:50	90	20,8	7	91	150
2:14:00	90	20,8	7	91	150
2:14:10	90	20,8	7	91	150
2:14:20	90	20,8	7	91	150
2:14:30	90	20,8	7	91	150
2:14:40	90	20,8	7	91	150
2:14:50	90	20,8	7	91	150
2:15:00	90	20,8	7	91	150
2:15:10	90	20,9	7	91	150
2:15:20	90	20,9	7	91	150
2:15:30	90	20,9	7	91	150
2:15:40	90	20,9	7	91	150
2:15:50	90	20,9	7	91	150
2:16:00	90	20,9	7	91	150
2:16:10	90	20,9	7	91	150
2:16:20	90	20,9	7	91	150
2:16:30	90	20,9	7	91	150
2:16:40	90	20,9	7	91	150
2:16:50	90	20,9	7	91	150
2:17:00	90	20,9	7	91	150
2:17:10	90	20,9	7	91	150
2:17:20	90	20,9	7	91	150
2:17:30	90	20,9	7	91	150
2:17:40	90	20,9	7	91	150
2:17:50	90	20,9	7	91	150
2:18:00	90	20,9	7	91	150
2:18:10	90	20,9	7	91	150
2:18:20	90	20,9	7	91	150
2:18:30	90	20,9	7	91	150
2:18:40	90	20,9	7	91	150
2:18:50	90	20,9	7	91	150
2:19:00	90	20,9	7	91	150
2:19:10	90	20,9	7	91	150
2:19:20	90	20,9	7	91	150
2:19:30	90	20,9	7	91	150
2:19:40	90	20,9	7	91	150
2:19:50	90	20,9	7	91	150
2:20:00	90	20,9	7	91	150
2:20:10	90	20,9	7	91	150
2:20:20	90	20,9	7	91	150
2:20:30	90	20,9	7	91	150
2:20:40	90	20,9	7	91	150
2:20:50	90	20,9	7	91	150
2:21:00	90	20,9	7	91	150
2:21:10	90	20,9	7	91	150
2:21:20	90	20,9	7	91	150
2:21:30	90	20,9	7	91	150
2:21:40	90	20,9	7	91	150
2:21:50	90	20,9	7	91	150
2:22:00	90	20,9	7	91	150
2:22:10	90	20,9	7	91	150
2:22:20	90	20,9	7	91	150
2:22:30	90	20,9	7	90	150
2:22:40	90	20,9	7	91	150
2:22:50	90	20,9	7	90	150
2:23:00	90	20,9	7	91	150
2:23:10	90	20,9	7	90	150
2:23:20	90	20,9	7	91	150
2:23:30	90	20,9	7	91	150
2:23:40	90	20,9	7	90	150
2:23:50	90	20,9	7	91	150
2:24:00	90	20,9	7	91	150
2:24:10	90	20,9	7	91	150
2:24:20	90	20,9	7	91	150
2:24:30	90	20,9	7	91	150
2:24:40	90	20,9	7	91	150
2:24:50	90	20,9	7	91	150
2:25:00	90	20,9	7	91	150
2:25:10	90	20,9	7	91	150
2:25:20	90	20,9	7	91	150
2:25:30	90	20,9	7	91	150
2:25:40	90	21,0	7	91	150
2:25:50	90	21,0	7	91	150
2:26:00	90	21,0	7	91	150
2:26:10	90	21,0	7	91	150
2:26:20	90	21,0	7	91	150
2:26:30	90	20,9	7	91	150
2:26:40	90	20,9	7	91	150
2:26:50	90	20,9	7	90	150
2:27:00	90	20,9	7	91	150
2:27:10	90	20,9	7	91	150
2:27:20	90	20,9	7	91	150
2:27:30	90	20,9	7	91	150
2:27:40	90	20,9	7	91	150
2:27:50	90	20,9	7	91	150
2:28:00	90	20,9	7	91	150
2:28:10	90	20,9	7	91	150
2:28:20	90	20,9	7	91	150
2:28:30	90	21,0	7	91	150
2:28:40	90	21,0	7	91	150
2:28:50	90	21,0	7	91	150
2:29:00	90	21,0	7	91	150
2:29:10	90	21,0	7	91	150
2:29:20	90	21,0	7	91	150
2:29:30	90	21,0	7	91	150
2:29:40	90	21,0	7	91	150
2:29:50	90	21,0	7	91	150
2:30:00	90	21,0	7	91	150
2:30:10	90	20,9	7	91	150
2:30:20	90	20,9	7	91	150
2:30:30	90	20,9	7	91	150
2:30:40	90	20,9	7	91	150
2:30:50	90	20,9	7	91	150
2:31:00	90	20,9	7	91	150
2:31:10	90	20,9	7	91	150
2:31:20	90	20,9	7	91	150
2:31:30	90	20,9	7	91	150
2:31:40	90	20,9	7	90	150
2:31:50	90	20,9	7	91	150
2:32:00	90	20,9	7	91	150
2:32:10	90	20,9	7	91	150
2:32:20	90	20,9	7	91	150
2:32:30	90	20,9	7	91	150
2:32:40	90	20,9	7	91	150
2:32:50	90	20,9	7	91	150
2:33:00	90	20,9	7	91	150
2:33:10	90	20,9	7	91	150
2:33:20	90	20,9	7	91	150
2:33:30	90	20,9	7	91	150
2:33:40	90	20,9	7	91	150
2:33:50	90	20,9	7	91	150
2:34:00	90	20,9	7	91	150
2:34:10	90	20,9	7	91	150
2:34:20	90	20,9	7	91	150
2:34:30	90	20,9	7	91	150
2:34:40	90	20,9	7	91	150
2:34:50	90	20,9	7	91	150
2:35:00	90	20,9	7	91	150
2:35:10	90	20,9	7	91	150
2:35:20	90	20,9	7	90	150
2:35:30	90	20,9	7	91	150
2:35:40	90	20,9	7	91	150
2:35:50	90	20,9	7	90	150
2:36:00	90	20,9	7	91	150
2:36:10	90	20,9	7	91	150
2:36:20	90	20,9	7	91	150
2:36:30	90	20,9	7	91	150
2:36:40	90	20,9	7	91	150
2:36:50	90	20,9	7	91	150
2:37:00	90	21,0	7	91	150
2:37:10	90	20,9	7	91	150
2:37:20	90	20,9	7	91	150
2:37:30	90	20,9	7	91	150
2:37:40	90	20,9	7	91	150
2:37:50	90	20,9	7	91	150
2:38:00	90	20,9	7	91	150
2:38:10	90	20,9	7	91	150
2:38:20	90	20,9	7	90	150
2:38:30	90	20,9	7	91	150
2:38:40	90	20,9	7	91	150
2:38:50	90	20,9	7	90	150
2:39:00	90	20,9	7	91	150
2:39:10	90	20,9	7	90	150
2:39:20	90	20,9	7	90	150
2:39:30	90	20,9	7	91	150
2:39:40	90	20,9	7	90	150
2:39:50	90	20,9	7	90	150
2:40:00	90	20,9	7	91	150
2:40:10	90	20,9	7	91	150
2:40:20	90	20,9	7	90	150
2:40:30	90	20,9	7	91	150
2:40:40	90	20,9	7	91	150
2:40:50	90	20,9	7	91	150
2:41:00	90	21,0	7	91	150
2:41:10	90	21,0	7	91	150
2:41:20	90	21,0	7	91	150
2:41:30	90	21,0	7	91	150
2:41:40	90	20,9	7	91	150
2:41:50	90	20,9	7	91	150
2:42:00	90	20,9	7	91	150
2:42:10	90	20,9	7	91	150
2:42:20	90	20,9	7	91	150
2:42:30	90	20,9	7	91	150
2:42:40	90	21,0	7	91	150
2:42:50	90	21,0	7	91	150
2:43:00	90	21,0	7	91	150
2:43:10	90	21,0	7	91	150
2:43:20	90	20,9	7	91	150
2:43:30	90	20,9	7	91	150
2:43:40	90	20,9	7	91	150
2:43:50	90	20,9	7	91	150
2:44:00	90	20,9	7	91	150
2:44:10	90	20,9	7	91	150
2:44:20	90	20,9	7	91	150
2:44:30	90	20,9	7	91	150
2:44:40	90	20,9	7	91	150
2:44:50	90	20,9	7	91	150
2:45:00	90	20,9	7	91	150
2:45:10	90	20,8	7	91	150
2:45:20	90	20,8	7	91	150
2:45:30	90	20,8	7	90	150
2:45:40	90	20,8	7	91	150
2:45:50	90	20,8	7	90	150
2:46:00	90	20,8	7	91	150
2:46:10	90	20,8	7	91	150
2:46:20	90	20,8	7	90	150
2:46:30	90	20,8	7	91	150
2:46:40	90	20,8	7	90	150
2:46:50	90	20,8	7	91	150
2:47:00	90	20,8	7	90	150
2:47:10	90	20,8	7	91	150
2:47:20	90	20,8	7	90	150
2:47:30	90	20,8	7	91	150
2:47:40	90	20,8	7	90	150
2:47:50	90	20,8	7	90	150
2:48:00	90	20,8	7	90	150
2:48:10	90	20,8	7	90	150
2:48:20	90	20,8	7	91	150
2:48:30	90	20,8	7	91	150
2:48:40	90	20,8	7	91	150
2:48:50	90	20,8	7	90	150
2:49:00	90	20,8	7	91	150
2:49:10	90	20,8	7	91	150
2:49:20	90	20,8	7	91	150
2:49:30	90	20,8	7	90	150
2:49:40	90	20,8	7	91	150
2:49:50	90	20,8	7	90	150
2:50:00	90	20,8	7	91	150
2:50:10	90	20,8	7	91	150
2:50:20	90	20,8	7	91	150
2:50:30	90	20,8	7	91	150
2:50:40	90	20,8	7	91	150
2:50:50	90	20,8	7	91	150
2:51:00	90	20,8	7	91	150
2:51:10	90	20,8	7	90	150
2:51:20	90	20,8	7	91	150
2:51:30	90	20,8	7	91	150
2:51:40	90	20,8	7	91	150
2:51:50	90	20,8	7	91	150
2:52:00	90	20,8	7	91	150
2:52:10	90	20,8	7	91	150
2:52:20	90	20,8	7	91	150
2:52:30	90	20,8	7	91	150
2:52:40	90	20,8	7	91	150
2:52:50	90	20,8	7	91	150
2:53:00	90	20,8	7	91	150
2:53:10	90	20,8	7	91	150
2:53:20	90	20,8	7	90	150
2:53:30	90	20,8	7	91	150
2:53:40	90	20,8	7	90	150
2:53:50	90	20,8	7	91	150
2:54:00	90	20,8	7	91	150
2:54:10	90	20,8	7	91	150
2:54:20	90	20,8	7	90	150
2:54:30	90	20,8	7	91	150
2:54:40	90	20,8	7	90	150
2:54:50	90	20,8	7	91	150
2:55:00	90	20,8	7	91	150
2:55:10	90	20,8	7	91	150
2:55:20	90	20,9	7	91	150
2:55:30	90	20,9	7	91	150
2:55:40	90	20,9	7	91	150
2:55:50	90	20,9	7	91	150
2:56:00	90	20,9	7	91	150
2:56:10	90	20,9	7	91	150
2:56:20	90	20,9	7	91	150
2:56:30	90	20,9	7	91	150
2:56:40	90	20,9	7	91	150
2:56:50	90	20,9	7	91	150
2:57:00	90	20,9	7	91	150
2:57:10	90	20,9	7	91	150
2:57:20	90	20,9	7	91	150
2:57:30	90	20,9	7	91	150
2:57:40	90	20,9	7	91	150
2:57:50	90	20,9	7	91	150
2:58:00	90	20,9	7	90	150
2:58:10	90	20,9	7	91	150
2:58:20	90	20,8	7	91	150
2:58:30	90	20,8	7	91	150
2:58:40	90	20,8	7	91	150
2:58:50	90	20,8	7	90	150
2:59:00	90	20,8	7	90	150
2:59:10	90	20,8	7	90	150
2:59:20	90	20,8	7	90	150
2:59:30	90	20,8	7	90	150
2:59:40	90	20,8	7	91	150
2:59:50	90	20,8	7	91	150
3:00:00	90	20,8	7	91	150
3:00:10	90	20,8	7	91	150
3:00:20	90	20,8	7	90	150
3:00:30	90	20,9	7	91	150
3:00:40	90	20,9	7	91	150
3:00:50	90	20,9	7	91	150
3:01:00	90	20,9	7	91	150
3:01:10	90	20,9	7	91	150
3:01:20	90	20,9	7	91	150
3:01:30	90	20,9	7	91	150
3:01:40	90	20,9	7	91	150
3:01:50	90	20,9	7	91	150
3:02:00	90	20,9	7	91	150
3:02:10	90	20,9	7	91	150
3:02:20	90	20,9	7	91	150
3:02:30	90	20,9	7	91	150
3:02:40	90	20,9	7	91	150
3:02:50	90	20,9	7	91	150
3:03:00	90	20,9	7	91	150
3:03:10	90	20,9	7	91	150
3:03:20	90	20,9	7	91	150
3:03:30	90	20,9	7	91	150
3:03:40	90	20,9	7	90	150
3:03:50	90	20,9	7	91	150
3:04:00	90	20,9	7	90	150
3:04:10	90	20,9	7	91	150
3:04:20	90	20,9	7	91	150
3:04:30	90	20,9	7	91	150
3:04:40	90	20,9	7	91	150
3:04:50	90	20,9	7	91	150
3:05:00	90	20,9	7	90	150
3:05:10	90	20,8	7	91	150
3:05:20	90	20,9	7	91	150
3:05:30	90	20,9	7	90	150
3:05:40	90	20,8	7	91	150
3:05:50	90	20,8	7	90	150
3:06:00	90	20,8	7	91	150
3:06:10	90	20,8	7	90	150
3:06:20	90	20,8	7	91	150
3:06:30	90	20,9	7	91	150
3:06:40	90	20,9	7	91	150
3:06:50	90	20,9	7	91	150
3:07:00	90	20,9	7	90	150
3:07:10	90	20,9	7	91	150
3:07:20	90	20,8	7	90	150
3:07:30	90	20,8	7	91	150
3:07:40	90	20,8	7	90	150
3:07:50	90	20,9	7	91	150
3:08:00	90	20,9	7	91	150
3:08:10	90	20,9	7	91	150
3:08:20	90	20,9	7	91	150
3:08:30	90	20,9	7	90	150
3:08:40	90	20,9	7	91	150
3:08:50	90	20,9	7	90	150
3:09:00	90	20,9	7	91	150
3:09:10	90	20,9	7	91	150
3:09:20	90	20,9	7	91	150
3:09:30	90	20,9	7	91	150
3:09:40	90	20,9	7	91	150
3:09:50	90	20,9	7	91	150
3:10:00	90	20,9	7	91	150
3:10:10	90	20,9	7	91	150
3:10:20	90	20,9	7	91	150
3:10:30	90	20,9	7	91	150
3:10:40	90	20,9	7	91	150
3:10:50	90	20,9	7	91	150
3:11:00	90	20,9	7	91	150
3:11:10	90	20,9	7	91	150
3:11:20	90	20,9	7	90	150
3:11:30	90	20,9	7	91	150
3:11:40	90	20,9	7	91	150
3:11:50	90	20,9	7	91	150
3:12:00	90	20,9	7	91	150
3:12:10	90	20,9	7	91	150
3:12:20	90	20,9	7	91	150
3:12:30	90	20,9	7	90	150
3:12:40	90	20,9	7	91	150
3:12:50	90	20,9	7	90	150
3:13:00	90	20,9	7	91	150
3:13:10	90	20,8	7	90	150
3:13:20	90	20,8	7	90	150
3:13:30	90	20,8	7	90	150
3:13:40	90	20,8	7	91	150
3:13:50	90	20,8	7	90	150
3:14:00	90	20,8	7	90	150
3:14:10	90	20,8	7	91	150
3:14:20	90	20,8	7	91	150
3:14:30	90	20,8	7	90	150
3:14:40	90	20,9	7	90	150
3:14:50	90	20,9	7	91	150
3:15:00	90	20,9	7	91	150
3:15:10	90	20,8	7	91	150
3:15:20	90	20,8	7	91	150
3:15:30	90	20,9	7	91	150
3:15:40	90	20,9	7	91	150
3:15:50	90	20,9	7	91	150
3:16:00	90	20,9	7	91	150
3:16:10	90	20,9	7	91	150
3:16:20	90	20,9	7	91	150
3:16:30	90	20,9	7	91	150
3:16:40	90	20,9	7	91	150
3:16:50	90	20,9	7	91	150
3:17:00	90	20,9	7	91	150
3:17:10	90	20,9	7	91	150
3:17:20	90	20,9	7	91	150
3:17:30	90	20,9	7	91	150
3:17:40	90	20,9	7	91	150
3:17:50	90	20,9	7	91	150
3:18:00	90	20,9	7	91	150
3:18:10	90	20,9	7	91	150
3:18:20	90	20,9	7	90	150
3:18:30	90	20,9	7	91	150
3:18:40	90	20,9	7	91	150
3:18:50	90	20,9	7	91	150
3:19:00	90	20,9	7	90	150
3:19:10	90	20,9	7	91	150
3:19:20	90	20,9	7	91	150
3:19:30	90	20,9	7	90	150
3:19:40	90	20,9	7	91	150
3:19:50	90	20,9	7	91	150
3:20:00	90	20,9	7	91	150
3:20:10	90	20,9	7	91	150
3:20:20	90	20,9	7	91	150
3:20:30	90	20,9	7	91	150
3:20:40	90	20,9	7	90	150
3:20:50	90	20,9	7	91	150
3:21:00	90	20,9	7	90	150
3:21:10	90	20,9	7	91	150
3:21:20	90	20,9	7	91	150
3:21:30	90	20,9	7	91	150
3:21:40	90	20,9	7	91	150
3:21:50	90	20,9	7	91	150
3:22:00	90	20,9	7	91	150
3:22:10	90	20,9	7	90	150
3:22:20	90	20,9	7	91	150
3:22:30	90	20,9	7	91	150
3:22:40	90	20,9	7	91	150
3:22:50	90	20,9	7	91	150
3:23:00	90	20,9	7	91	150
3:23:10	90	20,9	7	91	150
3:23:20	90	20,8	7	91	150
3:23:30	90	20,9	7	90	150
3:23:40	90	20,9	7	91	150
3:23:50	90	20,9	7	91	150
3:24:00	90	20,9	7	91	150
3:24:10	90	20,9	7	91	150
3:24:20	90	20,9	7	91	150
3:24:30	90	20,9	7	91	150
3:24:40	90	20,9	7	91	150
3:24:50	90	20,9	7	91	150
3:25:00	90	20,9	7	91	150
3:25:10	90	20,9	7	91	150
3:25:20	90	20,9	7	91	150
3:25:30	90	20,9	7	91	150
3:25:40	90	20,9	7	91	150
3:25:50	90	20,9	7	91	150
3:26:00	90	20,9	7	91	150
3:26:10	90	20,9	7	91	150
3:26:20	90	20,9	7	91	150
3:26:30	90	20,9	7	91	150
3:26:40	90	20,9	7	91	150
3:26:50	90	20,9	7	90	150
3:27:00	90	20,9	7	91	150
3:27:10	90	20,9	7	90	150
3:27:20	90	20,9	7	91	150
3:27:30	90	20,8	7	90	150
3:27:40	90	20,9	7	90	150
3:27:50	90	20,8	7	90	150
3:28:00	90	20,8	7	90	150
3:28:10	90	20,8	7	91	150
3:28:20	90	20,8	7	90	150
3:28:30	90	20,8	7	91	150
3:28:40	90	20,9	7	91	150
3:28:50	90	20,9	7	91	150
3:29:00	90	20,9	7	91	150
3:29:10	90	20,9	7	91	150
3:29:20	90	20,9	7	91	150
3:29:30	90	20,9	7	91	150
3:29:40	90	20,9	7	91	150
3:29:50	90	20,9	7	91	150
3:30:00	90	20,9	7	91	150
3:30:10	90	20,9	7	91	150
3:30:20	90	20,9	7	91	150
3:30:30	90	20,9	7	91	150
3:30:40	90	20,9	7	91	150
3:30:50	90	20,9	7	91	150
3:31:00	90	20,9	7	91	150
3:31:10	90	20,9	7	91	150
3:31:20	90	20,8	7	90	150
3:31:30	90	20,8	7	91	150
3:31:40	90	20,8	7	90	150
3:31:50	90	20,8	7	90	150
3:32:00	90	20,8	7	90	150
3:32:10	90	20,8	7	90	150
3:32:20	90	20,8	7	90	150
3:32:30	90	20,8	7	90	150
3:32:40	90	20,8	7	90	150
3:32:50	90	20,8	7	90	150
3:33:00	90	20,8	7	90	150
3:33:10	90	20,7	7	90	150
3:33:20	90	20,8	7	90	150
3:33:30	90	20,8	7	90	150
3:33:40	90	20,7	7	90	150
3:33:50	90	20,7	7	90	150
3:34:00	90	20,7	7	90	150
3:34:10	90	20,7	7	90	150
3:34:20	90	20,7	7	90	150
3:34:30	90	20,7	7	90	150
3:34:40	90	20,7	7	90	150
3:34:50	90	20,8	7	90	150
3:35:00	90	20,8	7	90	150
3:35:10	90	20,8	7	91	150
3:35:20	90	20,8	7	90	150
3:35:30	90	20,8	7	90	150
3:35:40	90	20,8	7	91	150
3:35:50	90	20,8	7	90	150
3:36:00	90	20,8	7	90	150
3:36:10	90	20,8	7	90	150
3:36:20	90	20,8	7	91	150
3:36:30	90	20,8	7	91	150
3:36:40	90	20,8	7	90	150
3:36:50	90	20,8	7	91	150
3:37:00	90	20,7	7	90	150
3:37:10	90	20,7	7	90	150
3:37:20	90	20,7	7	90	150
3:37:30	90	20,7	7	91	150
3:37:40	90	20,7	7	90	150
3:37:50	90	20,7	7	91	150
3:38:00	90	20,7	7	90	150
3:38:10	90	20,7	7	90	150
3:38:20	90	20,7	7	90	150
3:38:30	90	20,7	7	91	150
3:38:40	90	20,7	7	90	150
3:38:50	90	20,7	7	90	150
3:39:00	90	20,7	7	90	150
3:39:10	90	20,7	7	90	150
3:39:20	90	20,7	7	90	150
3:39:30	90	20,7	7	90	150
3:39:40	90	20,7	7	91	150
3:39:50	90	20,7	7	90	150
3:40:00	90	20,7	7	90	150
3:40:10	90	20,7	7	90	150
3:40:20	90	20,7	7	90	150
3:40:30	90	20,7	7	90	150
3:40:40	90	20,7	7	90	150
3:40:50	90	20,7	7	90	150
3:41:00	90	20,7	7	90	150
3:41:10	90	20,7	7	90	150
3:41:20	90	20,7	7	90	150
3:41:30	90	20,7	7	90	150
3:41:40	90	20,7	7	90	150
3:41:50	90	20,7	7	90	150
3:42:00	90	20,7	7	91	150
3:42:10	90	20,7	7	91	150
3:42:20	90	20,7	7	91	150
3:42:30	90	20,7	7	91	150
3:42:40	90	20,7	7	91	150
3:42:50	90	20,7	7	91	150
3:43:00	90	20,7	7	91	150
3:43:10	90	20,7	7	91	150
3:43:20	90	20,7	7	91	150
3:43:30	90	20,7	7	91	150
3:43:40	90	20,8	7	91	150
3:43:50	90	20,8	7	91	150
3:44:00	90	20,8	7	90	150
3:44:10	90	20,8	7	91	150
3:44:20	90	20,7	7	91	150
3:44:30	90	20,8	7	91	150
3:44:40	90	20,8	7	90	150
3:44:50	90	20,8	7	91	150
3:45:00	90	20,7	7	90	150
3:45:10	90	20,7	7	91	150
3:45:20	90	20,7	7	90	150
3:45:30	90	20,8	7	91	150
3:45:40	90	20,8	7	91	150
3:45:50	90	20,8	7	91	150
3:46:00	90	20,8	7	91	150
3:46:10	90	20,8	7	91	150
3:46:20	90	20,8	7	91	150
3:46:30	90	20,8	7	91	150
3:46:40	90	20,8	7	91	150
3:46:50	90	20,8	7	91	150
3:47:00	90	20,8	7	91	150
3:47:10	90	20,8	7	91	150
3:47:20	90	20,8	7	91	150
3:47:30	90	20,8	7	91	150
3:47:40	90	20,8	7	91	150
3:47:50	90	20,8	7	91	150
3:48:00	90	20,8	7	91	150
3:48:10	90	20,8	7	91	150
3:48:20	90	20,8	7	91	150
3:48:30	90	20,8	7	91	150
3:48:40	90	20,8	7	91	150
3:48:50	90	20,8	7	91	150
3:49:00	90	20,8	7	91	150
3:49:10	90	20,8	7	91	150
3:49:20	90	20,8	7	91	150
3:49:30	90	20,8	7	91	150
3:49:40	90	20,8	7	91	150
3:49:50	90	20,8	7	91	150
3:50:00	90	20,8	7	91	150
3:50:10	90	20,8	7	91	150
3:50:20	90	20,8	7	91	150
3:50:30	90	20,8	7	91	150
3:50:40	90	20,9	7	91	150
3:50:50	90	20,9	7	91	150
3:51:00	90	20,9	7	91	150
3:51:10	90	20,9	7	91	150
3:51:20	90	20,9	7	91	150
3:51:30	90	20,9	7	91	150
3:51:40	90	20,9	7	91	150
3:51:50	90	20,9	7	91	150
3:52:00	90	20,9	7	91	150
3:52:10	90	20,9	7	91	150
3:52:20	90	20,9	7	91	150
3:52:30	90	20,9	7	91	150
3:52:40	90	20,9	7	91	150
3:52:50	90	20,9	7	91	150
3:53:00	90	20,9	7	91	150
3:53:10	90	20,9	7	91	150
3:53:20	90	20,9	7	91	150
3:53:30	90	20,8	7	91	150
3:53:40	90	20,8	7	91	150
3:53:50	90	20,8	7	91	150
3:54:00	90	20,8	7	90	150
3:54:10	90	20,8	7	91	150
3:54:20	90	20,8	7	90	150
3:54:30	90	20,8	7	90	150
3:54:40	90	20,8	7	91	150
3:54:50	90	20,8	7	91	150
3:55:00	90	20,8	7	90	150
3:55:10	90	20,8	7	91	150
3:55:20	90	20,8	7	90	150
3:55:30	90	20,8	7	91	150
3:55:40	90	20,8	7	91	150
3:55:50	90	20,8	7	91	150
3:56:00	90	20,8	7	91	150
3:56:10	90	20,8	7	90	150
3:56:20	90	20,8	7	91	150
3:56:30	90	20,8	7	90	150
3:56:40	90	20,8	7	91	150
3:56:50	90	20,8	7	91	150
3:57:00	90	20,8	7	91	150
3:57:10	90	20,8	7	91	150
3:57:20	90	20,8	7	91	150
3:57:30	90	20,8	7	91	150
3:57:40	90	20,8	7	91	150
3:57:50	90	20,8	7	91	150
3:58:00	90	20,8	7	91	150
3:58:10	90	20,8	7	91	150
3:58:20	90	20,8	7	91	150
3:58:30	90	20,8	7	91	150
3:58:40	90	20,8	7	91	150
3:58:50	90	20,8	7	91	150
3:59:00	90	20,8	7	91	150
3:59:10	90	20,8	7	91	150
3:59:20	90	20,8	7	91	150
3:59:30	90	20,8	7	91	150
3:59:40	90	20,8	7	91	150
3:59:50	90	20,8	7	91	150
4:00:00	90	20,8	7	91	150
4:00:10	90	20,8	7	91	150
4:00:20	90	20,8	7	91	150
4:00:30	90	20,8	7	91	150
4:00:40	90	20,8	7	91	150
4:00:50	90	20,8	7	91	150
4:01:00	90	20,8	7	91	150
4:01:10	90	20,8	7	90	150
4:01:20	90	20,8	7	91	150
4:01:30	90	20,8	7	91	150
4:01:40	90	20,8	7	91	150
4:01:50	90	20,8	7	91	150
4:02:00	90	20,8	7	91	150
4:02:10	90	20,8	7	90	150
4:02:20	90	20,8	7	91	150
4:02:30	90	20,8	7	90	150
4:02:40	90	20,8	7	91	150
4:02:50	90	20,8	7	91	150
4:03:00	90	20,8	7	91	150
4:03:10	90	20,8	7	91	150
4:03:20	90	20,8	7	91	150
4:03:30	90	20,8	7	91	150
4:03:40	90	20,9	7	91	150
4:03:50	90	20,9	7	91	150
4:04:00	90	20,8	7	91	150
4:04:10	90	20,8	7	91	150
4:04:20	90	20,8	7	91	150
4:04:30	90	20,8	7	91	150
4:04:40	90	20,8	7	91	150
4:04:50	90	20,9	7	91	150
4:05:00	90	20,9	7	91	150
4:05:10	90	20,9	7	91	150
4:05:20	90	20,8	7	91	150
4:05:30	90	20,8	7	91	150
4:05:40	90	20,8	7	91	150
4:05:50	90	20,8	7	91	150
4:06:00	90	20,8	7	91	150
4:06:10	90	20,8	7	91	150
4:06:20	90	20,8	7	91	150
4:06:30	90	20,8	7	91	150
4:06:40	90	20,9	7	91	150
4:06:50	90	20,9	7	91	150
4:07:00	90	20,9	7	91	150
4:07:10	90	20,9	7	91	150
4:07:20	90	20,9	7	91	150
4:07:30	90	20,9	7	91	150
4:07:40	90	20,9	7	91	150
4:07:50	90	20,9	7	91	150
4:08:00	90	20,9	7	91	150
4:08:10	90	20,9	7	91	150
4:08:20	90	20,9	7	91	150
4:08:30	90	20,9	7	91	150
4:08:40	90	20,9	7	91	150
4:08:50	90	20,9	7	91	150
4:09:00	90	20,9	7	91	150
4:09:10	90	20,9	7	91	150
4:09:20	90	20,8	7	91	150
4:09:30	90	20,8	7	91	150
4:09:40	90	20,8	7	91	150
4:09:50	90	20,8	7	91	150
4:10:00	90	20,8	7	91	150
4:10:10	90	20,9	7	91	150
4:10:20	90	20,8	7	91	150
4:10:30	90	20,9	7	91	150
4:10:40	90	20,8	7	91	150
4:10:50	90	20,8	7	91	150
4:11:00	90	20,8	7	91	150
4:11:10	90	20,8	7	91	150
4:11:20	90	20,9	7	91	150
4:11:30	90	20,9	7	91	150
4:11:40	90	20,9	7	91	150
4:11:50	90	20,9	7	91	150
4:12:00	90	20,8	7	91	150
4:12:10	90	20,8	7	91	150
4:12:20	90	20,8	7	91	150
4:12:30	90	20,8	7	90	150
4:12:40	90	20,8	7	91	150
4:12:50	90	20,8	7	91	150
4:13:00	90	20,8	7	91	150
4:13:10	90	20,8	7	91	150
4:13:20	90	20,8	7	91	150
4:13:30	90	20,8	7	91	150
4:13:40	90	20,8	7	91	150
4:13:50	90	20,8	7	91	150
4:14:00	90	20,9	7	91	150
4:14:10	90	20,8	7	91	150
4:14:20	90	20,8	7	91	150
4:14:30	90	20,8	7	91	150
4:14:40	90	20,9	7	91	150
4:14:50	90	20,9	7	91	150
4:15:00	90	20,9	7	91	150
4:15:10	90	20,9	7	91	150
4:15:20	90	20,9	7	91	150
4:15:30	90	20,9	7	91	150
4:15:40	90	20,9	7	91	150
4:15:50	90	20,9	7	91	150
4:16:00	90	20,9	7	91	150
4:16:10	90	20,9	7	91	150
4:16:20	90	20,9	7	91	150
4:16:30	90	20,9	7	91	150
4:16:40	90	20,9	7	91	150
4:16:50	90	20,9	7	91	150
4:17:00	90	20,9	7	91	150
4:17:10	90	20,9	7	91	150
