Repository: ProgWizer/parser

File: project-root/data/Tests/Data Acquisition/2013 (508)/Con 1 G1890+30%SFlour+1%TLF-HT+0.4%CFL-6+0.1%CFR-12+0.1%TC-101+1%TA-1 (90C).txt
--Test Summary--
Full Path and File Name	
Instrument Name	7322 Consistometer
Instrument Type	Model 7322 Consistometer - Variable Speed
Instrument Serial Number	
Test Start Date	15.01.2013
Test Start Time	8:59:51
Test Stop Date	15.01.2013
Test Stop Time	12:06:22
Test Length	3:06:31
Final Sample Time Offset	3:06:30
Controller Schedule Name	
Sampling Period	10 seconds
Comments	T: 90C(40min); P: 40MPa(40min); tap water
Information	WellID	Research
Information	Customer	Trican
Information	EngName	Shut Kostya
Information	CementClass	G
Information	CementMfr	Dyckerhoff-Sukhoy Log
Information	Additives	30%SFlour+1%TLF-HT+0.4%CFL-6+0.1%CFR-12+0.1%TC-101+1%TA-1
Information	Density	1890
Information	BHCT	90
Information	BHST	120
Information	FluidLoss	25cc/30min
Information	JobType	Liner
Initial Temperature (°C)	28 °C
Final Temperature (°C)	90 °C
Initial Pressure (MPa)	0,5 MPa
Final Pressure (MPa)	40,3 MPa
Initial Consistency (Bc)	16 Bc
Final Consistency (Bc)	72 Bc
Initial Wall Temperature (°C)	24 °C
Final Wall Temperature (°C)	90 °C
Initial Motor Speed (RPM)	150 RPM
Final Motor Speed (RPM)	150 RPM
--Data--
Time (HH:MM:SS)	Temperature (°C)	Pressure (MPa)	Consistency (Bc)	Wall Temperature (°C)	Motor Speed (RPM)
0:00:00	28	0,5	16	24	150
0:00:10	28	0,5	16	24	150
0:00:20	28	0,7	16	24	150
0:00:30	28	0,8	16	25	150
0:00:40	28	1,1	16	25	150
0:00:50	28	1,4	16	26	150
0:01:00	28	1,5	16	26	150
0:01:10	28	1,7	16	27	150
0:01:20	28	1,9	17	28	150
0:01:30	28	2,1	17	29	150
0:01:40	28	2,4	17	29	150
0:01:50	28	2,7	17	30	150
0:02:00	28	3,1	17	31	150
0:02:10	28	3,5	17	31	150
0:02:20	28	3,8	17	33	150
0:02:30	28	3,9	17	35	150
0:02:40	28	4,1	17	37	150
0:02:50	28	4,3	17	37	150
0:03:00	28	4,5	17	39	150
0:03:10	28	4,6	17	38	150
0:03:20	29	4,7	17	40	150
0:03:30	29	4,9	17	40	150
0:03:40	29	5,1	17	42	150
0:03:50	29	5,2	17	46	150
0:04:00	30	5,4	17	47	150
0:04:10	30	5,6	17	47	150
0:04:20	30	5,7	17	48	150
0:04:30	30	5,9	17	48	150
0:04:40	31	6,0	17	49	150
0:04:50	31	6,2	17	49	150
0:05:00	31	6,4	17	49	150
0:05:10	32	6,5	17	49	150
0:05:20	32	6,7	17	49	150
0:05:30	32	6,9	17	49	150
0:05:40	33	7,0	17	50	150
0:05:50	33	7,2	17	50	150
0:06:00	33	7,3	16	50	150
0:06:10	34	7,5	16	50	150
0:06:20	34	7,7	16	50	150
0:06:30	34	7,9	16	50	150
0:06:40	35	8,0	16	51	150
0:06:50	35	8,2	16	51	150
0:07:00	35	8,3	16	51	150
0:07:10	36	8,5	16	51	150
0:07:20	36	8,7	16	51	150
0:07:30	36	8,8	16	49	150
0:07:40	37	9,0	16	51	150
0:07:50	37	9,2	16	52	150
0:08:00	37	9,3	15	51	150
0:08:10	38	9,5	15	51	150
0:08:20	38	9,7	15	52	150
0:08:30	38	9,9	15	51	150
0:08:40	39	10,0	15	52	150
0:08:50	39	10,1	15	53	150
0:09:00	39	10,3	15	52	150
0:09:10	39	10,5	15	54	150
0:09:20	40	10,6	15	53	150
0:09:30	40	10,8	15	53	150
0:09:40	40	11,0	15	54	150
0:09:50	41	11,1	15	54	150
0:10:00	41	11,3	15	54	150
0:10:10	41	11,4	15	54	150
0:10:20	42	11,5	15	54	150
0:10:30	42	11,7	15	55	150
0:10:40	42	11,8	15	55	150
0:10:50	43	12,0	15	55	150
0:11:00	43	12,1	15	55	150
0:11:10	43	12,3	15	55	150
0:11:20	43	12,5	15	55	150
0:11:30	44	12,6	14	55	150
0:11:40	44	12,8	14	55	150
0:11:50	44	12,9	14	55	150
0:12:00	44	13,1	14	55	150
0:12:10	45	13,3	14	56	150
0:12:20	45	13,5	14	56	150
0:12:30	45	13,7	14	57	150
0:12:40	46	13,8	14	57	150
0:12:50	46	14,0	14	57	150
0:13:00	46	14,2	14	57	150
0:13:10	46	14,4	14	57	150
0:13:20	47	14,6	14	58	150
0:13:30	47	14,8	14	58	150
0:13:40	47	15,0	14	58	150
0:13:50	47	15,1	14	58	150
0:14:00	48	15,3	14	58	150
0:14:10	48	15,5	14	59	150
0:14:20	48	15,5	14	59	150
0:14:30	48	15,8	14	59	150
0:14:40	49	15,9	14	60	150
0:14:50	49	16,1	14	60	150
0:15:00	49	16,3	14	60	150
0:15:10	49	16,3	14	60	150
0:15:20	50	16,5	14	60	150
0:15:30	50	16,8	14	61	150
0:15:40	50	16,9	14	61	150
0:15:50	50	17,1	14	61	150
0:16:00	51	17,3	14	61	150
0:16:10	51	17,4	14	62	150
0:16:20	51	17,5	14	62	150
0:16:30	51	17,7	14	62	150
0:16:40	52	17,9	14	62	150
0:16:50	52	18,1	14	63	150
0:17:00	52	18,2	14	63	150
0:17:10	53	18,3	14	63	150
0:17:20	53	18,6	14	64	150
0:17:30	53	18,7	13	64	150
0:17:40	53	18,9	13	65	150
0:17:50	54	19,1	13	65	150
0:18:00	54	19,2	13	65	150
0:18:10	54	19,4	13	65	150
0:18:20	54	19,6	13	66	150
0:18:30	55	19,6	13	66	150
0:18:40	55	19,8	13	66	150
0:18:50	55	20,0	13	66	150
0:19:00	55	20,2	13	66	150
0:19:10	56	20,3	13	66	150
0:19:20	56	20,5	13	67	150
0:19:30	56	20,7	13	67	150
0:19:40	56	20,8	13	67	150
0:19:50	57	21,0	13	68	150
0:20:00	57	21,2	13	68	150
0:20:10	57	21,3	13	68	150
0:20:20	57	21,5	13	68	150
0:20:30	58	21,7	13	69	150
0:20:40	58	21,9	13	69	150
0:20:50	58	22,0	13	69	150
0:21:00	58	22,2	13	69	150
0:21:10	59	22,3	13	69	150
0:21:20	59	22,4	13	70	150
0:21:30	59	22,6	13	70	150
0:21:40	60	22,9	13	71	150
0:21:50	60	22,9	13	71	150
0:22:00	60	23,1	13	71	150
0:22:10	60	23,3	13	71	150
0:22:20	61	23,5	13	72	150
0:22:30	61	23,6	12	72	150
0:22:40	61	23,8	12	72	150
0:22:50	61	24,0	12	72	150
0:23:00	62	24,1	12	73	150
0:23:10	62	24,3	12	73	150
0:23:20	62	24,5	12	73	150
0:23:30	62	24,6	12	73	150
0:23:40	63	24,8	12	74	150
0:23:50	63	24,9	12	74	150
0:24:00	63	25,1	12	74	150
0:24:10	63	25,2	12	74	150
0:24:20	64	25,3	12	75	150
0:24:30	64	25,6	12	75	150
0:24:40	64	25,6	12	75	150
0:24:50	64	25,9	12	76	150
0:25:00	65	26,1	12	76	150
0:25:10	65	26,3	12	76	150
0:25:20	65	26,4	12	77	150
0:25:30	65	26,6	12	77	150
0:25:40	66	26,8	12	77	150
0:25:50	66	27,0	12	77	150
0:26:00	66	27,0	12	77	150
0:26:10	66	27,2	12	78	150
0:26:20	67	27,4	12	78	150
0:26:30	67	27,6	12	78	150
0:26:40	67	27,8	12	78	150
0:26:50	68	27,9	12	78	150
0:27:00	68	28,1	12	79	150
0:27:10	68	28,3	12	79	150
0:27:20	68	28,3	12	79	150
0:27:30	69	28,6	12	79	150
0:27:40	69	28,8	12	80	150
0:27:50	69	28,8	12	80	150
0:28:00	69	29,1	11	80	150
0:28:10	70	29,2	11	81	150
0:28:20	70	29,3	11	81	150
0:28:30	70	29,6	11	81	150
0:28:40	70	29,6	11	81	150
0:28:50	71	29,9	11	82	150
0:29:00	71	30,1	11	82	150
0:29:10	71	30,2	11	82	150
0:29:20	71	30,4	11	82	150
0:29:30	72	30,4	11	83	150
0:29:40	72	30,6	11	83	150
0:29:50	72	30,9	11	84	150
0:30:00	72	31,1	11	84	150
0:30:10	73	31,3	11	84	150
0:30:20	73	31,3	11	85	150
0:30:30	73	31,5	11	84	150
0:30:40	74	31,7	11	85	150
0:30:50	74	31,8	11	85	150
0:31:00	74	32,0	11	85	150
0:31:10	74	32,2	11	86	150
0:31:20	75	32,4	11	86	150
0:31:30	75	32,4	11	86	150
0:31:40	75	32,6	11	86	150
0:31:50	75	32,8	11	86	150
0:32:00	76	33,0	11	86	150
0:32:10	76	33,2	11	87	150
0:32:20	76	33,2	11	87	150
0:32:30	76	33,5	11	87	150
0:32:40	77	33,7	11	87	150
0:32:50	77	33,8	11	88	150
0:33:00	77	34,0	11	88	150
0:33:10	77	34,2	11	88	150
0:33:20	78	34,4	11	89	150
0:33:30	78	34,5	11	89	150
0:33:40	78	34,7	11	89	150
0:33:50	78	34,8	11	89	150
0:34:00	79	35,0	11	90	150
0:34:10	79	35,2	11	90	150
0:34:20	79	35,3	11	90	150
0:34:30	79	35,5	11	91	150
0:34:40	80	35,6	11	91	150
0:34:50	80	35,8	11	91	150
0:35:00	80	36,0	11	91	150
0:35:10	81	36,2	11	91	150
0:35:20	81	36,3	11	92	150
0:35:30	81	36,4	11	92	150
0:35:40	81	36,7	11	92	150
0:35:50	82	36,9	11	93	150
0:36:00	82	36,9	11	93	150
0:36:10	82	37,2	11	93	150
0:36:20	82	37,2	11	93	150
0:36:30	83	37,3	11	94	150
0:36:40	83	37,5	11	94	150
0:36:50	83	37,8	11	94	150
0:37:00	83	38,0	11	94	150
0:37:10	84	38,2	11	94	150
0:37:20	84	38,2	11	95	150
0:37:30	84	38,4	11	95	150
0:37:40	84	38,7	11	95	150
0:37:50	85	38,6	11	96	150
0:38:00	85	38,9	11	96	150
0:38:10	85	39,1	10	97	150
0:38:20	85	39,2	10	96	150
0:38:30	86	39,4	10	97	150
0:38:40	86	39,6	10	97	150
0:38:50	86	39,8	10	97	150
0:39:00	86	39,8	10	98	150
0:39:10	87	40,1	10	98	150
0:39:20	87	40,3	10	98	150
0:39:30	87	40,4	10	99	150
0:39:40	87	40,5	10	99	150
0:39:50	88	40,8	10	99	150
0:40:00	88	41,0	10	99	150
0:40:10	88	40,8	10	100	150
0:40:20	88	40,9	10	100	150
0:40:30	89	40,9	10	100	150
0:40:40	89	41,0	10	100	150
0:40:50	89	40,8	10	99	150
0:41:00	89	40,8	10	99	150
0:41:10	90	40,8	10	99	150
0:41:20	90	40,8	10	99	150
0:41:30	90	40,7	10	98	150
0:41:40	90	40,6	10	98	150
0:41:50	91	40,6	10	97	150
0:42:00	91	40,5	10	97	150
0:42:10	91	40,4	10	97	150
0:42:20	91	40,3	10	96	150
0:42:30	91	40,2	10	96	150
0:42:40	91	40,1	10	96	150
0:42:50	91	40,1	10	95	150
0:43:00	91	40,0	10	95	150
0:43:10	92	39,9	10	95	150
0:43:20	92	40,2	10	95	150
0:43:30	92	40,1	10	94	150
0:43:40	92	40,0	10	94	150
0:43:50	92	40,0	10	94	150
0:44:00	92	40,1	10	94	150
0:44:10	92	40,0	10	94	150
0:44:20	92	40,0	10	93	150
0:44:30	92	40,0	10	93	150
0:44:40	92	40,0	10	94	150
0:44:50	92	40,0	10	93	150
0:45:00	92	40,2	10	93	150
0:45:10	92	40,2	10	93	150
0:45:20	92	40,2	10	93	150
0:45:30	92	40,2	10	93	150
0:45:40	92	40,2	10	93	150
0:45:50	92	40,2	10	93	150
0:46:00	92	40,2	10	93	150
0:46:10	92	40,2	10	93	150
0:46:20	92	40,2	10	93	150
0:46:30	92	40,2	10	93	150
0:46:40	91	40,2	10	93	150
0:46:50	91	40,2	10	93	150
0:47:00	91	40,2	10	93	150
0:47:10	91	40,2	10	93	150
0:47:20	91	40,3	10	93	150
0:47:30	91	40,3	10	93	150
0:47:40	91	40,3	10	93	150
0:47:50	91	40,3	10	93	150
0:48:00	91	40,3	10	93	150
0:48:10	91	40,3	10	93	150
0:48:20	91	40,3	10	93	150
0:48:30	91	40,3	10	93	150
0:48:40	91	40,3	10	93	150
0:48:50	91	40,3	10	92	150
0:49:00	91	40,3	10	93	150
0:49:10	91	40,4	10	93	150
0:49:20	91	40,4	10	93	150
0:49:30	91	40,4	10	93	150
0:49:40	91	40,4	10	93	150
0:49:50	91	40,4	10	93	150
0:50:00	91	40,4	10	93	150
0:50:10	91	40,5	10	93	150
0:50:20	91	40,5	10	93	150
0:50:30	91	40,5	10	92	150
0:50:40	91	40,5	10	93	150
0:50:50	91	40,5	10	93	150
0:51:00	91	40,5	10	93	150
0:51:10	91	40,5	10	92	150
0:51:20	91	40,5	10	93	150
0:51:30	91	40,5	10	93	150
0:51:40	91	40,6	10	93	150
0:51:50	91	40,6	10	93	150
0:52:00	91	40,6	10	92	150
0:52:10	91	40,6	10	92	150
0:52:20	91	40,6	10	92	150
0:52:30	91	40,6	10	92	150
0:52:40	91	40,6	10	92	150
0:52:50	91	40,6	10	92	150
0:53:00	91	40,6	10	92	150
0:53:10	91	40,6	10	92	150
0:53:20	91	40,6	10	92	150
0:53:30	91	40,6	10	92	150
0:53:40	91	40,6	10	92	150
0:53:50	91	40,6	10	92	150
0:54:00	91	40,7	10	92	150
0:54:10	91	40,7	10	92	150
0:54:20	91	40,7	10	92	150
0:54:30	91	40,7	10	92	150
0:54:40	91	40,7	10	92	150
0:54:50	91	40,7	10	92	150
0:55:00	91	40,7	10	92	150
0:55:10	91	40,8	10	92	150
0:55:20	91	40,8	10	92	150
0:55:30	91	40,8	10	92	150
0:55:40	91	40,8	10	92	150
0:55:50	91	40,8	10	92	150
0:56:00	91	40,8	10	92	150
0:56:10	91	40,8	10	92	150
0:56:20	91	40,9	10	92	150
0:56:30	90	40,9	10	92	150
0:56:40	90	40,9	10	92	150
0:56:50	90	40,9	10	92	150
0:57:00	90	40,9	10	92	150
0:57:10	90	41,0	10	92	150
0:57:20	90	41,0	10	92	150
0:57:30	90	41,0	10	92	150
0:57:40	90	41,0	10	92	150
0:57:50	90	40,8	10	92	150
0:58:00	90	40,8	10	92	150
0:58:10	90	40,8	10	92	150
0:58:20	90	40,9	10	92	150
0:58:30	90	40,9	10	92	150
0:58:40	90	40,9	10	92	150
0:58:50	90	40,9	10	92	150
0:59:00	90	40,9	10	92	150
0:59:10	90	40,9	10	92	150
0:59:20	90	40,9	10	92	150
0:59:30	90	40,9	10	92	150
0:59:40	90	40,9	10	92	150
0:59:50	90	40,9	10	92	150
1:00:00	90	41,0	10	92	150
1:00:10	90	41,0	10	92	150
1:00:20	90	40,7	10	92	150
1:00:30	90	40,7	10	92	150
1:00:40	90	40,7	10	92	150
1:00:50	90	40,7	10	92	150
1:01:00	90	40,7	10	92	150
1:01:10	90	40,7	10	92	150
1:01:20	90	40,8	10	92	150
1:01:30	90	40,8	10	92	150
1:01:40	90	40,8	10	92	150
1:01:50	90	40,8	10	92	150
1:02:00	90	40,9	10	92	150
1:02:10	90	40,9	10	92	150
1:02:20	90	40,9	10	92	150
1:02:30	90	40,9	10	92	150
1:02:40	90	40,9	10	92	150
1:02:50	90	40,9	10	92	150
1:03:00	90	40,9	10	92	150
1:03:10	90	40,9	10	92	150
1:03:20	90	40,9	10	92	150
1:03:30	90	40,9	10	92	150
1:03:40	90	40,9	10	91	150
1:03:50	90	40,9	10	92	150
1:04:00	90	40,9	10	91	150
1:04:10	90	40,9	10	92	150
1:04:20	90	40,9	10	92	150
1:04:30	90	41,0	10	92	150
1:04:40	90	41,0	10	92	150
1:04:50	90	41,0	10	91	150
1:05:00	90	41,0	10	92	150
1:05:10	90	41,0	10	92	150
1:05:20	90	40,8	10	91	150
1:05:30	90	40,8	10	91	150
1:05:40	90	40,8	10	92	150
1:05:50	90	40,8	10	92	150
1:06:00	90	40,8	10	92	150
1:06:10	90	40,8	10	91	150
1:06:20	90	40,9	10	91	150
1:06:30	90	40,9	10	91	150
1:06:40	90	40,9	10	91	150
1:06:50	90	40,9	10	91	150
1:07:00	90	40,9	10	91	150
1:07:10	90	40,9	10	91	150
1:07:20	90	40,9	10	91	150
1:07:30	90	40,9	10	91	150
1:07:40	90	40,9	10	91	150
1:07:50	90	40,9	10	91	150
1:08:00	90	40,9	10	91	150
1:08:10	90	40,9	10	91	150
1:08:20	90	41,0	10	92	150
1:08:30	90	41,0	10	91	150
1:08:40	90	41,0	10	91	150
1:08:50	90	41,0	10	91	150
1:09:00	90	41,0	10	91	150
1:09:10	90	40,7	10	91	150
1:09:20	90	40,7	10	91	150
1:09:30	90	40,7	10	91	150
1:09:40	90	40,7	10	91	150
1:09:50	90	40,8	10	91	150
1:10:00	90	40,8	10	91	150
1:10:10	90	40,8	10	91	150
1:10:20	90	40,8	10	91	150
1:10:30	90	40,8	10	91	150
1:10:40	90	40,8	10	91	150
1:10:50	90	40,8	10	91	150
1:11:00	90	40,8	10	91	150
1:11:10	90	40,8	10	91	150
1:11:20	90	40,8	10	91	150
1:11:30	90	40,8	10	91	150
1:11:40	90	40,9	10	91	150
1:11:50	90	40,9	10	91	150
1:12:00	90	40,9	10	91	150
1:12:10	90	40,9	10	91	150
1:12:20	90	40,9	10	92	150
1:12:30	90	40,9	10	91	150
1:12:40	90	40,9	10	91	150
1:12:50	90	41,0	10	91	150
1:13:00	90	41,0	10	91	150
1:13:10	90	41,0	10	91	150
1:13:20	90	41,0	10	91	150
1:13:30	90	40,7	10	92	150
1:13:40	90	40,8	10	91	150
1:13:50	90	40,8	10	91	150
1:14:00	90	40,8	9	91	150
1:14:10	90	40,7	9	92	150
1:14:20	90	40,7	9	91	150
1:14:30	90	40,7	9	91	150
1:14:40	90	40,7	9	91	150
1:14:50	90	40,7	9	91	150
1:15:00	90	40,7	9	91	150
1:15:10	90	40,7	9	91	150
1:15:20	90	40,7	9	91	150
1:15:30	90	40,7	9	91	150
1:15:40	90	40,7	9	91	150
1:15:50	90	40,7	9	91	150
1:16:00	90	40,7	9	91	150
1:16:10	90	40,7	9	91	150
1:16:20	90	40,7	9	91	150
1:16:30	90	40,7	9	91	150
1:16:40	90	40,7	9	91	150
1:16:50	90	40,7	9	91	150
1:17:00	90	40,7	9	91	150
1:17:10	90	40,8	9	91	150
1:17:20	90	40,8	9	91	150
1:17:30	90	40,8	9	91	150
1:17:40	90	40,8	9	91	150
1:17:50	90	40,8	9	91	150
1:18:00	90	40,8	9	91	150
1:18:10	90	40,8	9	91	150
1:18:20	90	40,8	9	91	150
1:18:30	90	40,8	9	91	150
1:18:40	90	40,8	9	91	150
1:18:50	90	40,9	9	91	150
1:19:00	90	40,9	9	91	150
1:19:10	90	40,9	9	91	150
1:19:20	90	40,9	9	91	150
1:19:30	90	40,9	9	91	150
1:19:40	90	40,9	9	91	150
1:19:50	90	40,9	9	91	150
1:20:00	90	40,9	9	91	150
1:20:10	90	40,9	9	91	150
1:20:20	90	40,9	9	91	150
1:20:30	90	40,9	9	91	150
1:20:40	90	40,9	9	91	150
1:20:50	90	40,9	9	91	150
1:21:00	90	40,9	9	91	150
1:21:10	90	40,9	9	91	150
1:21:20	90	40,9	9	91	150
1:21:30	90	40,9	9	91	150
1:21:40	90	40,9	9	91	150
1:21:50	90	41,0	9	91	150
1:22:00	90	41,0	9	91	150
1:22:10	90	41,0	9	91	150
1:22:20	90	41,0	9	91	150
1:22:30	90	41,0	9	91	150
1:22:40	90	41,0	9	91	150
1:22:50	90	41,0	9	91	150
1:23:00	90	41,0	9	91	150
1:23:10	90	41,0	9	91	150
1:23:20	90	40,7	9	91	150
1:23:30	90	40,7	9	91	150
1:23:40	90	40,7	9	91	150
1:23:50	90	40,8	9	91	150
1:24:00	90	40,8	9	91	150
1:24:10	90	40,8	9	91	150
1:24:20	90	40,8	9	91	150
1:24:30	90	40,8	9	91	150
1:24:40	90	40,8	9	91	150
1:24:50	90	40,8	9	91	150
1:25:00	90	40,8	9	91	150
1:25:10	90	40,8	9	91	150
1:25:20	90	40,8	9	91	150
1:25:30	90	40,8	9	91	150
1:25:40	90	40,8	9	91	150
1:25:50	90	40,8	9	91	150
1:26:00	90	40,8	9	91	150
1:26:10	90	40,8	9	91	150
1:26:20	90	40,8	9	91	150
1:26:30	90	40,8	9	91	150
1:26:40	90	40,8	9	91	150
1:26:50	90	40,8	9	91	150
1:27:00	90	40,9	9	91	150
1:27:10	90	40,9	9	91	150
1:27:20	90	40,9	9	91	150
1:27:30	90	40,9	9	91	150
1:27:40	90	40,9	9	91	150
1:27:50	90	40,9	9	91	150
1:28:00	90	40,9	9	91	150
1:28:10	90	40,9	9	91	150
1:28:20	90	40,9	9	91	150
1:28:30	90	40,9	9	91	150
1:28:40	90	40,9	9	91	150
1:28:50	90	40,9	9	91	150
1:29:00	90	40,9	9	91	150
1:29:10	90	40,9	9	91	150
1:29:20	90	40,9	9	91	150
1:29:30	90	40,9	9	91	150
1:29:40	90	40,9	9	91	150
1:29:50	90	40,9	9	91	150
1:30:00	90	40,9	9	91	150
1:30:10	90	40,9	9	91	150
1:30:20	90	40,9	9	91	150
1:30:30	90	40,9	9	91	150
1:30:40	90	40,9	9	91	150
1:30:50	90	40,9	9	91	150
1:31:00	90	40,9	9	91	150
1:31:10	90	40,9	9	91	150
1:31:20	90	40,9	9	91	150
1:31:30	90	40,9	9	91	150
1:31:40	90	40,9	9	91	150
1:31:50	90	40,9	9	91	150
1:32:00	90	40,9	9	91	150
1:32:10	90	41,0	9	91	150
1:32:20	90	41,0	9	91	150
1:32:30	90	41,0	9	91	150
1:32:40	90	41,0	9	91	150
1:32:50	90	41,0	9	91	150
1:33:00	90	41,0	9	91	150
1:33:10	90	41,0	9	91	150
1:33:20	90	41,0	9	91	150
1:33:30	90	41,0	9	91	150
1:33:40	90	41,0	9	91	150
1:33:50	90	41,0	9	91	150
1:34:00	90	41,0	9	91	150
1:34:10	90	41,0	9	91	150
1:34:20	90	41,0	9	91	150
1:34:30	90	41,0	9	91	150
1:34:40	90	40,7	9	91	150
1:34:50	90	40,7	9	91	150
1:35:00	90	40,7	9	91	150
1:35:10	90	40,7	9	91	150
1:35:20	90	40,7	9	91	150
1:35:30	90	40,8	9	91	150
1:35:40	90	40,8	9	91	150
1:35:50	90	40,8	9	91	150
1:36:00	90	40,9	9	91	150
1:36:10	90	40,9	9	91	150
1:36:20	90	40,8	9	91	150
1:36:30	90	40,8	9	91	150
1:36:40	90	40,8	9	91	150
1:36:50	90	40,8	9	91	150
1:37:00	90	40,8	9	91	150
1:37:10	90	40,8	9	91	150
1:37:20	90	40,8	9	91	150
1:37:30	90	40,8	9	91	150
1:37:40	90	40,8	9	91	150
1:37:50	90	40,8	9	91	150
1:38:00	90	40,7	9	90	150
1:38:10	90	40,7	9	90	150
1:38:20	90	40,7	9	91	150
1:38:30	90	40,8	9	91	150
1:38:40	90	40,8	9	91	150
1:38:50	90	40,8	9	91	150
1:39:00	90	40,8	9	91	150
1:39:10	90	40,8	9	91	150
1:39:20	90	40,8	9	91	150
1:39:30	90	40,8	9	91	150
1:39:40	90	40,8	9	91	150
1:39:50	90	40,8	9	91	150
1:40:00	90	40,8	9	91	150
1:40:10	90	40,8	9	91	150
1:40:20	90	40,8	9	91	150
1:40:30	90	40,8	9	91	150
1:40:40	90	40,8	9	91	150
1:40:50	90	40,8	9	91	150
1:41:00	90	40,8	9	91	150
1:41:10	90	40,8	9	91	150
1:41:20	90	40,8	9	91	150
1:41:30	90	40,8	9	91	150
1:41:40	90	40,8	9	91	150
1:41:50	90	40,8	9	91	150
1:42:00	90	40,8	9	91	150
1:42:10	90	40,8	9	91	150
1:42:20	90	40,8	9	91	150
1:42:30	90	40,8	9	91	150
1:42:40	90	40,8	9	91	150
1:42:50	90	40,8	9	91	150
1:43:00	90	40,8	9	91	150
1:43:10	90	40,8	9	91	150
1:43:20	90	40,8	9	91	150
1:43:30	90	40,9	9	91	150
1:43:40	90	40,9	9	91	150
1:43:50	90	40,9	9	91	150
1:44:00	90	40,9	9	91	150
1:44:10	90	40,9	9	91	150
1:44:20	90	40,9	9	91	150
1:44:30	90	40,9	9	91	150
1:44:40	90	40,9	9	91	150
1:44:50	90	40,9	9	91	150
1:45:00	90	40,9	9	91	150
1:45:10	90	40,9	9	91	150
1:45:20	90	40,9	9	91	150
1:45:30	90	40,9	9	91	150
1:45:40	90	40,9	9	91	150
1:45:50	90	40,9	9	91	150
1:46:00	90	40,9	9	91	150
1:46:10	90	40,9	9	91	150
1:46:20	90	40,9	9	91	150
1:46:30	90	40,9	9	91	150
1:46:40	90	40,9	9	91	150
1:46:50	90	40,9	9	91	150
1:47:00	90	40,9	9	91	150
1:47:10	90	40,9	9	91	150
1:47:20	90	40,9	9	91	150
1:47:30	90	40,9	9	91	150
1:47:40	90	40,9	9	91	150
1:47:50	90	40,9	9	91	150
1:48:00	90	40,9	9	91	150
1:48:10	90	40,9	9	91	150
1:48:20	90	40,9	9	91	150
1:48:30	90	40,9	9	91	150
1:48:40	90	40,9	9	91	150
1:48:50	90	40,9	9	91	150
1:49:00	90	40,9	9	91	150
1:49:10	90	40,9	9	91	150
1:49:20	90	41,0	9	91	150
1:49:30	90	41,0	9	91	150
1:49:40	90	41,0	9	91	150
1:49:50	90	41,0	9	91	150
1:50:00	90	41,0	9	91	150
1:50:10	90	41,0	9	91	150
1:50:20	90	41,0	9	91	150
1:50:30	90	41,0	9	91	150
1:50:40	90	41,0	9	91	150
1:50:50	90	40,8	9	91	150
1:51:00	90	40,8	9	91	150
1:51:10	90	40,8	9	91	150
1:51:20	90	40,8	9	91	150
1:51:30	90	40,8	9	91	150
1:51:40	90	40,8	9	91	150
1:51:50	90	40,8	9	91	150
1:52:00	90	40,8	9	91	150
1:52:10	90	40,8	9	90	150
1:52:20	90	40,8	9	90	150
1:52:30	90	40,8	9	91	150
1:52:40	90	40,8	9	91	150
1:52:50	90	40,8	9	91	150
1:53:00	90	40,8	9	91	150
1:53:10	90	40,8	9	91	150
1:53:20	90	40,8	9	91	150
1:53:30	90	40,8	9	91	150
1:53:40	90	40,8	9	91	150
1:53:50	90	40,8	9	91	150
1:54:00	90	40,8	9	91	150
1:54:10	90	40,8	9	91	150
1:54:20	90	40,8	9	91	150
1:54:30	90	40,8	9	91	150
1:54:40	90	40,8	9	91	150
1:54:50	90	40,8	9	90	150
1:55:00	90	40,8	9	90	150
1:55:10	90	40,8	9	90	150
1:55:20	90	40,8	9	90	150
1:55:30	90	40,8	9	90	150
1:55:40	90	40,8	9	91	150
1:55:50	90	40,8	9	91	150
1:56:00	90	40,8	9	91	150
1:56:10	90	40,8	9	91	150
1:56:20	90	40,8	9	91	150
1:56:30	90	40,8	9	91	150
1:56:40	90	40,8	9	90	150
1:56:50	90	40,8	9	90	150
1:57:00	90	40,8	9	90	150
1:57:10	90	40,8	9	91	150
1:57:20	90	40,8	9	91	150
1:57:30	90	40,8	9	90	150
1:57:40	90	40,8	9	90	150
1:57:50	90	40,8	9	91	150
1:58:00	90	40,8	9	91	150
1:58:10	90	40,8	9	91	150
1:58:20	90	40,8	9	91	150
1:58:30	90	40,8	9	91	150
1:58:40	90	40,8	9	91	150
1:58:50	90	40,8	9	91	150
1:59:00	90	40,8	9	91	150
1:59:10	90	40,8	9	91	150
1:59:20	90	40,8	9	91	150
1:59:30	90	40,8	9	90	150
1:59:40	90	40,8	9	91	150
1:59:50	90	40,8	9	90	150
2:00:00	90	40,8	9	90	150
2:00:10	90	40,8	9	91	150
2:00:20	90	40,8	9	91	150
2:00:30	90	40,8	9	90	150
2:00:40	90	40,8	9	90	150
2:00:50	90	40,8	9	90	150
2:01:00	90	40,8	9	90	150
2:01:10	90	40,8	9	90	150
2:01:20	90	40,8	9	90	150
2:01:30	90	40,8	9	91	150
2:01:40	90	40,8	9	90	150
2:01:50	90	40,8	9	91	150
2:02:00	90	40,8	9	90	150
2:02:10	90	40,9	9	91	150
2:02:20	90	40,9	9	91	150
2:02:30	90	40,9	10	90	150
2:02:40	90	40,9	9	91	150
2:02:50	90	40,9	9	91	150
2:03:00	90	40,9	9	91	150
2:03:10	90	40,9	9	90	150
2:03:20	90	40,9	9	91	150
2:03:30	90	40,9	10	91	150
2:03:40	90	40,9	9	90	150
2:03:50	90	40,9	10	90	150
2:04:00	90	40,8	10	91	150
2:04:10	90	40,8	10	90	150
2:04:20	90	40,8	10	90	150
2:04:30	90	40,8	10	90	150
2:04:40	90	40,8	10	91	150
2:04:50	90	40,9	10	90	150
2:05:00	90	40,9	10	90	150
2:05:10	90	40,9	10	91	150
2:05:20	90	40,9	10	91	150
2:05:30	90	40,9	10	91	150
2:05:40	90	40,9	10	91	150
2:05:50	90	40,9	10	91	150
2:06:00	90	40,9	10	91	150
2:06:10	90	40,9	10	91	150
2:06:20	90	40,9	10	91	150
2:06:30	90	40,9	10	91	150
2:06:40	90	40,9	10	91	150
2:06:50	90	40,9	10	90	150
2:07:00	90	40,9	10	90	150
2:07:10	90	40,9	10	91	150
2:07:20	90	40,9	10	90	150
2:07:30	90	40,9	10	90	150
2:07:40	90	40,9	10	90	150
2:07:50	90	40,9	10	91	150
2:08:00	90	40,9	10	90	150
2:08:10	90	40,9	10	91	150
2:08:20	90	40,9	10	90	150
2:08:30	90	40,9	10	91	150
2:08:40	90	40,9	10	91	150
2:08:50	90	41,0	10	91	150
2:09:00	90	41,0	10	91	150
2:09:10	90	41,0	10	91	150
2:09:20	90	40,9	10	91	150
2:09:30	90	41,0	10	91	150
2:09:40	90	40,9	10	91	150
2:09:50	90	40,9	10	90	150
2:10:00	90	40,9	10	90	150
2:10:10	90	40,9	10	90	150
2:10:20	90	40,9	10	91	150
2:10:30	90	40,9	10	90	150
2:10:40	90	40,9	10	91	150
2:10:50	90	40,9	10	90	150
2:11:00	90	40,9	10	90	150
2:11:10	90	40,9	10	90	150
2:11:20	90	40,9	10	90	150
2:11:30	90	40,9	10	90	150
2:11:40	90	40,9	10	90	150
2:11:50	90	40,9	10	91	150
2:12:00	90	40,9	10	90	150
2:12:10	90	40,9	10	91	150
2:12:20	90	40,9	10	91	150
2:12:30	90	40,9	10	91	150
2:12:40	90	40,9	10	91	150
2:12:50	90	40,9	10	91	150
2:13:00	90	40,9	10	91	150
2:13:10	90	40,9	10	90	150
2:13:20	90	41,0	10	91	150
2:13:30	90	41,0	10	90	150
2:13:40	90	41,0	10	91	150
2:13:50	90	41,0	10	91	150
2:14:00	90	41,0	10	91	150
2:14:10	90	41,0	10	90	150
2:14:20	90	40,9	10	91	150
2:14:30	90	40,9	10	91	150
2:14:40	90	40,9	10	90	150
2:14:50	90	40,9	10	91	150
2:15:00	90	40,9	10	90	150
2:15:10	90	40,9	10	90	150
2:15:20	90	40,9	10	90	150
2:15:30	90	40,9	10	90	150
2:15:40	90	40,9	10	90	150
2:15:50	90	40,9	10	90	150
2:16:00	90	40,9	10	90	150
2:16:10	90	40,9	10	90	150
2:16:20	90	40,9	10	90	150
2:16:30	90	40,9	10	90	150
2:16:40	90	40,9	10	90	150
2:16:50	90	40,9	10	90	150
2:17:00	90	40,9	10	91	150
2:17:10	90	40,9	10	90	150
2:17:20	90	40,9	10	90	150
2:17:30	90	40,9	10	90	150
2:17:40	90	40,9	10	90	150
2:17:50	90	40,9	11	90	150
2:18:00	90	40,9	11	90	150
2:18:10	90	40,9	11	90	150
2:18:20	90	40,9	11	90	150
2:18:30	90	40,9	11	90	150
2:18:40	90	40,9	11	90	150
2:18:50	90	40,9	11	90	150
2:19:00	90	40,9	11	90	150
2:19:10	90	40,9	11	90	150
2:19:20	90	40,9	11	90	150
2:19:30	90	40,9	11	90	150
2:19:40	90	40,9	11	90	150
2:19:50	90	40,9	11	90	150
2:20:00	90	40,9	11	90	150
2:20:10	90	40,9	11	90	150
2:20:20	90	40,9	11	90	150
2:20:30	90	40,9	11	90	150
2:20:40	90	40,9	11	90	150
2:20:50	90	40,9	11	90	150
2:21:00	90	40,9	11	90	150
2:21:10	90	40,9	11	90	150
2:21:20	90	40,9	11	90	150
2:21:30	90	40,9	11	90	150
2:21:40	90	40,9	11	90	150
2:21:50	90	40,9	11	91	150
2:22:00	90	40,9	11	90	150
2:22:10	90	40,9	11	90	150
2:22:20	90	40,9	11	90	150
2:22:30	90	40,9	11	90	150
2:22:40	90	40,9	12	90	150
2:22:50	90	40,9	12	90	150
2:23:00	90	40,9	12	90	150
2:23:10	90	40,9	12	90	150
2:23:20	90	40,9	12	90	150
2:23:30	90	40,9	12	90	150
2:23:40	90	40,9	12	90	150
2:23:50	90	40,9	12	90	150
2:24:00	90	40,9	12	90	150
2:24:10	90	40,9	12	90	150
2:24:20	90	40,9	12	90	150
2:24:30	90	40,9	12	90	150
2:24:40	90	40,9	12	90	150
2:24:50	90	40,9	12	90	150
2:25:00	90	40,9	12	90	150
2:25:10	90	40,9	12	90	150
2:25:20	90	40,9	12	90	150
2:25:30	90	40,9	12	90	150
2:25:40	90	40,9	12	90	150
2:25:50	90	40,9	12	90	150
2:26:00	90	40,9	12	90	150
2:26:10	90	40,9	12	90	150
2:26:20	90	40,9	12	90	150
2:26:30	90	40,9	12	90	150
2:26:40	90	40,9	12	90	150
2:26:50	90	40,9	12	90	150
2:27:00	90	40,9	12	91	150
2:27:10	90	40,9	12	90	150
2:27:20	90	40,9	12	90	150
2:27:30	90	40,9	12	90	150
2:27:40	90	40,9	12	90	150
2:27:50	90	40,9	13	90	150
2:28:00	90	40,9	13	90	150
2:28:10	90	40,8	13	90	150
2:28:20	90	40,8	13	90	150
2:28:30	90	40,8	13	90	150
2:28:40	90	40,8	13	90	150
2:28:50	90	40,8	13	90	150
2:29:00	90	40,8	13	90	150
2:29:10	90	40,8	13	90	150
2:29:20	90	40,8	13	90	150
2:29:30	90	40,8	13	90	150
2:29:40	90	40,8	13	90	150
2:29:50	90	40,8	13	90	150
2:30:00	90	40,7	13	90	150
2:30:10	90	40,7	13	90	150
2:30:20	90	40,7	13	90	150
2:30:30	90	40,7	13	90	150
2:30:40	90	40,7	13	90	150
2:30:50	90	40,7	13	90	150
2:31:00	90	40,7	13	90	150
2:31:10	90	40,7	14	90	150
2:31:20	90	40,7	14	90	150
2:31:30	90	40,7	14	90	150
2:31:40	90	40,7	14	90	150
2:31:50	90	40,7	14	90	150
2:32:00	90	40,7	14	90	150
2:32:10	90	40,7	14	90	150
2:32:20	90	40,7	14	90	150
2:32:30	90	40,7	14	90	150
2:32:40	90	40,7	14	90	150
2:32:50	90	40,7	15	90	150
2:33:00	90	40,7	15	90	150
2:33:10	90	40,7	15	90	150
2:33:20	90	40,7	15	90	150
2:33:30	90	40,6	15	90	150
2:33:40	90	40,7	15	90	150
2:33:50	90	40,7	15	90	150
2:34:00	90	40,7	15	90	150
2:34:10	90	40,7	15	90	150
2:34:20	90	40,7	15	90	150
2:34:30	90	40,7	15	90	150
2:34:40	90	40,7	16	90	150
2:34:50	90	40,7	16	90	150
2:35:00	90	40,7	16	90	150
2:35:10	90	40,7	16	90	150
2:35:20	90	40,7	16	90	150
2:35:30	90	40,7	16	90	150
2:35:40	90	40,7	16	90	150
2:35:50	90	40,7	16	90	150
2:36:00	90	40,7	16	90	150
2:36:10	90	40,8	17	90	150
2:36:20	90	40,8	17	90	150
2:36:30	90	40,8	17	90	150
2:36:40	90	40,8	17	90	150
2:36:50	90	40,8	17	90	150
2:37:00	90	40,8	17	90	150
2:37:10	90	40,8	17	90	150
2:37:20	90	40,8	17	90	150
2:37:30	90	40,8	17	90	150
2:37:40	90	40,8	18	90	150
2:37:50	90	40,8	18	90	150
2:38:00	90	40,8	18	90	150
2:38:10	90	40,8	18	90	150
2:38:20	90	40,8	19	90	150
2:38:30	90	40,8	19	90	150
2:38:40	90	40,8	19	90	150
2:38:50	90	40,8	19	90	150
2:39:00	90	40,8	19	90	150
2:39:10	90	40,8	20	90	150
2:39:20	90	40,8	20	90	150
2:39:30	90	40,8	20	90	150
2:39:40	90	40,8	20	90	150
2:39:50	90	40,8	20	90	150
2:40:00	90	40,8	20	90	150
2:40:10	90	40,8	20	90	150
2:40:20	90	40,8	20	90	150
2:40:30	90	40,8	21	90	150
2:40:40	90	40,8	21	90	150
2:40:50	90	40,8	21	90	150
2:41:00	90	40,8	21	90	150
2:41:10	90	40,8	21	90	150
2:41:20	90	40,8	21	90	150
2:41:30	90	40,8	21	90	150
2:41:40	90	40,7	22	90	150
2:41:50	90	40,7	22	90	150
2:42:00	90	40,7	22	90	150
2:42:10	90	40,7	22	90	150
2:42:20	90	40,7	23	90	150
2:42:30	90	40,7	23	90	150
2:42:40	90	40,7	23	90	150
2:42:50	90	40,7	24	90	150
2:43:00	90	40,7	24	90	150
2:43:10	90	40,7	25	90	150
2:43:20	90	40,7	25	90	150
2:43:30	90	40,7	25	90	150
2:43:40	90	40,7	26	90	150
2:43:50	90	40,7	26	90	150
2:44:00	90	40,7	27	90	150
2:44:10	90	40,7	28	90	150
2:44:20	90	40,6	28	90	150
2:44:30	90	40,6	28	90	150
2:44:40	90	40,6	28	90	150
2:44:50	90	40,6	28	90	150
2:45:00	90	40,6	28	90	150
2:45:10	90	40,6	28	90	150
2:45:20	90	40,6	28	90	150
2:45:30	90	40,6	29	90	150
2:45:40	90	40,6	29	90	150
2:45:50	90	40,6	30	90	150
2:46:00	90	40,6	30	90	150
2:46:10	90	40,5	30	90	150
2:46:20	90	40,5	31	90	150
2:46:30	90	40,5	31	90	150
2:46:40	90	40,5	31	90	150
2:46:50	90	40,5	31	90	150
2:47:00	90	40,5	32	90	150
2:47:10	90	40,5	32	90	150
2:47:20	90	40,5	33	90	150
2:47:30	90	40,5	33	90	150
2:47:40	90	40,5	33	90	150
2:47:50	90	40,5	34	90	150
2:48:00	90	40,4	34	90	150
2:48:10	90	40,4	34	90	150
2:48:20	90	40,4	34	90	150
2:48:30	90	40,4	34	90	150
2:48:40	90	40,4	35	90	150
2:48:50	90	40,4	35	90	150
2:49:00	90	40,4	36	90	150
2:49:10	90	40,3	36	90	150
2:49:20	90	40,3	37	90	150
2:49:30	90	40,3	37	90	150
2:49:40	90	40,3	37	90	150
2:49:50	90	40,3	37	89	150
2:50:00	90	40,3	38	89	150
2:50:10	90	40,3	38	89	150
2:50:20	90	40,3	39	89	150
2:50:30	90	40,3	39	89	150
2:50:40	90	40,2	39	89	150
2:50:50	90	40,2	40	89	150
2:51:00	90	40,2	40	89	150
2:51:10	90	40,2	40	89	150
2:51:20	90	40,2	41	89	150
2:51:30	90	40,2	41	89	150
2:51:40	90	40,1	41	89	150
2:51:50	90	40,1	42	89	150
2:52:00	90	40,1	42	89	150
2:52:10	90	40,1	42	89	150
2:52:20	90	40,1	43	89	150
2:52:30	90	40,1	43	89	150
2:52:40	90	40,1	44	89	150
2:52:50	90	40,1	45	89	150
2:53:00	90	40,1	45	89	150
2:53:10	90	40,1	46	89	150
2:53:20	90	40,0	46	89	150
2:53:30	90	40,0	46	89	150
2:53:40	90	40,0	46	89	150
2:53:50	90	40,0	47	89	150
2:54:00	90	40,0	47	89	150
2:54:10	90	40,0	47	89	150
2:54:20	90	40,1	48	89	150
2:54:30	90	40,1	48	89	150
2:54:40	90	40,1	48	89	150
2:54:50	90	40,1	49	89	150
2:55:00	90	40,0	49	89	150
2:55:10	90	40,0	50	89	150
2:55:20	90	40,0	50	89	150
2:55:30	90	40,0	50	89	150
2:55:40	90	40,0	51	89	150
2:55:50	90	40,0	51	89	150
2:56:00	90	40,0	51	89	150
2:56:10	90	40,0	51	89	150
2:56:20	90	40,0	52	89	150
2:56:30	90	40,0	52	89	150
2:56:40	90	40,0	52	89	150
2:56:50	90	40,1	52	89	150
2:57:00	90	40,1	52	89	150
2:57:10	90	40,0	53	89	150
2:57:20	90	40,0	53	89	150
2:57:30	90	40,0	53	89	150
2:57:40	90	40,0	53	89	150
2:57:50	90	40,0	53	89	150
2:58:00	90	40,0	53	89	150
2:58:10	90	40,0	53	89	150
2:58:20	90	40,0	53	89	150
2:58:30	90	40,0	53	89	150
2:58:40	90	40,0	53	89	150
2:58:50	90	40,0	53	89	150
2:59:00	90	40,1	53	89	150
2:59:10	90	40,1	53	89	150
2:59:20	90	40,1	53	89	150
2:59:30	90	40,1	54	89	150
2:59:40	90	40,1	54	89	150
2:59:50	90	40,1	54	89	150
3:00:00	90	40,1	54	89	150
3:00:10	90	40,1	54	89	150
3:00:20	90	40,1	54	89	150
3:00:30	90	40,1	54	89	150
3:00:40	90	40,1	54	89	150
3:00:50	90	40,1	54	89	150
3:01:00	90	40,1	54	89	150
3:01:10	90	40,1	54	89	150
3:01:20	90	40,1	54	89	150
3:01:30	90	40,1	54	89	150
3:01:40	90	40,1	55	89	150
3:01:50	90	40,1	55	89	150
3:02:00	90	40,1	55	89	150
3:02:10	90	40,1	55	89	150
3:02:20	90	40,2	55	89	150
3:02:30	90	40,2	55	89	150
3:02:40	90	40,2	55	89	150
3:02:50	90	40,2	55	89	150
3:03:00	90	40,2	55	89	150
3:03:10	90	40,2	55	89	150
3:03:20	90	40,2	55	89	150
3:03:30	90	40,2	55	89	150
3:03:40	90	40,3	55	89	150
3:03:50	90	40,3	56	89	150
3:04:00	90	40,3	56	89	150
3:04:10	90	40,3	56	89	150
3:04:20	90	40,3	56	89	150
3:04:30	90	40,3	57	89	150
3:04:40	90	40,3	60	89	150
3:04:50	90	40,3	60	89	150
3:05:00	90	40,3	60	89	150
3:05:10	90	40,3	61	89	150
3:05:20	90	40,3	61	89	150
3:05:30	90	40,3	63	89	150
3:05:40	90	40,3	64	89	150
3:05:50	90	40,3	66	89	150
3:06:00	90	40,3	68	89	150
3:06:10	90	40,3	69	89	150
3:06:20	90	40,3	70	90	150
3:06:30	90	40,3	72	90	150

File: project-root/data/Tests/Data Acquisition/2013 (508)/Con 1 G1890+30%SFlour+1%TLF-HT+0.4%CFL-6+1%TA-1+0.1%LTR (90C).txt
--Test Summary--
Full Path and File Name	
Instrument Name	7322 Consistometer
Instrument Type	Model 7322 Consistometer - Variable Speed
Instrument Serial Number	
Test Start Date	10.01.2013
Test Start Time	9:06:29
Test Stop Date	10.01.2013
Test Stop Time	13:43:39
Test Length	4:37:10
Final Sample Time Offset	4:37:10
Controller Schedule Name	
Sampling Period	10 seconds
Comments	MPa: 20(40), T:90(40)
Information	WellID	Research
Information	Customer	Trican
Information	EngName	Shut Kostya
Information	CementClass	G
Information	CementMfr	Dyckerhoff-Sukhoy Log
Information	Additives	30%SFlour+1%TLF-HT+0.4%CFL-6+1%TA-1+0.1%LTR
Information	Density	1890
Information	BHCT	90
Information	BHST	120
Information	FluidLoss	
Information	JobType	Liner
Initial Temperature (°C)	25 °C
Final Temperature (°C)	90 °C
Initial Pressure (MPa)	0,5 MPa
Final Pressure (MPa)	20,2 MPa
Initial Consistency (Bc)	16 Bc
Final Consistency (Bc)	72 Bc
Initial Wall Temperature (°C)	23 °C
Final Wall Temperature (°C)	90 °C
Initial Motor Speed (RPM)	150 RPM
Final Motor Speed (RPM)	150 RPM
--Data--
Time (HH:MM:SS)	Temperature (°C)	Pressure (MPa)	Consistency (Bc)	Wall Temperature (°C)	Motor Speed (RPM)
0:00:00	25	0,5	16	23	150
0:00:10	25	0,6	16	23	150
0:00:20	25	0,6	16	23	150
0:00:30	25	0,7	16	23	150
0:00:40	25	0,8	16	24	150
0:00:50	25	1,0	16	24	150
0:01:00	25	1,1	16	25	150
0:01:10	25	1,2	16	25	150
0:01:20	25	1,3	16	26	150
0:01:30	25	1,4	16	26	150
0:01:40	25	1,6	16	27	150
0:01:50	25	1,9	16	28	150
0:02:00	25	2,2	16	30	150
0:02:10	25	2,5	16	33	150
0:02:20	25	2,7	16	35	150
0:02:30	25	2,8	16	34	150
0:02:40	25	2,8	16	35	150
0:02:50	25	2,9	16	35	150
0:03:00	26	3,0	16	35	150
0:03:10	26	3,1	16	36	150
0:03:20	26	3,2	16	37	150
0:03:30	26	3,2	16	37	150
0:03:40	26	3,3	16	38	150
0:03:50	27	3,4	16	40	150
0:04:00	27	3,5	15	39	150
0:04:10	27	3,6	15	40	150
0:04:20	28	3,6	15	41	150
0:04:30	28	3,7	15	45	150
0:04:40	28	3,8	15	45	150
0:04:50	29	3,9	15	45	150
0:05:00	29	4,0	15	46	150
0:05:10	29	4,1	15	46	150
0:05:20	30	4,1	15	46	150
0:05:30	30	4,2	15	46	150
0:05:40	30	4,3	15	47	150
0:05:50	31	4,4	15	47	150
0:06:00	31	4,4	15	47	150
0:06:10	31	4,5	15	47	150
0:06:20	32	4,6	15	47	150
0:06:30	32	4,7	15	47	150
0:06:40	32	4,8	15	48	150
0:06:50	33	4,9	15	48	150
0:07:00	33	4,9	15	48	150
0:07:10	33	5,0	15	48	150
0:07:20	34	5,1	15	48	150
0:07:30	34	5,2	15	48	150
0:07:40	34	5,2	15	49	150
0:07:50	35	5,4	15	48	150
0:08:00	35	5,4	15	49	150
0:08:10	35	5,5	15	49	150
0:08:20	36	5,6	15	49	150
0:08:30	36	5,7	15	49	150
0:08:40	36	5,7	15	49	150
0:08:50	37	5,8	15	49	150
0:09:00	37	5,9	15	49	150
0:09:10	37	6,0	15	50	150
0:09:20	37	6,1	15	50	150
0:09:30	38	6,1	15	50	150
0:09:40	38	6,2	15	50	150
0:09:50	38	6,3	15	50	150
0:10:00	39	6,4	15	50	150
0:10:10	39	6,5	15	50	150
0:10:20	39	6,5	15	50	150
0:10:30	40	6,6	15	50	150
0:10:40	40	6,7	15	51	150
0:10:50	40	6,8	15	51	150
0:11:00	40	6,9	15	52	150
0:11:10	41	7,0	15	52	150
0:11:20	41	7,0	15	52	150
0:11:30	41	7,1	15	52	150
0:11:40	42	7,2	15	53	150
0:11:50	42	7,3	15	53	150
0:12:00	42	7,4	15	53	150
0:12:10	42	7,4	15	54	150
0:12:20	43	7,5	15	54	150
0:12:30	43	7,6	15	54	150
0:12:40	43	7,7	15	54	150
0:12:50	44	7,8	15	55	150
0:13:00	44	7,8	15	54	150
0:13:10	44	7,9	15	54	150
0:13:20	44	8,0	15	55	150
0:13:30	45	8,1	15	55	150
0:13:40	45	8,2	15	55	150
0:13:50	45	8,3	15	56	150
0:14:00	45	8,3	15	56	150
0:14:10	46	8,4	15	56	150
0:14:20	46	8,5	15	56	150
0:14:30	46	8,6	15	57	150
0:14:40	47	8,6	15	57	150
0:14:50	47	8,7	15	57	150
0:15:00	47	8,8	15	57	150
0:15:10	47	8,9	15	58	150
0:15:20	48	9,0	15	58	150
0:15:30	48	9,1	15	58	150
0:15:40	48	9,1	15	59	150
0:15:50	48	9,2	15	59	150
0:16:00	49	9,3	15	60	150
0:16:10	49	9,4	15	60	150
0:16:20	49	9,4	15	60	150
0:16:30	50	9,5	15	60	150
0:16:40	50	9,6	15	61	150
0:16:50	50	9,7	15	61	150
0:17:00	50	9,8	15	61	150
0:17:10	51	9,9	15	62	150
0:17:20	51	9,9	15	62	150
0:17:30	51	10,0	15	62	150
0:17:40	51	10,1	15	62	150
0:17:50	52	10,2	15	63	150
0:18:00	52	10,2	15	63	150
0:18:10	52	10,3	14	63	150
0:18:20	53	10,4	14	63	150
0:18:30	53	10,5	14	64	150
0:18:40	53	10,6	14	64	150
0:18:50	53	10,7	14	64	150
0:19:00	54	10,8	14	65	150
0:19:10	54	10,9	14	65	150
0:19:20	54	10,9	14	65	150
0:19:30	54	11,0	14	65	150
0:19:40	55	11,1	14	66	150
0:19:50	55	11,2	14	66	150
0:20:00	55	11,3	14	66	150
0:20:10	56	11,3	14	66	150
0:20:20	56	11,4	14	67	150
0:20:30	56	11,5	14	67	150
0:20:40	56	11,5	14	67	150
0:20:50	57	11,6	14	68	150
0:21:00	57	11,7	14	68	150
0:21:10	57	11,8	14	68	150
0:21:20	57	11,9	14	68	150
0:21:30	58	12,0	14	69	150
0:21:40	58	12,0	14	69	150
0:21:50	58	12,1	14	69	150
0:22:00	59	12,2	14	70	150
0:22:10	59	12,3	14	70	150
0:22:20	59	12,4	14	70	150
0:22:30	59	12,5	14	70	150
0:22:40	60	12,5	14	71	150
0:22:50	60	12,6	14	71	150
0:23:00	60	12,7	13	71	150
0:23:10	60	12,7	13	71	150
0:23:20	61	12,9	13	71	150
0:23:30	61	12,9	13	71	150
0:23:40	61	13,0	13	72	150
0:23:50	61	13,1	13	72	150
0:24:00	62	13,2	13	73	150
0:24:10	62	13,3	13	73	150
0:24:20	62	13,4	13	74	150
0:24:30	63	13,5	13	74	150
0:24:40	63	13,6	13	74	150
0:24:50	63	13,6	13	74	150
0:25:00	63	13,6	13	75	150
0:25:10	64	13,7	13	75	150
0:25:20	64	13,8	13	75	150
0:25:30	64	14,0	13	75	150
0:25:40	64	14,0	13	76	150
0:25:50	65	14,1	12	76	150
0:26:00	65	14,2	12	76	150
0:26:10	65	14,2	12	76	150
0:26:20	66	14,3	12	77	150
0:26:30	66	14,4	12	77	150
0:26:40	66	14,5	12	77	150
0:26:50	66	14,5	12	77	150
0:27:00	67	14,6	12	77	150
0:27:10	67	14,7	12	78	150
0:27:20	67	14,8	12	78	150
0:27:30	67	14,9	12	79	150
0:27:40	68	15,0	12	79	150
0:27:50	68	15,0	12	80	150
0:28:00	68	15,1	12	80	150
0:28:10	69	15,2	12	80	150
0:28:20	69	15,3	12	81	150
0:28:30	69	15,3	12	81	150
0:28:40	69	15,4	12	81	150
0:28:50	70	15,5	12	81	150
0:29:00	70	15,5	12	82	150
0:29:10	70	15,6	12	82	150
0:29:20	70	15,8	12	82	150
0:29:30	71	15,9	12	82	150
0:29:40	71	16,0	12	82	150
0:29:50	71	16,0	12	83	150
0:30:00	72	16,1	12	83	150
0:30:10	72	16,2	12	83	150
0:30:20	72	16,3	12	84	150
0:30:30	72	16,4	12	84	150
0:30:40	73	16,5	12	84	150
0:30:50	73	16,5	12	84	150
0:31:00	73	16,6	12	84	150
0:31:10	73	16,6	12	85	150
0:31:20	74	16,7	12	85	150
0:31:30	74	16,8	12	86	150
0:31:40	74	16,9	12	86	150
0:31:50	75	17,0	12	86	150
0:32:00	75	17,0	12	86	150
0:32:10	75	17,1	12	86	150
0:32:20	75	17,2	12	87	150
0:32:30	76	17,4	12	87	150
0:32:40	76	17,4	12	87	150
0:32:50	76	17,5	12	88	150
0:33:00	76	17,5	12	88	150
0:33:10	77	17,6	12	88	150
0:33:20	77	17,7	12	88	150
0:33:30	77	17,8	12	89	150
0:33:40	77	17,8	12	89	150
0:33:50	78	17,9	12	89	150
0:34:00	78	18,0	12	90	150
0:34:10	78	18,2	12	90	150
0:34:20	79	18,3	12	90	150
0:34:30	79	18,3	12	90	150
0:34:40	79	18,4	12	90	150
0:34:50	79	18,5	12	91	150
0:35:00	80	18,6	12	91	150
0:35:10	80	18,6	12	92	150
0:35:20	80	18,7	12	92	150
0:35:30	80	18,8	12	93	150
0:35:40	81	18,9	12	93	150
0:35:50	81	18,9	12	93	150
0:36:00	81	19,0	12	93	150
0:36:10	82	19,1	12	93	150
0:36:20	82	19,2	12	93	150
0:36:30	82	19,3	12	94	150
0:36:40	82	19,3	12	94	150
0:36:50	83	19,4	12	94	150
0:37:00	83	19,5	12	94	150
0:37:10	83	19,5	12	95	150
0:37:20	83	19,7	12	95	150
0:37:30	84	19,8	12	95	150
0:37:40	84	19,8	12	95	150
0:37:50	84	20,0	12	96	150
0:38:00	85	20,1	12	96	150
0:38:10	85	20,1	12	97	150
0:38:20	85	20,2	12	97	150
0:38:30	85	20,2	12	97	150
0:38:40	85	20,3	12	97	150
0:38:50	86	20,4	12	98	150
0:39:00	86	20,5	12	98	150
0:39:10	86	20,5	12	99	150
0:39:20	87	20,6	12	99	150
0:39:30	87	20,6	12	99	150
0:39:40	87	20,7	12	100	150
0:39:50	87	20,9	12	100	150
0:40:00	88	21,0	12	100	150
0:40:10	88	21,0	12	100	150
0:40:20	88	21,0	12	100	150
0:40:30	89	20,8	12	101	150
0:40:40	89	20,9	12	100	150
0:40:50	89	21,0	12	100	150
0:41:00	89	20,9	12	100	150
0:41:10	90	20,9	12	100	150
0:41:20	90	20,9	12	99	150
0:41:30	90	20,8	12	99	150
0:41:40	90	20,8	12	99	150
0:41:50	90	20,7	12	98	150
0:42:00	91	20,6	12	98	150
0:42:10	91	20,6	12	97	150
0:42:20	91	20,5	12	97	150
0:42:30	91	20,4	12	97	150
0:42:40	91	20,4	12	96	150
0:42:50	91	20,3	12	96	150
0:43:00	91	20,3	12	96	150
0:43:10	91	20,2	12	96	150
0:43:20	92	20,2	12	96	150
0:43:30	92	20,2	12	96	150
0:43:40	92	20,1	12	95	150
0:43:50	92	20,1	12	95	150
0:44:00	92	20,1	12	95	150
0:44:10	92	20,1	12	95	150
0:44:20	92	20,0	12	95	150
0:44:30	92	20,0	12	95	150
0:44:40	92	20,0	12	95	150
0:44:50	92	20,0	12	95	150
0:45:00	92	20,0	12	95	150
0:45:10	92	20,4	12	95	150
0:45:20	92	20,4	12	94	150
0:45:30	92	20,4	12	94	150
0:45:40	92	20,4	12	94	150
0:45:50	92	20,3	12	94	150
0:46:00	92	20,3	12	94	150
0:46:10	92	20,3	12	94	150
0:46:20	92	20,3	12	94	150
0:46:30	92	20,3	12	94	150
0:46:40	92	20,3	12	94	150
0:46:50	92	20,3	12	94	150
0:47:00	92	20,3	12	94	150
0:47:10	92	20,3	12	94	150
0:47:20	92	20,3	12	94	150
0:47:30	92	20,3	12	94	150
0:47:40	92	20,3	12	94	150
0:47:50	92	20,3	12	93	150
0:48:00	91	20,2	12	93	150
0:48:10	91	20,2	12	93	150
0:48:20	91	20,2	12	93	150
0:48:30	91	20,3	12	93	150
0:48:40	91	20,3	12	93	150
0:48:50	91	20,3	12	93	150
0:49:00	91	20,3	12	93	150
0:49:10	91	20,3	12	93	150
0:49:20	91	20,3	12	93	150
0:49:30	91	20,3	12	93	150
0:49:40	91	20,3	12	93	150
0:49:50	91	20,3	12	93	150
0:50:00	91	20,3	12	93	150
0:50:10	91	20,3	12	93	150
0:50:20	91	20,3	12	93	150
0:50:30	91	20,3	12	93	150
0:50:40	91	20,3	12	93	150
0:50:50	91	20,3	12	93	150
0:51:00	91	20,3	12	93	150
0:51:10	91	20,3	12	93	150
0:51:20	91	20,3	12	93	150
0:51:30	91	20,3	12	93	150
0:51:40	91	20,3	12	93	150
0:51:50	91	20,3	12	93	150
0:52:00	91	20,3	12	93	150
0:52:10	91	20,3	12	93	150
0:52:20	91	20,3	12	93	150
0:52:30	91	20,4	12	93	150
0:52:40	91	20,3	12	93	150
0:52:50	91	20,4	12	93	150
0:53:00	91	20,4	12	93	150
0:53:10	91	20,4	12	92	150
0:53:20	91	20,4	12	92	150
0:53:30	91	20,4	12	92	150
0:53:40	91	20,4	12	92	150
0:53:50	91	20,4	12	92	150
0:54:00	91	20,4	12	93	150
0:54:10	91	20,4	12	93	150
0:54:20	91	20,5	12	93	150
0:54:30	91	20,5	12	93	150
0:54:40	91	20,5	12	93	150
0:54:50	91	20,5	12	93	150
0:55:00	91	20,5	12	92	150
0:55:10	91	20,5	12	92	150
0:55:20	91	20,5	12	93	150
0:55:30	91	20,5	12	92	150
0:55:40	91	20,5	12	92	150
0:55:50	91	20,5	12	92	150
0:56:00	91	20,5	12	92	150
0:56:10	91	20,5	12	92	150
0:56:20	91	20,5	12	92	150
0:56:30	91	20,5	12	92	150
0:56:40	91	20,6	12	92	150
0:56:50	91	20,6	12	92	150
0:57:00	91	20,6	12	92	150
0:57:10	91	20,6	12	92	150
0:57:20	91	20,6	12	92	150
0:57:30	91	20,7	12	92	150
0:57:40	91	20,7	12	92	150
0:57:50	91	20,7	12	92	150
0:58:00	91	20,7	12	92	150
0:58:10	91	20,7	12	92	150
0:58:20	91	20,7	12	92	150
0:58:30	91	20,7	12	92	150
0:58:40	90	20,7	12	92	150
0:58:50	91	20,7	12	92	150
0:59:00	91	20,7	12	92	150
0:59:10	91	20,7	12	92	150
0:59:20	90	20,7	12	92	150
0:59:30	90	20,7	12	92	150
0:59:40	90	20,8	12	92	150
0:59:50	90	20,8	12	92	150
1:00:00	90	20,8	12	92	150
1:00:10	90	20,8	12	92	150
1:00:20	90	20,8	12	92	150
1:00:30	90	20,8	12	92	150
1:00:40	90	20,8	12	92	150
1:00:50	90	20,8	12	92	150
1:01:00	90	20,8	12	92	150
1:01:10	90	20,8	12	92	150
1:01:20	90	20,8	12	92	150
1:01:30	90	20,8	12	92	150
1:01:40	90	20,9	12	92	150
1:01:50	90	20,9	12	92	150
1:02:00	90	20,9	12	92	150
1:02:10	90	20,9	12	92	150
1:02:20	90	20,9	12	92	150
1:02:30	90	20,9	12	92	150
1:02:40	90	20,9	12	92	150
1:02:50	90	20,9	12	92	150
1:03:00	90	20,9	12	92	150
1:03:10	90	20,9	12	92	150
1:03:20	90	21,0	12	92	150
1:03:30	90	21,0	12	92	150
1:03:40	90	21,0	12	92	150
1:03:50	90	21,0	12	92	150
1:04:00	90	21,0	12	92	150
1:04:10	90	21,0	12	92	150
1:04:20	90	20,9	12	92	150
1:04:30	90	20,9	12	92	150
1:04:40	90	20,9	12	92	150
1:04:50	90	20,9	12	92	150
1:05:00	90	20,9	12	92	150
1:05:10	90	21,0	12	92	150
1:05:20	90	21,0	12	92	150
1:05:30	90	21,0	12	92	150
1:05:40	90	21,0	12	92	150
1:05:50	90	21,0	12	92	150
1:06:00	90	21,0	12	92	150
1:06:10	90	20,9	12	92	150
1:06:20	90	20,9	12	92	150
1:06:30	90	20,9	12	92	150
1:06:40	90	20,9	12	92	150
1:06:50	90	20,9	12	92	150
1:07:00	90	20,9	12	92	150
1:07:10	90	21,0	12	92	150
1:07:20	90	20,9	12	92	150
1:07:30	90	21,0	12	92	150
1:07:40	90	21,0	12	92	150
1:07:50	90	21,0	12	92	150
1:08:00	90	21,0	12	92	150
1:08:10	90	21,0	12	92	150
1:08:20	90	21,0	12	92	150
1:08:30	90	21,0	12	92	150
1:08:40	90	21,0	12	92	150
1:08:50	90	21,0	12	92	150
1:09:00	90	21,0	12	92	150
1:09:10	90	21,0	12	91	150
1:09:20	90	21,0	12	92	150
1:09:30	90	20,9	12	92	150
1:09:40	90	20,9	12	92	150
1:09:50	90	20,9	12	92	150
1:10:00	90	20,9	12	91	150
1:10:10	90	20,9	12	92	150
1:10:20	90	20,9	12	92	150
1:10:30	90	20,9	12	92	150
1:10:40	90	20,9	12	91	150
1:10:50	90	20,9	12	91	150
1:11:00	90	20,9	12	91	150
1:11:10	90	20,9	12	91	150
1:11:20	90	20,9	12	91	150
1:11:30	90	20,9	12	91	150
1:11:40	90	20,9	12	91	150
1:11:50	90	20,9	12	91	150
1:12:00	90	21,0	12	92	150
1:12:10	90	21,0	12	91	150
1:12:20	90	21,0	12	92	150
1:12:30	90	20,9	12	92	150
1:12:40	90	20,9	12	92	150
1:12:50	90	20,9	12	91	150
1:13:00	90	20,9	12	92	150
1:13:10	90	21,0	12	92	150
1:13:20	90	21,0	12	92	150
1:13:30	90	21,0	12	92	150
1:13:40	90	21,0	12	91	150
1:13:50	90	21,0	12	92	150
1:14:00	90	21,0	12	91	150
1:14:10	90	21,0	12	92	150
1:14:20	90	21,0	12	91	150
1:14:30	90	21,0	12	91	150
1:14:40	90	21,0	12	91	150
1:14:50	90	20,9	12	91	150
1:15:00	90	20,9	12	91	150
1:15:10	90	20,9	12	91	150
1:15:20	90	20,9	12	91	150
1:15:30	90	20,9	12	91	150
1:15:40	90	20,9	12	91	150
1:15:50	90	20,9	12	91	150
1:16:00	90	20,9	12	91	150
1:16:10	90	20,9	12	91	150
1:16:20	90	20,9	12	91	150
1:16:30	90	20,9	12	91	150
1:16:40	90	21,0	12	91	150
1:16:50	90	21,0	12	91	150
1:17:00	90	21,0	12	91	150
1:17:10	90	21,0	12	91	150
1:17:20	90	21,0	12	91	150
1:17:30	90	21,0	12	91	150
1:17:40	90	21,0	12	91	150
1:17:50	90	20,9	12	91	150
1:18:00	90	20,9	12	91	150
1:18:10	90	20,9	12	92	150
1:18:20	90	20,9	12	91	150
1:18:30	90	20,9	12	91	150
1:18:40	90	20,9	12	91	150
1:18:50	90	20,9	12	91	150
1:19:00	90	21,0	12	91	150
1:19:10	90	20,9	12	91	150
1:19:20	90	20,9	12	91	150
1:19:30	90	20,9	12	91	150
1:19:40	90	20,9	12	91	150
1:19:50	90	21,0	12	91	150
1:20:00	90	21,0	12	91	150
1:20:10	90	21,0	12	91	150
1:20:20	90	21,0	12	91	150
1:20:30	90	21,0	12	91	150
1:20:40	90	21,0	12	91	150
1:20:50	90	21,0	12	91	150
1:21:00	90	21,0	12	91	150
1:21:10	90	20,9	12	91	150
1:21:20	90	20,9	12	91	150
1:21:30	90	20,9	12	91	150
1:21:40	90	20,9	12	91	150
1:21:50	90	20,9	12	91	150
1:22:00	90	20,9	12	91	150
1:22:10	90	20,9	12	91	150
1:22:20	90	20,9	12	91	150
1:22:30	90	20,9	12	91	150
1:22:40	90	20,9	12	91	150
1:22:50	90	20,9	12	91	150
1:23:00	90	21,0	12	91	150
1:23:10	90	21,0	12	91	150
1:23:20	90	21,0	12	91	150
1:23:30	90	21,0	12	91	150
1:23:40	90	20,9	12	91	150
1:23:50	90	20,9	12	91	150
1:24:00	90	20,9	12	91	150
1:24:10	90	20,9	12	91	150
1:24:20	90	20,9	12	91	150
1:24:30	90	20,9	12	91	150
1:24:40	90	20,9	12	91	150
1:24:50	90	20,9	12	91	150
1:25:00	90	20,9	12	91	150
1:25:10	90	20,9	12	91	150
1:25:20	90	20,9	12	91	150
1:25:30	90	20,9	12	91	150
1:25:40	90	20,9	12	91	150
1:25:50	90	20,9	12	91	150
1:26:00	90	20,9	12	91	150
1:26:10	90	20,9	12	91	150
1:26:20	90	20,9	12	91	150
1:26:30	90	20,9	12	91	150
1:26:40	90	20,9	12	91	150
1:26:50	90	20,9	12	91	150
1:27:00	90	20,9	12	91	150
1:27:10	90	20,9	12	91	150
1:27:20	90	21,0	12	91	150
1:27:30	90	21,0	12	91	150
1:27:40	90	21,0	12	91	150
1:27:50	90	21,0	12	91	150
1:28:00	90	20,9	12	91	150
1:28:10	90	20,9	12	91	150
1:28:20	90	20,9	12	91	150
1:28:30	90	20,9	12	91	150
1:28:40	90	20,9	12	91	150
1:28:50	90	20,9	12	91	150
1:29:00	90	20,9	12	91	150
1:29:10	90	20,9	12	91	150
1:29:20	90	20,9	12	91	150
1:29:30	90	20,9	12	91	150
1:29:40	90	20,9	12	91	150
1:29:50	90	20,9	12	91	150
1:30:00	90	20,9	12	91	150
1:30:10	90	20,9	12	91	150
1:30:20	90	20,9	12	91	150
1:30:30	90	20,9	12	91	150
1:30:40	90	20,9	12	91	150
1:30:50	90	20,9	12	91	150
1:31:00	90	20,9	12	91	150
1:31:10	90	20,9	12	91	150
1:31:20	90	20,9	12	91	150
1:31:30	90	20,9	12	91	150
1:31:40	90	20,9	12	91	150
1:31:50	90	20,9	12	91	150
1:32:00	90	20,9	12	91	150
1:32:10	90	20,9	12	91	150
1:32:20	90	21,0	12	91	150
1:32:30	90	21,0	12	91	150
1:32:40	90	21,0	12	91	150
1:32:50	90	21,0	12	91	150
1:33:00	90	21,0	12	91	150
1:33:10	90	21,0	12	91	150
1:33:20	90	21,0	12	91	150
1:33:30	90	21,0	12	91	150
1:33:40	90	21,0	12	91	150
1:33:50	90	20,9	12	91	150
1:34:00	90	20,9	12	91	150
1:34:10	90	20,9	12	91	150
1:34:20	90	20,9	12	91	150
1:34:30	90	20,9	12	91	150
1:34:40	90	20,9	12	91	150
1:34:50	90	20,9	12	91	150
1:35:00	90	20,9	12	91	150
1:35:10	90	20,9	12	91	150
1:35:20	90	20,9	12	91	150
1:35:30	90	20,9	12	91	150
1:35:40	90	20,9	12	91	150
1:35:50	90	20,9	12	91	150
1:36:00	90	21,0	12	91	150
1:36:10	90	21,0	12	91	150
1:36:20	90	21,0	12	91	150
1:36:30	90	21,0	12	91	150
1:36:40	90	21,0	12	91	150
1:36:50	90	21,0	12	91	150
1:37:00	90	21,0	12	91	150
1:37:10	90	21,0	12	91	150
1:37:20	90	21,0	12	91	150
1:37:30	90	20,9	12	91	150
1:37:40	90	20,9	12	91	150
1:37:50	90	20,9	12	91	150
1:38:00	90	20,9	12	91	150
1:38:10	90	21,0	12	91	150
1:38:20	90	21,0	12	91	150
1:38:30	90	21,0	12	91	150
1:38:40	90	21,0	12	91	150
1:38:50	90	20,9	12	91	150
1:39:00	90	20,9	12	91	150
1:39:10	90	20,9	12	91	150
1:39:20	90	20,9	12	91	150
1:39:30	90	20,9	12	91	150
1:39:40	90	20,9	12	91	150
1:39:50	90	20,9	12	91	150
1:40:00	90	20,9	12	91	150
1:40:10	90	20,9	12	91	150
1:40:20	90	20,9	12	91	150
1:40:30	90	20,9	12	91	150
1:40:40	90	20,9	12	91	150
1:40:50	90	20,9	12	91	150
1:41:00	90	20,9	12	91	150
1:41:10	90	20,9	12	91	150
1:41:20	90	20,9	12	91	150
1:41:30	90	20,9	12	91	150
1:41:40	90	20,9	12	91	150
1:41:50	90	20,9	12	91	150
1:42:00	90	20,9	12	91	150
1:42:10	90	20,9	12	91	150
1:42:20	90	20,9	12	91	150
1:42:30	90	20,9	12	91	150
1:42:40	90	20,9	12	91	150
1:42:50	90	20,9	12	91	150
1:43:00	90	20,9	12	91	150
1:43:10	90	20,9	12	91	150
1:43:20	90	20,9	12	91	150
1:43:30	90	20,9	12	91	150
1:43:40	90	20,9	12	91	150
1:43:50	90	20,9	12	91	150
1:44:00	90	21,0	12	91	150
1:44:10	90	21,0	12	91	150
1:44:20	90	21,0	12	91	150
1:44:30	90	21,0	12	91	150
1:44:40	90	20,9	12	91	150
1:44:50	90	20,9	12	91	150
1:45:00	90	20,9	12	91	150
1:45:10	90	20,9	12	91	150
1:45:20	90	20,9	12	91	150
1:45:30	90	20,9	12	91	150
1:45:40	90	20,9	12	91	150
1:45:50	90	21,0	12	91	150
1:46:00	90	21,0	12	91	150
1:46:10	90	21,0	12	91	150
1:46:20	90	21,0	12	91	150
1:46:30	90	21,0	12	91	150
1:46:40	90	21,0	12	91	150
1:46:50	90	21,0	12	91	150
1:47:00	90	21,0	12	91	150
1:47:10	90	21,0	12	91	150
1:47:20	90	21,0	12	91	150
1:47:30	90	21,0	12	91	150
1:47:40	90	21,0	12	91	150
1:47:50	90	21,0	12	91	150
1:48:00	90	21,0	12	91	150
1:48:10	90	21,0	12	91	150
1:48:20	90	21,0	12	91	150
1:48:30	90	20,9	12	91	150
1:48:40	90	20,9	12	91	150
1:48:50	90	20,9	12	91	150
1:49:00	90	20,9	12	91	150
1:49:10	90	20,9	12	91	150
1:49:20	90	20,9	12	91	150
1:49:30	90	20,9	12	91	150
1:49:40	90	20,9	12	91	150
1:49:50	90	20,9	12	91	150
1:50:00	90	20,9	12	91	150
1:50:10	90	20,9	12	91	150
1:50:20	90	20,9	12	91	150
1:50:30	90	20,9	12	91	150
1:50:40	90	20,9	12	91	150
1:50:50	90	20,9	12	91	150
1:51:00	90	20,9	12	91	150
1:51:10	90	20,9	12	91	150
1:51:20	90	20,9	12	91	150
1:51:30	90	20,9	12	91	150
1:51:40	90	20,9	12	91	150
1:51:50	90	20,9	12	91	150
1:52:00	90	20,9	12	91	150
1:52:10	90	20,9	12	91	150
1:52:20	90	20,9	12	91	150
1:52:30	90	20,9	12	91	150
1:52:40	90	21,0	12	91	150
1:52:50	90	21,0	12	91	150
1:53:00	90	21,0	12	91	150
1:53:10	90	21,0	12	91	150
1:53:20	90	21,0	12	91	150
1:53:30	90	21,0	12	91	150
1:53:40	90	21,0	12	91	150
1:53:50	90	21,0	12	91	150
1:54:00	90	20,9	12	91	150
1:54:10	90	20,9	12	91	150
1:54:20	90	20,9	12	91	150
1:54:30	90	20,9	12	91	150
1:54:40	90	20,9	12	91	150
1:54:50	90	20,9	12	91	150
1:55:00	90	20,9	12	91	150
1:55:10	90	20,9	12	91	150
1:55:20	90	20,9	12	91	150
1:55:30	90	20,9	12	91	150
1:55:40	90	20,9	12	91	150
1:55:50	90	20,9	12	91	150
1:56:00	90	20,9	12	91	150
1:56:10	90	20,9	12	91	150
1:56:20	90	20,9	12	91	150
1:56:30	90	20,9	12	91	150
1:56:40	90	20,9	12	91	150
1:56:50	90	20,9	12	91	150
1:57:00	90	20,9	12	91	150
1:57:10	90	20,9	12	91	150
1:57:20	90	20,9	12	91	150
1:57:30	90	20,9	12	91	150
1:57:40	90	20,9	12	91	150
1:57:50	90	20,9	12	91	150
1:58:00	90	20,9	12	91	150
1:58:10	90	20,9	12	91	150
1:58:20	90	20,9	12	91	150
1:58:30	90	20,9	12	91	150
1:58:40	90	20,9	12	91	150
1:58:50	90	20,9	12	91	150
1:59:00	90	20,9	12	91	150
1:59:10	90	20,9	12	91	150
1:59:20	90	20,9	12	91	150
1:59:30	90	20,9	12	91	150
1:59:40	90	20,9	12	91	150
1:59:50	90	20,9	12	91	150
2:00:00	90	20,9	12	91	150
2:00:10	90	20,9	12	91	150
2:00:20	90	20,9	12	91	150
2:00:30	90	20,9	12	91	150
2:00:40	90	20,9	12	91	150
2:00:50	90	21,0	12	91	150
2:01:00	90	20,9	12	91	150
2:01:10	90	20,9	12	91	150
2:01:20	90	20,9	12	91	150
2:01:30	90	20,9	12	91	150
2:01:40	90	20,9	12	91	150
2:01:50	90	20,9	12	91	150
2:02:00	90	20,9	12	91	150
2:02:10	90	20,9	12	91	150
2:02:20	90	20,9	12	91	150
2:02:30	90	20,9	12	91	150
2:02:40	90	20,9	12	91	150
2:02:50	90	20,9	12	91	150
2:03:00	90	20,9	12	91	150
2:03:10	90	20,9	12	91	150
2:03:20	90	20,9	12	91	150
2:03:30	90	20,9	12	91	150
2:03:40	90	20,9	12	91	150
2:03:50	90	20,9	12	91	150
2:04:00	90	20,9	12	91	150
2:04:10	90	20,9	12	91	150
2:04:20	90	20,9	12	91	150
2:04:30	90	20,9	12	91	150
2:04:40	90	20,9	12	91	150
2:04:50	90	20,9	12	91	150
2:05:00	90	21,0	12	91	150
2:05:10	90	21,0	12	91	150
2:05:20	90	21,0	12	91	150
2:05:30	90	21,0	12	91	150
2:05:40	90	21,0	12	91	150
2:05:50	90	21,0	12	91	150
2:06:00	90	20,9	12	91	150
2:06:10	90	20,9	12	91	150
2:06:20	90	20,9	12	91	150
2:06:30	90	20,9	12	91	150
2:06:40	90	20,9	12	91	150
2:06:50	90	20,9	12	91	150
2:07:00	90	20,9	12	91	150
2:07:10	90	20,9	12	91	150
2:07:20	90	20,9	12	91	150
2:07:30	90	20,9	12	91	150
2:07:40	90	20,9	12	91	150
2:07:50	90	20,8	12	91	150
2:08:00	90	20,8	12	91	150
2:08:10	90	20,8	12	91	150
2:08:20	90	20,8	12	91	150
2:08:30	90	20,8	12	91	150
2:08:40	90	20,8	12	91	150
2:08:50	90	20,8	12	91	150
2:09:00	90	20,8	12	91	150
2:09:10	90	20,8	12	91	150
2:09:20	90	20,9	12	91	150
2:09:30	90	20,9	12	91	150
2:09:40	90	20,9	12	91	150
2:09:50	90	20,9	12	91	150
2:10:00	90	20,9	12	91	150
2:10:10	90	20,9	12	91	150
2:10:20	90	20,9	12	91	150
2:10:30	90	20,8	12	91	150
2:10:40	90	20,8	12	91	150
2:10:50	90	20,8	12	91	150
2:11:00	90	20,8	12	90	150
2:11:10	90	20,8	12	90	150
2:11:20	90	20,8	12	90	150
2:11:30	90	20,8	12	90	150
2:11:40	90	20,8	12	90	150
2:11:50	90	20,8	12	90	150
2:12:00	90	20,8	12	91	150
2:12:10	90	20,9	12	91	150
2:12:20	90	20,9	12	91	150
2:12:30	90	20,9	12	91	150
2:12:40	90	20,9	12	91	150
2:12:50	90	20,9	12	91	150
2:13:00	90	20,9	12	91	150
2:13:10	90	20,9	12	91	150
2:13:20	90	20,9	12	91	150
2:13:30	90	20,9	12	91	150
2:13:40	90	20,9	12	91	150
2:13:50	90	20,9	12	91	150
2:14:00	90	20,9	12	91	150
2:14:10	90	20,9	12	91	150
2:14:20	90	20,9	12	91	150
2:14:30	90	20,9	12	91	150
2:14:40	90	20,9	12	91	150
2:14:50	90	20,9	12	91	150
2:15:00	90	20,9	12	91	150
2:15:10	90	20,9	12	91	150
2:15:20	90	20,9	12	91	150
2:15:30	90	20,9	12	91	150
2:15:40	90	20,9	12	91	150
2:15:50	90	20,9	12	90	150
2:16:00	90	20,9	12	91	150
2:16:10	90	20,9	12	91	150
2:16:20	90	20,9	12	91	150
2:16:30	90	20,9	12	91	150
2:16:40	90	20,9	12	91	150
2:16:50	90	20,9	12	91	150
2:17:00	90	20,9	12	91	150
2:17:10	90	20,9	12	91	150
2:17:20	90	20,9	12	91	150
2:17:30	90	20,9	12	91	150
2:17:40	90	20,9	12	91	150
2:17:50	90	20,9	12	91	150
2:18:00	90	20,9	12	91	150
2:18:10	90	20,9	12	91	150
2:18:20	90	20,9	12	91	150
2:18:30	90	20,9	12	91	150
2:18:40	90	20,9	12	90	150
2:18:50	90	20,9	12	91	150
2:19:00	90	20,9	12	91	150
2:19:10	90	20,9	12	90	150
2:19:20	90	20,9	12	91	150
2:19:30	90	20,9	12	90	150
2:19:40	90	20,9	12	90	150
2:19:50	90	20,9	12	90	150
2:20:00	90	20,9	12	91	150
2:20:10	90	20,9	12	90	150
2:20:20	90	20,9	12	91	150
2:20:30	90	20,9	12	91	150
2:20:40	90	20,9	12	91	150
2:20:50	90	20,9	12	91	150
2:21:00	90	20,9	12	91	150
2:21:10	90	20,9	12	91	150
2:21:20	90	20,9	12	91	150
2:21:30	90	20,9	12	91	150
2:21:40	90	20,9	12	91	150
2:21:50	90	20,9	12	91	150
2:22:00	90	20,9	12	90	150
2:22:10	90	20,9	12	91	150
2:22:20	90	20,9	12	91	150
2:22:30	90	20,9	12	91	150
2:22:40	90	21,0	12	91	150
2:22:50	90	21,0	12	91	150
2:23:00	90	21,0	12	91	150
2:23:10	90	21,0	12	91	150
2:23:20	90	21,0	12	91	150
2:23:30	90	21,0	12	91	150
2:23:40	90	21,0	12	91	150
2:23:50	90	21,0	12	91	150
2:24:00	90	20,9	12	91	150
2:24:10	90	21,0	12	91	150
2:24:20	90	20,9	12	91	150
2:24:30	90	21,0	12	91	150
2:24:40	90	21,0	12	91	150
2:24:50	90	21,0	12	91	150
2:25:00	90	21,0	12	91	150
2:25:10	90	21,0	12	91	150
2:25:20	90	21,0	12	91	150
2:25:30	90	21,0	12	91	150
2:25:40	90	20,9	12	90	150
2:25:50	90	20,9	12	91	150
2:26:00	90	20,9	12	91	150
2:26:10	90	20,9	12	90	150
2:26:20	90	20,9	12	91	150
2:26:30	90	20,9	12	91	150
2:26:40	90	20,9	12	91	150
2:26:50	90	20,9	12	91	150
2:27:00	90	20,9	12	91	150
2:27:10	90	20,9	12	90	150
2:27:20	90	20,9	12	91	150
2:27:30	90	20,9	12	91	150
2:27:40	90	20,9	12	91	150
2:27:50	90	20,9	12	91	150
2:28:00	90	20,9	12	91	150
2:28:10	90	20,9	12	91	150
2:28:20	90	20,9	12	90	150
2:28:30	90	20,9	12	91	150
2:28:40	90	20,9	12	90	150
2:28:50	90	20,9	12	91	150
2:29:00	90	20,9	12	91	150
2:29:10	90	20,9	12	91	150
2:29:20	90	21,0	12	91	150
2:29:30	90	21,0	12	91	150
2:29:40	90	21,0	12	91	150
2:29:50	90	21,0	12	90	150
2:30:00	90	20,9	12	91	150
2:30:10	90	20,9	12	91	150
2:30:20	90	20,9	12	90	150
2:30:30	90	20,9	12	90	150
2:30:40	90	20,9	12	90	150
2:30:50	90	20,9	12	91	150
2:31:00	90	20,9	12	91	150
2:31:10	90	21,0	12	91	150
2:31:20	90	21,0	12	91	150
2:31:30	90	21,0	12	91	150
2:31:40	90	21,0	12	91	150
2:31:50	90	21,0	12	91	150
2:32:00	90	21,0	12	91	150
2:32:10	90	21,0	12	91	150
2:32:20	90	21,0	12	91	150
2:32:30	90	21,0	12	91	150
2:32:40	90	20,9	12	90	150
2:32:50	90	21,0	12	91	150
2:33:00	90	21,0	12	91	150
2:33:10	90	20,9	12	90	150
2:33:20	90	20,9	12	91	150
2:33:30	90	20,9	12	90	150
2:33:40	90	20,9	12	90	150
2:33:50	90	20,9	12	90	150
2:34:00	90	20,9	12	90	150
2:34:10	90	20,9	12	91	150
2:34:20	90	20,9	12	90	150
2:34:30	90	20,9	12	90	150
2:34:40	90	21,0	12	91	150
2:34:50	90	21,0	12	91	150
2:35:00	90	21,0	12	91	150
2:35:10	90	21,0	12	91	150
2:35:20	90	21,0	12	90	150
2:35:30	90	21,0	12	91	150
2:35:40	90	21,0	12	91	150
2:35:50	90	20,9	12	91	150
2:36:00	90	20,9	12	91	150
2:36:10	90	20,9	12	90	150
2:36:20	90	20,9	12	90	150
2:36:30	90	20,9	12	90	150
2:36:40	90	20,9	12	90	150
2:36:50	90	20,9	12	90	150
2:37:00	90	20,9	12	90	150
2:37:10	90	20,9	12	90	150
2:37:20	90	20,9	12	90	150
2:37:30	90	20,9	12	90	150
2:37:40	90	20,9	12	91	150
2:37:50	90	20,9	12	91	150
2:38:00	90	21,0	12	91	150
2:38:10	90	21,0	12	91	150
2:38:20	90	21,0	12	91	150
2:38:30	90	21,0	12	91	150
2:38:40	90	21,0	12	91	150
2:38:50	90	21,0	12	91	150
2:39:00	90	21,0	12	91	150
2:39:10	90	21,0	12	91	150
2:39:20	90	21,0	12	91	150
2:39:30	90	21,0	12	91	150
2:39:40	90	21,0	12	91	150
2:39:50	90	21,0	12	91	150
2:40:00	90	21,0	12	91	150
2:40:10	90	21,0	12	90	150
2:40:20	90	20,9	12	90	150
2:40:30	90	20,9	12	90	150
2:40:40	90	20,9	12	90	150
2:40:50	90	20,9	12	90	150
2:41:00	90	20,9	12	90	150
2:41:10	90	20,9	12	90	150
2:41:20	90	20,9	12	90	150
2:41:30	90	20,9	12	90	150
2:41:40	90	20,9	12	91	150
2:41:50	90	21,0	12	91	150
2:42:00	90	21,0	12	90	150
2:42:10	90	20,9	12	91	150
2:42:20	90	20,9	12	91	150
2:42:30	90	20,9	12	90	150
2:42:40	90	20,9	12	90	150
2:42:50	90	20,9	12	90	150
2:43:00	90	20,9	12	90	150
2:43:10	90	20,9	12	90	150
2:43:20	90	21,0	12	91	150
2:43:30	90	21,0	12	90	150
2:43:40	90	21,0	12	91	150
2:43:50	90	21,0	12	91	150
2:44:00	90	20,9	12	91	150
2:44:10	90	20,9	12	91	150
2:44:20	90	20,9	12	91	150
2:44:30	90	20,9	12	91	150
2:44:40	90	20,9	12	91	150
2:44:50	90	20,9	12	91	150
2:45:00	90	20,9	12	91	150
2:45:10	90	20,9	12	91	150
2:45:20	90	20,9	12	90	150
2:45:30	90	20,9	12	91	150
2:45:40	90	20,9	12	90	150
2:45:50	90	20,8	12	91	150
2:46:00	90	20,8	12	90	150
2:46:10	90	20,8	12	91	150
2:46:20	90	20,8	12	90	150
2:46:30	90	20,8	12	90	150
2:46:40	90	20,8	12	90	150
2:46:50	90	20,8	12	90	150
2:47:00	90	20,8	12	91	150
2:47:10	90	20,8	12	91	150
2:47:20	90	20,8	12	91	150
2:47:30	90	20,8	12	90	150
2:47:40	90	20,8	12	90	150
2:47:50	90	20,8	12	91	150
2:48:00	90	20,8	12	90	150
2:48:10	90	20,8	12	90	150
2:48:20	90	20,8	12	90	150
2:48:30	90	20,8	12	90	150
2:48:40	90	20,9	12	91	150
2:48:50	90	20,9	12	91	150
2:49:00	90	20,9	12	91	150
2:49:10	90	20,9	12	91	150
2:49:20	90	20,8	12	90	150
2:49:30	90	20,8	12	91	150
2:49:40	90	20,8	12	90	150
2:49:50	90	20,8	12	90	150
2:50:00	90	20,8	12	90	150
2:50:10	90	20,8	12	90	150
2:50:20	90	20,8	12	90	150
2:50:30	90	20,8	12	90	150
2:50:40	90	20,8	12	90	150
2:50:50	90	20,7	12	90	150
2:51:00	90	20,7	12	90	150
2:51:10	90	20,7	12	90	150
2:51:20	90	20,7	12	90	150
2:51:30	90	20,7	12	90	150
2:51:40	90	20,7	12	90	150
2:51:50	90	20,7	12	90	150
2:52:00	90	20,7	12	90	150
2:52:10	90	20,7	12	90	150
2:52:20	90	20,7	12	90	150
2:52:30	90	20,7	12	90	150
2:52:40	90	20,7	12	90	150
2:52:50	90	20,7	12	90	150
2:53:00	90	20,7	12	90	150
2:53:10	90	20,7	12	90	150
2:53:20	90	20,7	12	90	150
2:53:30	90	20,7	12	90	150
2:53:40	90	20,7	12	90	150
2:53:50	90	20,7	12	90	150
2:54:00	90	20,7	12	90	150
2:54:10	90	20,7	12	90	150
2:54:20	90	20,7	12	90	150
2:54:30	90	20,7	12	90	150
2:54:40	90	20,6	12	90	150
2:54:50	90	20,6	12	90	150
2:55:00	90	20,6	12	90	150
2:55:10	90	20,6	12	90	150
2:55:20	90	20,6	12	90	150
2:55:30	90	20,6	12	90	150
2:55:40	90	20,6	12	90	150
2:55:50	90	20,6	12	90	150
2:56:00	90	20,6	12	90	150
2:56:10	90	20,6	12	90	150
2:56:20	90	20,7	12	90	150
2:56:30	90	20,7	12	90	150
2:56:40	90	20,7	12	90	150
2:56:50	90	20,7	12	90	150
2:57:00	90	20,7	12	91	150
2:57:10	90	20,7	12	90	150
2:57:20	90	20,7	12	90	150
2:57:30	90	20,7	12	90	150
2:57:40	90	20,7	12	90	150
2:57:50	90	20,7	12	91	150
2:58:00	90	20,7	12	91	150
2:58:10	90	20,7	12	91	150
2:58:20	90	20,7	12	90	150
2:58:30	90	20,7	12	90	150
2:58:40	90	20,7	12	90	150
2:58:50	90	20,7	12	91	150
2:59:00	90	20,7	12	91	150
2:59:10	90	20,7	12	91	150
2:59:20	90	20,7	12	91	150
2:59:30	90	20,7	12	90	150
2:59:40	90	20,7	12	91	150
2:59:50	90	20,7	12	91	150
3:00:00	90	20,7	12	90	150
3:00:10	90	20,7	12	91	150
3:00:20	90	20,7	12	91	150
3:00:30	90	20,7	12	90	150
3:00:40	90	20,7	12	91	150
3:00:50	90	20,7	12	90	150
3:01:00	90	20,8	12	91	150
3:01:10	90	20,7	12	90	150
3:01:20	90	20,7	12	91	150
3:01:30	90	20,7	12	91	150
3:01:40	90	20,7	12	90	150
3:01:50	90	20,7	12	91	150
3:02:00	90	20,7	12	90	150
3:02:10	90	20,7	12	91	150
3:02:20	90	20,7	12	90	150
3:02:30	90	20,7	12	91	150
3:02:40	90	20,7	12	90	150
3:02:50	90	20,7	12	90	150
3:03:00	90	20,7	12	91	150
3:03:10	90	20,7	12	90	150
3:03:20	90	20,7	12	91	150
3:03:30	90	20,7	12	90	150
3:03:40	90	20,7	12	91	150
3:03:50	90	20,8	12	90	150
3:04:00	90	20,8	12	91	150
3:04:10	90	20,8	12	91	150
3:04:20	90	20,8	12	91	150
3:04:30	90	20,8	12	91	150
3:04:40	90	20,8	12	91	150
3:04:50	90	20,8	12	91	150
3:05:00	90	20,8	12	90	150
3:05:10	90	20,8	12	91	150
3:05:20	90	20,8	12	90	150
3:05:30	90	20,8	12	91	150
3:05:40	90	20,8	12	90	150
3:05:50	90	20,8	12	91	150
3:06:00	90	20,8	12	91	150
3:06:10	90	20,8	12	90	150
3:06:20	90	20,8	12	90	150
3:06:30	90	20,8	12	90	150
3:06:40	90	20,8	12	91	150
3:06:50	90	20,8	12	91	150
3:07:00	90	20,8	12	91	150
3:07:10	90	20,8	12	91	150
3:07:20	90	20,8	12	91	150
3:07:30	90	20,8	12	91	150
3:07:40	90	20,8	12	91	150
3:07:50	90	20,8	12	90	150
3:08:00	90	20,8	12	90	150
3:08:10	90	20,8	12	90	150
3:08:20	90	20,8	12	90	150
3:08:30	90	20,8	12	91	150
3:08:40	90	20,8	12	91	150
3:08:50	90	20,8	12	91	150
3:09:00	90	20,8	12	90	150
3:09:10	90	20,8	12	91	150
3:09:20	90	20,8	12	91	150
3:09:30	90	20,8	12	91	150
3:09:40	90	20,8	12	91	150
3:09:50	90	20,8	12	90	150
3:10:00	90	20,8	12	90	150
3:10:10	90	20,8	12	90	150
3:10:20	90	20,8	12	90	150
3:10:30	90	20,7	12	90	150
3:10:40	90	20,7	12	90	150
3:10:50	90	20,7	12	90	150
3:11:00	90	20,7	12	90	150
3:11:10	90	20,7	12	91	150
3:11:20	90	20,7	12	90	150
3:11:30	90	20,8	12	90	150
3:11:40	90	20,8	12	91	150
3:11:50	90	20,8	12	90	150
3:12:00	90	20,8	12	91	150
3:12:10	90	20,8	12	90	150
3:12:20	90	20,8	12	90	150
3:12:30	90	20,8	12	91	150
3:12:40	90	20,8	12	90	150
3:12:50	90	20,8	12	90	150
3:13:00	90	20,8	12	90	150
3:13:10	90	20,8	12	90	150
3:13:20	90	20,8	12	91	150
3:13:30	90	20,8	12	91	150
3:13:40	90	20,8	12	91	150
3:13:50	90	20,8	12	91	150
3:14:00	90	20,8	12	91	150
3:14:10	90	20,8	12	91	150
3:14:20	90	20,8	12	91	150
3:14:30	90	20,8	12	91	150
3:14:40	90	20,8	12	91	150
3:14:50	90	20,8	12	91	150
3:15:00	90	20,8	12	91	150
3:15:10	90	20,8	12	91	150
3:15:20	90	20,8	12	91	150
3:15:30	90	20,8	12	91	150
3:15:40	90	20,8	12	90	150
3:15:50	90	20,8	12	91	150
3:16:00	90	20,8	12	90	150
3:16:10	90	20,8	12	90	150
3:16:20	90	20,8	12	90	150
3:16:30	90	20,8	12	90	150
3:16:40	90	20,8	12	91	150
3:16:50	90	20,8	12	91	150
3:17:00	90	20,8	12	91	150
3:17:10	90	20,8	12	91	150
3:17:20	90	20,8	12	91	150
3:17:30	90	20,8	12	90	150
3:17:40	90	20,8	12	90	150
3:17:50	90	20,8	12	90	150
3:18:00	90	20,8	12	90	150
3:18:10	90	20,8	12	91	150
3:18:20	90	20,8	12	90	150
3:18:30	90	20,8	12	91	150
3:18:40	90	20,8	12	91	150
3:18:50	90	20,8	12	90	150
3:19:00	90	20,8	12	90	150
3:19:10	90	20,8	12	91	150
3:19:20	90	20,8	12	90	150
3:19:30	90	20,8	12	91	150
3:19:40	90	20,8	12	91	150
3:19:50	90	20,8	12	91	150
3:20:00	90	20,8	12	91	150
3:20:10	90	20,8	12	91	150
3:20:20	90	20,8	12	91	150
3:20:30	90	20,8	12	90	150
3:20:40	90	20,8	12	91	150
3:20:50	90	20,8	12	91	150
3:21:00	90	20,8	12	91	150
3:21:10	90	20,8	12	91	150
3:21:20	90	20,8	12	90	150
3:21:30	90	20,8	12	91	150
3:21:40	90	20,8	12	91	150
3:21:50	90	20,8	12	90	150
3:22:00	90	20,8	12	90	150
3:22:10	90	20,8	12	90	150
3:22:20	90	20,8	12	90	150
3:22:30	90	20,8	12	91	150
3:22:40	90	20,8	12	91	150
3:22:50	90	20,8	12	90	150
3:23:00	90	20,8	12	90	150
3:23:10	90	20,8	12	90	150
3:23:20	90	20,8	12	90	150
3:23:30	90	20,8	12	90	150
3:23:40	90	20,8	12	91	150
3:23:50	90	20,8	12	90	150
3:24:00	90	20,8	12	91	150
3:24:10	90	20,8	12	90	150
3:24:20	90	20,8	12	91	150
3:24:30	90	20,8	12	90	150
3:24:40	90	20,8	12	90	150
3:24:50	90	20,8	12	91	150
3:25:00	90	20,8	12	91	150
3:25:10	90	20,8	12	91	150
3:25:20	90	20,8	12	91	150
3:25:30	90	20,8	12	90	150
3:25:40	90	20,8	12	90	150
3:25:50	90	20,8	12	91	150
3:26:00	90	20,8	12	90	150
3:26:10	90	20,8	12	91	150
3:26:20	90	20,8	12	90	150
3:26:30	90	20,8	12	90	150
3:26:40	90	20,8	12	90	150
3:26:50	90	20,7	12	90	150
3:27:00	90	20,7	12	90	150
3:27:10	90	20,7	12	90	150
3:27:20	90	20,8	12	90	150
3:27:30	90	20,8	12	90	150
3:27:40	90	20,8	12	90	150
3:27:50	90	20,8	12	90	150
3:28:00	90	20,8	12	91	150
3:28:10	90	20,8	12	91	150
3:28:20	90	20,8	12	91	150
3:28:30	90	20,8	12	91	150
3:28:40	90	20,8	12	91	150
3:28:50	90	20,8	12	91	150
3:29:00	90	20,8	12	91	150
3:29:10	90	20,8	12	91	150
3:29:20	90	20,8	12	90	150
3:29:30	90	20,8	12	91	150
3:29:40	90	20,8	12	90	150
3:29:50	90	20,8	12	91	150
3:30:00	90	20,8	12	91	150
3:30:10	90	20,8	12	90	150
3:30:20	90	20,8	12	90	150
3:30:30	90	20,8	12	90	150
3:30:40	90	20,8	12	91	150
3:30:50	90	20,8	12	90	150
3:31:00	90	20,8	12	91	150
3:31:10	90	20,8	12	90	150
3:31:20	90	20,8	12	90	150
3:31:30	90	20,8	12	90	150
3:31:40	90	20,8	12	90	150
3:31:50	90	20,8	12	90	150
3:32:00	90	20,8	12	90	150
3:32:10	90	20,8	12	90	150
3:32:20	90	20,8	12	90	150
3:32:30	90	20,8	12	90	150
3:32:40	90	20,8	12	90	150
3:32:50	90	20,8	12	90	150
3:33:00	90	20,8	12	90	150
3:33:10	90	20,7	12	90	150
3:33:20	90	20,7	12	90	150
3:33:30	90	20,7	12	90	150
3:33:40	90	20,7	12	90	150
3:33:50	90	20,7	12	90	150
3:34:00	90	20,7	12	90	150
3:34:10	90	20,7	12	90	150
3:34:20	90	20,8	12	90	150
3:34:30	90	20,8	12	91	150
3:34:40	90	20,8	12	90	150
3:34:50	90	20,8	12	91	150
3:35:00	90	20,8	12	90	150
3:35:10	90	20,8	12	91	150
3:35:20	90	20,8	12	90	150
3:35:30	90	20,8	12	90	150
3:35:40	90	20,8	12	90	150
3:35:50	90	20,8	12	90	150
3:36:00	90	20,8	12	90	150
3:36:10	90	20,8	12	90	150
3:36:20	90	20,8	12	90	150
3:36:30	90	20,8	12	90	150
3:36:40	90	20,8	12	90	150
3:36:50	90	20,8	12	90	150
3:37:00	90	20,8	12	90	150
3:37:10	90	20,8	12	90	150
3:37:20	90	20,8	12	90	150
3:37:30	90	20,8	12	90	150
3:37:40	90	20,8	12	91	150
3:37:50	90	20,8	12	90	150
3:38:00	90	20,8	12	91	150
3:38:10	90	20,8	12	90	150
3:38:20	90	20,8	12	91	150
3:38:30	90	20,8	12	90	150
3:38:40	90	20,8	12	91	150
3:38:50	90	20,8	12	91	150
3:39:00	90	20,8	12	91	150
3:39:10	90	20,8	12	91	150
3:39:20	90	20,8	12	91	150
3:39:30	90	20,8	12	91	150
3:39:40	90	20,8	12	90	150
3:39:50	90	20,8	12	90	150
3:40:00	90	20,8	12	90	150
3:40:10	90	20,8	12	91	150
3:40:20	90	20,8	12	91	150
3:40:30	90	20,8	12	91	150
3:40:40	90	20,8	12	90	150
3:40:50	90	20,8	12	91	150
3:41:00	90	20,8	12	91	150
3:41:10	90	20,8	12	91	150
3:41:20	90	20,8	12	90	150
3:41:30	90	20,8	12	90	150
3:41:40	90	20,8	12	90	150
3:41:50	90	20,8	12	90	150
3:42:00	90	20,8	12	90	150
3:42:10	90	20,8	12	90	150
3:42:20	90	20,8	12	90	150
3:42:30	90	20,8	12	90	150
3:42:40	90	20,8	12	91	150
3:42:50	90	20,8	12	91	150
3:43:00	90	20,8	12	90	150
3:43:10	90	20,8	12	91	150
3:43:20	90	20,8	12	91	150
3:43:30	90	20,8	12	91	150
3:43:40	90	20,8	12	91	150
3:43:50	90	20,8	12	91	150
3:44:00	90	20,8	12	91	150
3:44:10	90	20,8	12	91	150
3:44:20	90	20,8	12	90	150
3:44:30	90	20,8	12	90	150
3:44:40	90	20,8	12	91	150
3:44:50	90	20,8	12	90	150
3:45:00	90	20,8	12	90	150
3:45:10	90	20,8	12	90	150
3:45:20	90	20,8	12	90	150
3:45:30	90	20,8	12	90	150
3:45:40	90	20,8	12	90	150
3:45:50	90	20,8	12	90	150
3:46:00	90	20,8	12	90	150
3:46:10	90	20,7	12	90	150
3:46:20	90	20,7	12	90	150
3:46:30	90	20,7	12	90	150
3:46:40	90	20,7	12	90	150
3:46:50	90	20,7	12	90	150
3:47:00	90	20,7	12	90	150
3:47:10	90	20,7	12	90	150
3:47:20	90	20,7	12	90	150
3:47:30	90	20,7	12	90	150
3:47:40	90	20,7	12	90	150
3:47:50	90	20,7	12	90	150
3:48:00	90	20,7	12	90	150
3:48:10	90	20,7	12	90	150
3:48:20	90	20,8	12	90	150
3:48:30	90	20,8	12	91	150
3:48:40	90	20,8	12	91	150
3:48:50	90	20,8	12	91	150
3:49:00	90	20,8	12	91	150
3:49:10	90	20,8	12	91	150
3:49:20	90	20,8	12	91	150
3:49:30	90	20,8	12	90	150
3:49:40	90	20,8	12	91	150
3:49:50	90	20,8	12	91	150
3:50:00	90	20,8	12	90	150
3:50:10	90	20,8	12	90	150
3:50:20	90	20,8	12	90	150
3:50:30	90	20,8	12	90	150
3:50:40	90	20,8	12	90	150
3:50:50	90	20,8	12	90	150
3:51:00	90	20,8	12	91	150
3:51:10	90	20,8	12	90	150
3:51:20	90	20,8	12	91	150
3:51:30	90	20,8	12	91	150
3:51:40	90	20,8	12	90	150
3:51:50	90	20,8	12	91	150
3:52:00	90	20,8	12	91	150
3:52:10	90	20,8	12	91	150
3:52:20	90	20,8	12	90	150
3:52:30	90	20,8	12	90	150
3:52:40	90	20,8	12	90	150
3:52:50	90	20,7	12	90	150
3:53:00	90	20,7	12	90	150
3:53:10	90	20,7	12	90	150
3:53:20	90	20,8	12	90	150
3:53:30	90	20,7	12	90	150
3:53:40	90	20,7	12	90	150
3:53:50	90	20,7	12	90	150
3:54:00	90	20,7	12	90	150
3:54:10	90	20,7	12	90	150
3:54:20	90	20,7	12	90	150
3:54:30	90	20,7	12	90	150
3:54:40	90	20,7	12	90	150
3:54:50	90	20,7	12	90	150
3:55:00	90	20,7	12	90	150
3:55:10	90	20,7	12	90	150
3:55:20	90	20,7	12	90	150
3:55:30	90	20,7	12	90	150
3:55:40	90	20,7	12	90	150
3:55:50	90	20,7	12	90	150
3:56:00	90	20,7	12	90	150
3:56:10	90	20,7	12	90	150
3:56:20	90	20,7	12	90	150
3:56:30	90	20,7	12	90	150
3:56:40	90	20,7	12	90	150
3:56:50	90	20,7	12	90	150
3:57:00	90	20,7	12	90	150
3:57:10	90	20,7	12	90	150
3:57:20	90	20,7	12	90	150
3:57:30	90	20,7	12	90	150
3:57:40	90	20,7	12	90	150
3:57:50	90	20,7	12	90	150
3:58:00	90	20,7	12	90	150
3:58:10	90	20,6	12	90	150
3:58:20	90	20,6	12	90	150
3:58:30	90	20,6	12	90	150
3:58:40	90	20,6	12	90	150
3:58:50	90	20,6	12	90	150
3:59:00	90	20,6	12	90	150
3:59:10	90	20,6	12	90	150
3:59:20	90	20,6	12	90	150
3:59:30	90	20,6	12	90	150
3:59:40	90	20,6	12	90	150
3:59:50	90	20,6	12	90	150
4:00:00	90	20,6	12	90	150
4:00:10	90	20,6	12	90	150
4:00:20	90	20,5	12	90	150
4:00:30	90	20,5	12	90	150
4:00:40	90	20,5	12	90	150
4:00:50	90	20,5	12	90	150
4:01:00	90	20,5	12	90	150
4:01:10	90	20,5	12	90	150
4:01:20	90	20,5	12	90	150
4:01:30	90	20,5	12	90	150
4:01:40	90	20,5	12	90	150
4:01:50	90	20,5	12	90	150
4:02:00	90	20,5	12	90	150
4:02:10	90	20,4	12	90	150
4:02:20	90	20,5	12	90	150
4:02:30	90	20,4	12	90	150
4:02:40	90	20,4	12	90	150
4:02:50	90	20,4	12	90	150
4:03:00	90	20,4	12	90	150
4:03:10	90	20,4	12	90	150
4:03:20	90	20,4	14	90	150
4:03:30	90	20,4	14	90	150
4:03:40	90	20,5	14	90	150
4:03:50	90	20,5	14	90	150
4:04:00	90	20,5	14	90	150
4:04:10	90	20,5	14	90	150
4:04:20	90	20,5	14	90	150
4:04:30	90	20,5	14	90	150
4:04:40	90	20,5	14	90	150
4:04:50	90	20,5	14	90	150
4:05:00	90	20,5	14	90	150
4:05:10	90	20,5	14	90	150
4:05:20	90	20,5	14	90	150
4:05:30	90	20,5	14	90	150
4:05:40	90	20,5	14	90	150
4:05:50	90	20,5	14	90	150
4:06:00	90	20,6	14	90	150
4:06:10	90	20,6	14	91	150
4:06:20	90	20,6	14	90	150
4:06:30	90	20,6	14	90	150
4:06:40	90	20,6	14	90	150
4:06:50	90	20,6	14	90	150
4:07:00	90	20,6	20	90	150
4:07:10	90	20,6	20	90	150
4:07:20	90	20,6	20	90	150
4:07:30	90	20,6	20	90	150
4:07:40	90	20,6	20	90	150
4:07:50	90	20,6	20	91	150
4:08:00	90	20,6	20	91	150
4:08:10	90	20,6	20	90	150
4:08:20	90	20,6	20	90	150
4:08:30	90	20,6	21	90	150
4:08:40	90	20,6	21	90	150
4:08:50	90	20,6	21	90	150
4:09:00	90	20,6	21	90	150
4:09:10	90	20,6	21	90	150
4:09:20	90	20,6	21	91	150
4:09:30	90	20,6	25	91	150
4:09:40	90	20,6	25	90	150
4:09:50	90	20,6	25	90	150
4:10:00	90	20,6	25	91	150
4:10:10	90	20,6	25	90	150
4:10:20	90	20,6	25	90	150
4:10:30	90	20,6	26	90	150
4:10:40	90	20,6	26	90	150
4:10:50	90	20,5	27	90	150
4:11:00	90	20,5	27	90	150
4:11:10	90	20,5	27	90	150
4:11:20	90	20,5	28	90	150
4:11:30	90	20,5	28	90	150
4:11:40	90	20,5	30	90	150
4:11:50	90	20,4	30	90	150
4:12:00	90	20,4	30	90	150
4:12:10	90	20,4	30	90	150
4:12:20	90	20,4	30	90	150
4:12:30	90	20,4	30	90	150
4:12:40	90	20,4	31	90	150
4:12:50	90	20,4	31	90	150
4:13:00	90	20,3	34	90	150
4:13:10	90	20,3	35	90	150
4:13:20	90	20,3	35	90	150
4:13:30	90	20,3	35	90	150
4:13:40	90	20,3	35	90	150
4:13:50	90	20,3	35	90	150
4:14:00	90	20,2	36	90	150
4:14:10	90	20,2	36	90	150
4:14:20	90	20,2	37	90	150
4:14:30	90	20,1	37	90	150
4:14:40	90	20,1	38	90	150
4:14:50	90	20,1	38	89	150
4:15:00	90	20,1	38	89	150
4:15:10	90	20,1	38	90	150
4:15:20	90	20,1	38	89	150
4:15:30	90	20,0	41	89	150
4:15:40	90	20,0	41	89	150
4:15:50	90	20,0	42	89	150
4:16:00	90	20,0	42	89	150
4:16:10	90	20,0	42	89	150
4:16:20	90	20,0	42	89	150
4:16:30	90	20,0	43	89	150
4:16:40	90	20,0	44	89	150
4:16:50	90	20,0	46	89	150
4:17:00	90	20,3	46	89	150
4:17:10	90	20,3	47	89	150
4:17:20	90	20,3	47	89	150
4:17:30	90	20,3	50	89	150
4:17:40	90	20,2	51	89	150
4:17:50	90	20,2	52	89	150
4:18:00	90	20,2	53	89	150
4:18:10	90	20,2	53	89	150
4:18:20	90	20,2	53	89	150
4:18:30	90	20,2	53	89	150
4:18:40	90	20,2	53	89	150
4:18:50	90	20,1	57	89	150
4:19:00	90	20,1	58	89	150
4:19:10	90	20,1	58	89	150
4:19:20	90	20,1	59	89	150
4:19:30	90	20,1	60	89	150
4:19:40	90	20,1	61	89	150
4:19:50	90	20,1	61	89	150
4:20:00	90	20,1	61	89	150
4:20:10	90	20,1	61	89	150
4:20:20	90	20,1	62	89	150
4:20:30	90	20,1	62	89	150
4:20:40	90	20,1	62	89	150
4:20:50	90	20,1	63	89	150
4:21:00	90	20,0	63	89	150
4:21:10	90	20,0	63	89	150
4:21:20	90	20,0	63	89	150
4:21:30	90	20,0	63	89	150
4:21:40	90	20,0	64	89	150
4:21:50	90	20,0	64	89	150
4:22:00	90	20,1	64	89	150
4:22:10	90	20,1	64	89	150
4:22:20	90	20,1	64	89	150
4:22:30	90	20,1	65	89	150
4:22:40	90	20,0	65	89	150
4:22:50	90	20,0	65	89	150
4:23:00	90	20,1	65	89	150
4:23:10	90	20,1	65	89	150
4:23:20	90	20,1	65	89	150
4:23:30	90	20,1	65	89	150
4:23:40	90	20,1	65	89	150
4:23:50	90	20,1	65	89	150
4:24:00	90	20,1	65	89	150
4:24:10	90	20,1	65	89	150
4:24:20	90	20,1	65	89	150
4:24:30	90	20,1	65	89	150
4:24:40	90	20,1	65	89	150
4:24:50	90	20,1	65	89	150
4:25:00	90	20,1	65	89	150
4:25:10	90	20,2	65	90	150
4:25:20	90	20,2	65	89	150
4:25:30	90	20,2	65	90	150
4:25:40	90	20,2	65	89	150
4:25:50	90	20,2	65	90	150
4:26:00	90	20,2	65	90	150
4:26:10	90	20,2	65	89	150
4:26:20	90	20,2	65	90	150
4:26:30	90	20,2	65	90	150
4:26:40	90	20,2	65	90	150
4:26:50	90	20,2	65	90	150
4:27:00	90	20,3	65	90	150
4:27:10	90	20,3	65	90	150
4:27:20	90	20,3	64	90	150
4:27:30	90	20,3	64	90	150
4:27:40	90	20,3	62	90	150
4:27:50	90	20,4	62	90	150
4:28:00	90	20,4	61	90	150
4:28:10	90	20,4	61	90	150
4:28:20	90	20,4	60	90	150
4:28:30	90	20,4	60	90	150
4:28:40	90	20,5	60	90	150
4:28:50	90	20,5	60	90	150
4:29:00	90	20,5	59	90	150
4:29:10	90	20,5	59	90	150
4:29:20	90	20,5	58	90	150
4:29:30	90	20,5	58	90	150
4:29:40	90	20,5	57	90	150
4:29:50	90	20,6	57	91	150
4:30:00	90	20,6	57	90	150
4:30:10	90	20,6	56	91	150
4:30:20	90	20,6	56	90	150
4:30:30	90	20,6	56	90	150
4:30:40	90	20,6	56	91	150
4:30:50	90	20,6	56	91	150
4:31:00	90	20,6	56	91	150
4:31:10	90	20,6	56	91	150
4:31:20	90	20,6	56	91	150
4:31:30	90	20,6	56	91	150
4:31:40	90	20,6	56	91	150
4:31:50	90	20,6	56	91	150
4:32:00	90	20,6	56	91	150
4:32:10	90	20,6	56	91	150
4:32:20	90	20,6	56	91	150
4:32:30	90	20,7	56	91	150
4:32:40	90	20,7	56	91	150
4:32:50	90	20,7	56	91	150
4:33:00	90	20,7	56	91	150
4:33:10	90	20,7	56	91	150
4:33:20	90	20,7	56	91	150
4:33:30	90	20,6	56	91	150
4:33:40	90	20,6	56	90	150
4:33:50	90	20,6	56	90	150
4:34:00	90	20,6	56	91	150
4:34:10	90	20,6	56	90	150
4:34:20	90	20,6	56	91	150
4:34:30	90	20,6	56	90	150
4:34:40	90	20,6	56	90	150
4:34:50	90	20,5	58	90	150
4:35:00	90	20,5	59	90	150
4:35:10	90	20,5	59	90	150
4:35:20	90	20,5	59	90	150
4:35:30	90	20,5	62	90	150
4:35:40	90	20,4	62	90	150
4:35:50	90	20,4	64	90	150
4:36:00	90	20,4	65	90	150
4:36:10	90	20,4	65	90	150
4:36:20	90	20,3	65	90	150
4:36:30	90	20,3	67	90	150
4:36:40	90	20,3	70	90	150
4:36:50	90	20,3	70	90	150
4:37:00	90	20,2	71	90	150
4:37:10	90	20,2	72	90	150
