Repository: ProgWizer/parser

File: project-root/data/Tests/Data Acquisition/2013 (508)/Con 1 G1890+30%SFlour+1%TLF-HT+0.45%CFL-6+0.1%CFR-12+0.1%TC-101+1%TA-1+0.05%LTR (90C).txt
--Test Summary--
Full Path and File Name	
Instrument Name	7322 Consistometer
Instrument Type	Model 7322 Consistometer - Variable Speed
Instrument Serial Number	
Test Start Date	16.01.2013
Test Start Time	11:33:49
Test Stop Date	16.01.2013
Test Stop Time	15:08:59
Test Length	3:35:10
Final Sample Time Offset	3:35:10
Controller Schedule Name	
Sampling Period	10 seconds
Comments	T: 90C(40min); P: 40MPa(40min); tap water
Information	WellID	Research
Information	Customer	Trican
Information	EngName	Shut Kostya
Information	CementClass	G
Information	CementMfr	Dyckerhoff-Sukhoy Log
Information	Additives	30%SFlour+1%TLF-HT+0.45%CFL-6+0.1%CFR-12+0.1%TC-101+1%TA-1+0.05%LTR
Information	Density	1890
Information	BHCT	90
Information	BHST	120
Information	FluidLoss	n/a
Information	JobType	Research
Initial Temperature (°C)	28 °C
Final Temperature (°C)	91 °C
Initial Pressure (MPa)	0,2 MPa
Final Pressure (MPa)	40,2 MPa
Initial Consistency (Bc)	17 Bc
Final Consistency (Bc)	72 Bc
Initial Wall Temperature (°C)	25 °C
Final Wall Temperature (°C)	87 °C
Initial Motor Speed (RPM)	150 RPM
Final Motor Speed (RPM)	150 RPM
--Data--
Time (HH:MM:SS)	Temperature (°C)	Pressure (MPa)	Consistency (Bc)	Wall Temperature (°C)	Motor Speed (RPM)
0:00:00	28	0,2	17	25	150
0:00:10	28	0,3	17	25	150
0:00:20	28	0,4	16	25	150
0:00:30	28	0,6	16	26	150
0:00:40	28	0,8	16	26	150
0:00:50	28	1,1	16	27	150
0:01:00	28	1,2	16	28	150
0:01:10	28	1,4	16	28	150
0:01:20	28	1,5	16	29	150
0:01:30	28	1,8	16	29	150
0:01:40	28	2,0	16	30	150
0:01:50	29	2,3	16	31	150
0:02:00	29	2,6	16	32	150
0:02:10	29	3,0	16	32	150
0:02:20	29	3,4	16	33	150
0:02:30	29	3,7	16	34	150
0:02:40	29	3,8	16	35	150
0:02:50	29	4,0	16	37	150
0:03:00	29	4,2	16	37	150
0:03:10	29	4,4	16	38	150
0:03:20	29	4,5	16	38	150
0:03:30	29	4,7	16	40	150
0:03:40	30	4,8	16	41	150
0:03:50	30	5,0	16	41	150
0:04:00	30	5,2	16	44	150
0:04:10	30	5,4	16	47	150
0:04:20	31	5,5	16	47	150
0:04:30	31	5,6	16	48	150
0:04:40	31	5,8	16	48	150
0:04:50	32	6,0	16	48	150
0:05:00	32	6,1	16	49	150
0:05:10	32	6,3	16	49	150
0:05:20	33	6,5	16	49	150
0:05:30	33	6,7	16	50	150
0:05:40	33	6,8	16	49	150
0:05:50	34	7,0	16	50	150
0:06:00	34	7,1	16	50	150
0:06:10	34	7,3	16	49	150
0:06:20	35	7,5	16	50	150
0:06:30	35	7,6	16	50	150
0:06:40	35	7,8	16	50	150
0:06:50	36	8,0	16	51	150
0:07:00	36	8,1	16	50	150
0:07:10	36	8,3	15	51	150
0:07:20	36	8,5	15	50	150
0:07:30	37	8,6	15	51	150
0:07:40	37	8,7	15	51	150
0:07:50	37	8,9	15	51	150
0:08:00	38	9,1	15	51	150
0:08:10	38	9,3	15	51	150
0:08:20	38	9,4	15	53	150
0:08:30	39	9,6	15	52	150
0:08:40	39	9,8	15	53	150
0:08:50	39	10,0	15	54	150
0:09:00	39	10,1	15	53	150
0:09:10	40	10,3	15	53	150
0:09:20	40	10,5	15	53	150
0:09:30	40	10,6	15	54	150
0:09:40	41	10,8	15	54	150
0:09:50	41	10,9	15	54	150
0:10:00	41	11,1	15	54	150
0:10:10	42	11,3	15	54	150
0:10:20	42	11,4	15	55	150
0:10:30	42	11,6	14	55	150
0:10:40	42	11,8	14	55	150
0:10:50	43	11,9	14	55	150
0:11:00	43	12,1	14	56	150
0:11:10	43	12,3	14	56	150
0:11:20	44	12,4	14	56	150
0:11:30	44	12,6	14	56	150
0:11:40	44	12,7	14	57	150
0:11:50	44	12,9	14	57	150
0:12:00	45	13,1	14	57	150
0:12:10	45	13,2	14	57	150
0:12:20	45	13,4	14	57	150
0:12:30	46	13,6	14	57	150
0:12:40	46	13,8	14	58	150
0:12:50	46	13,9	14	58	150
0:13:00	46	14,1	14	58	150
0:13:10	47	14,3	14	58	150
0:13:20	47	14,5	14	59	150
0:13:30	47	14,5	14	59	150
0:13:40	47	14,7	14	59	150
0:13:50	48	14,9	14	59	150
0:14:00	48	15,1	14	59	150
0:14:10	48	15,2	14	59	150
0:14:20	48	15,4	14	60	150
0:14:30	49	15,6	14	60	150
0:14:40	49	15,8	13	60	150
0:14:50	49	15,8	13	60	150
0:15:00	50	16,0	13	61	150
0:15:10	50	16,2	13	61	150
0:15:20	50	16,4	13	61	150
0:15:30	50	16,6	13	61	150
0:15:40	51	16,7	13	61	150
0:15:50	51	16,9	13	61	150
0:16:00	51	17,1	13	62	150
0:16:10	51	17,3	13	62	150
0:16:20	52	17,4	13	62	150
0:16:30	52	17,5	13	62	150
0:16:40	52	17,7	13	62	150
0:16:50	52	17,9	13	63	150
0:17:00	53	18,1	13	63	150
0:17:10	53	18,3	13	63	150
0:17:20	53	18,3	13	64	150
0:17:30	53	18,5	13	64	150
0:17:40	54	18,7	13	64	150
0:17:50	54	18,9	13	64	150
0:18:00	54	19,1	13	65	150
0:18:10	54	19,2	13	65	150
0:18:20	55	19,4	13	65	150
0:18:30	55	19,5	13	65	150
0:18:40	55	19,7	13	66	150
0:18:50	55	19,9	13	66	150
0:19:00	56	20,0	13	66	150
0:19:10	56	20,2	13	67	150
0:19:20	56	20,3	12	67	150
0:19:30	56	20,5	12	67	150
0:19:40	57	20,7	12	68	150
0:19:50	57	20,8	12	68	150
0:20:00	57	21,0	12	68	150
0:20:10	57	21,2	12	69	150
0:20:20	58	21,3	12	69	150
0:20:30	58	21,5	12	69	150
0:20:40	58	21,7	12	70	150
0:20:50	58	21,8	12	70	150
0:21:00	59	22,0	12	70	150
0:21:10	59	22,2	12	70	150
0:21:20	59	22,3	12	71	150
0:21:30	59	22,5	12	71	150
0:21:40	60	22,7	12	71	150
0:21:50	60	22,9	12	72	150
0:22:00	60	23,0	12	72	150
0:22:10	60	23,2	12	72	150
0:22:20	61	23,4	12	72	150
0:22:30	61	23,5	12	73	150
0:22:40	61	23,7	12	73	150
0:22:50	61	23,9	12	73	150
0:23:00	62	24,0	12	73	150
0:23:10	62	24,2	12	74	150
0:23:20	62	24,4	12	74	150
0:23:30	62	24,6	12	74	150
0:23:40	63	24,6	12	74	150
0:23:50	63	24,8	11	75	150
0:24:00	63	25,0	11	75	150
0:24:10	63	25,2	11	75	150
0:24:20	64	25,3	11	75	150
0:24:30	64	25,6	11	76	150
0:24:40	64	25,6	11	76	150
0:24:50	65	25,8	11	76	150
0:25:00	65	26,0	11	77	150
0:25:10	65	26,2	11	77	150
0:25:20	65	26,3	11	77	150
0:25:30	66	26,5	11	77	150
0:25:40	66	26,7	11	78	150
0:25:50	66	26,9	11	78	150
0:26:00	66	26,9	11	78	150
0:26:10	67	27,1	11	78	150
0:26:20	67	27,3	11	79	150
0:26:30	67	27,6	11	79	150
0:26:40	67	27,6	11	79	150
0:26:50	68	27,8	11	79	150
0:27:00	68	28,0	11	80	150
0:27:10	68	28,2	11	80	150
0:27:20	68	28,2	11	80	150
0:27:30	69	28,4	11	80	150
0:27:40	69	28,6	11	81	150
0:27:50	69	28,9	11	81	150
0:28:00	69	28,9	11	82	150
0:28:10	70	29,1	11	82	150
0:28:20	70	29,3	11	82	150
0:28:30	70	29,5	11	82	150
0:28:40	71	29,7	11	82	150
0:28:50	71	29,7	11	83	150
0:29:00	71	29,9	11	83	150
0:29:10	71	30,1	11	83	150
0:29:20	72	30,3	11	83	150
0:29:30	72	30,5	11	84	150
0:29:40	72	30,6	11	84	150
0:29:50	72	30,8	11	84	150
0:30:00	73	31,0	11	84	150
0:30:10	73	31,2	10	84	150
0:30:20	73	31,4	10	85	150
0:30:30	73	31,4	10	85	150
0:30:40	74	31,6	10	85	150
0:30:50	74	31,8	10	85	150
0:31:00	74	31,9	10	86	150
0:31:10	74	32,1	10	86	150
0:31:20	75	32,3	10	86	150
0:31:30	75	32,4	10	87	150
0:31:40	75	32,6	10	87	150
0:31:50	75	32,8	10	87	150
0:32:00	76	33,0	10	87	150
0:32:10	76	33,2	10	87	150
0:32:20	76	33,2	10	88	150
0:32:30	76	33,5	10	88	150
0:32:40	77	33,7	10	89	150
0:32:50	77	33,6	10	88	150
0:33:00	77	33,8	10	88	150
0:33:10	77	34,1	10	89	150
0:33:20	78	34,3	10	89	150
0:33:30	78	34,5	10	89	150
0:33:40	78	34,6	10	90	150
0:33:50	78	34,8	10	90	150
0:34:00	79	34,8	10	90	150
0:34:10	79	35,0	10	91	150
0:34:20	79	35,3	10	91	150
0:34:30	79	35,5	10	91	150
0:34:40	80	35,5	10	92	150
0:34:50	80	35,7	10	92	150
0:35:00	80	36,0	10	92	150
0:35:10	80	36,0	10	92	150
0:35:20	81	36,2	10	92	150
0:35:30	81	36,4	10	93	150
0:35:40	81	36,7	10	93	150
0:35:50	81	36,7	10	93	150
0:36:00	82	37,0	10	94	150
0:36:10	82	37,2	10	94	150
0:36:20	82	37,2	10	94	150
0:36:30	82	37,4	10	95	150
0:36:40	83	37,7	10	95	150
0:36:50	83	37,6	10	95	150
0:37:00	83	37,9	10	95	150
0:37:10	83	38,1	10	96	150
0:37:20	84	38,2	10	96	150
0:37:30	84	38,5	10	97	150
0:37:40	84	38,6	10	97	150
0:37:50	84	38,6	10	98	150
0:38:00	85	39,0	10	99	150
0:38:10	85	38,9	10	99	150
0:38:20	85	39,1	10	99	150
0:38:30	86	39,2	10	99	150
0:38:40	86	39,4	10	99	150
0:38:50	86	39,6	10	99	150
0:39:00	86	39,8	10	99	150
0:39:10	87	40,0	10	99	150
0:39:20	87	40,1	10	99	150
0:39:30	87	40,4	10	100	150
0:39:40	88	40,5	10	100	150
0:39:50	88	40,8	10	100	150
0:40:00	88	41,0	10	100	150
0:40:10	88	40,9	10	100	150
0:40:20	89	40,7	10	100	150
0:40:30	89	40,8	10	101	150
0:40:40	89	40,9	10	100	150
0:40:50	89	40,9	10	100	150
0:41:00	89	41,0	10	100	150
0:41:10	90	41,0	10	100	150
0:41:20	90	40,9	10	99	150
0:41:30	90	40,9	10	99	150
0:41:40	90	40,8	10	98	150
0:41:50	91	40,8	10	98	150
0:42:00	91	40,7	10	97	150
0:42:10	91	40,5	10	97	150
0:42:20	91	40,4	10	97	150
0:42:30	91	40,3	10	97	150
0:42:40	91	40,2	10	96	150
0:42:50	91	40,1	10	96	150
0:43:00	92	40,1	10	95	150
0:43:10	92	40,0	10	95	150
0:43:20	92	40,0	10	95	150
0:43:30	92	40,3	10	95	150
0:43:40	92	40,2	10	95	150
0:43:50	92	40,1	10	94	150
0:44:00	92	40,1	10	94	150
0:44:10	92	40,0	10	94	150
0:44:20	92	39,9	10	94	150
0:44:30	92	40,0	10	94	150
0:44:40	92	40,1	10	94	150
0:44:50	92	40,3	10	94	150
0:45:00	92	40,3	10	94	150
0:45:10	92	40,3	10	94	150
0:45:20	92	40,2	10	94	150
0:45:30	92	40,2	10	93	150
0:45:40	92	40,2	10	93	150
0:45:50	92	40,2	10	93	150
0:46:00	92	40,2	10	94	150
0:46:10	92	40,2	10	93	150
0:46:20	92	40,3	10	94	150
0:46:30	91	40,3	10	93	150
0:46:40	91	40,3	10	94	150
0:46:50	91	40,4	10	94	150
0:47:00	91	40,4	10	94	150
0:47:10	91	40,4	10	94	150
0:47:20	91	40,5	10	94	150
0:47:30	91	40,5	10	94	150
0:47:40	91	40,6	10	94	150
0:47:50	91	40,6	10	94	150
0:48:00	91	40,7	10	94	150
0:48:10	91	40,7	10	94	150
0:48:20	91	40,7	10	94	150
0:48:30	91	40,7	10	94	150
0:48:40	91	40,7	10	94	150
0:48:50	91	40,7	10	94	150
0:49:00	91	40,7	10	94	150
0:49:10	91	40,7	10	94	150
0:49:20	91	40,7	10	94	150
0:49:30	91	40,7	10	94	150
0:49:40	91	40,7	10	93	150
0:49:50	91	40,7	10	93	150
0:50:00	91	40,7	10	93	150
0:50:10	91	40,7	10	93	150
0:50:20	91	40,7	10	93	150
0:50:30	91	40,7	10	93	150
0:50:40	91	40,7	10	93	150
0:50:50	91	40,7	10	93	150
0:51:00	91	40,7	10	93	150
0:51:10	91	40,7	10	93	150
0:51:20	91	40,7	10	93	150
0:51:30	91	40,7	10	93	150
0:51:40	91	40,7	10	93	150
0:51:50	91	40,7	10	93	150
0:52:00	91	40,7	10	93	150
0:52:10	91	40,7	10	93	150
0:52:20	91	40,7	10	93	150
0:52:30	91	40,7	10	93	150
0:52:40	91	40,7	10	93	150
0:52:50	91	40,7	10	93	150
0:53:00	91	40,8	10	93	150
0:53:10	91	40,8	10	93	150
0:53:20	91	40,8	10	93	150
0:53:30	91	40,9	10	93	150
0:53:40	91	40,9	10	93	150
0:53:50	91	40,9	10	93	150
0:54:00	91	40,9	10	93	150
0:54:10	91	40,9	10	93	150
0:54:20	91	40,9	10	93	150
0:54:30	91	40,9	10	93	150
0:54:40	91	41,0	10	93	150
0:54:50	91	41,0	10	93	150
0:55:00	91	41,0	10	93	150
0:55:10	91	40,8	10	93	150
0:55:20	91	40,7	10	92	150
0:55:30	91	40,7	10	93	150
0:55:40	91	40,7	10	93	150
0:55:50	91	40,7	10	93	150
0:56:00	91	40,7	10	93	150
0:56:10	90	40,8	10	93	150
0:56:20	90	40,8	10	93	150
0:56:30	90	40,8	10	93	150
0:56:40	90	40,8	10	93	150
0:56:50	90	40,9	10	93	150
0:57:00	90	40,9	10	93	150
0:57:10	90	40,9	10	93	150
0:57:20	90	40,9	10	93	150
0:57:30	90	40,9	10	93	150
0:57:40	90	40,9	10	92	150
0:57:50	90	40,9	10	93	150
0:58:00	90	41,0	10	93	150
0:58:10	90	41,0	10	93	150
0:58:20	90	41,0	10	93	150
0:58:30	90	41,0	10	93	150
0:58:40	90	41,0	10	92	150
0:58:50	90	41,0	10	92	150
0:59:00	90	41,0	10	92	150
0:59:10	90	41,0	10	92	150
0:59:20	90	41,0	10	92	150
0:59:30	90	40,7	10	92	150
0:59:40	90	40,7	10	92	150
0:59:50	90	40,8	10	92	150
1:00:00	90	40,8	10	93	150
1:00:10	90	40,8	10	93	150
1:00:20	90	40,9	10	93	150
1:00:30	90	40,9	10	92	150
1:00:40	90	40,9	10	92	150
1:00:50	90	40,9	10	92	150
1:01:00	90	40,8	10	92	150
1:01:10	90	40,8	10	92	150
1:01:20	90	40,8	10	92	150
1:01:30	90	40,8	10	92	150
1:01:40	90	40,8	10	92	150
1:01:50	90	40,8	10	92	150
1:02:00	90	40,8	10	92	150
1:02:10	90	40,8	10	92	150
1:02:20	90	40,8	10	92	150
1:02:30	90	40,8	10	92	150
1:02:40	90	40,8	10	92	150
1:02:50	90	40,8	10	92	150
1:03:00	90	40,8	10	92	150
1:03:10	90	40,8	10	92	150
1:03:20	90	40,9	10	92	150
1:03:30	90	40,9	10	92	150
1:03:40	90	40,9	10	92	150
1:03:50	90	40,9	10	92	150
1:04:00	90	41,0	10	92	150
1:04:10	90	41,0	10	92	150
1:04:20	90	40,9	10	92	150
1:04:30	90	40,8	10	92	150
1:04:40	90	40,8	10	92	150
1:04:50	90	40,8	10	92	150
1:05:00	90	40,8	10	92	150
1:05:10	90	40,8	10	92	150
1:05:20	90	40,9	10	92	150
1:05:30	90	40,9	10	92	150
1:05:40	90	40,9	10	92	150
1:05:50	90	40,9	10	92	150
1:06:00	90	40,9	10	92	150
1:06:10	90	40,9	10	92	150
1:06:20	90	40,9	10	92	150
1:06:30	90	41,0	10	92	150
1:06:40	90	41,0	10	92	150
1:06:50	90	40,7	10	92	150
1:07:00	90	40,7	10	92	150
1:07:10	90	40,7	10	92	150
1:07:20	90	40,7	10	92	150
1:07:30	90	40,7	10	92	150
1:07:40	90	40,8	10	92	150
1:07:50	90	40,8	10	92	150
1:08:00	90	40,8	10	92	150
1:08:10	90	40,8	10	92	150
1:08:20	90	40,8	10	92	150
1:08:30	90	40,8	10	92	150
1:08:40	90	40,8	10	92	150
1:08:50	90	40,8	10	92	150
1:09:00	90	40,8	10	92	150
1:09:10	90	40,8	10	92	150
1:09:20	90	40,8	10	92	150
1:09:30	90	40,8	10	92	150
1:09:40	90	40,8	10	92	150
1:09:50	90	40,8	10	92	150
1:10:00	90	40,8	10	92	150
1:10:10	90	40,8	10	92	150
1:10:20	90	40,8	10	92	150
1:10:30	90	40,8	10	92	150
1:10:40	90	40,8	10	92	150
1:10:50	90	40,8	10	92	150
1:11:00	90	40,8	10	92	150
1:11:10	90	40,8	10	92	150
1:11:20	90	40,8	10	92	150
1:11:30	90	40,9	10	92	150
1:11:40	90	40,9	10	92	150
1:11:50	90	40,9	10	92	150
1:12:00	90	40,9	10	92	150
1:12:10	90	40,9	10	92	150
1:12:20	90	40,9	10	92	150
1:12:30	90	40,9	10	92	150
1:12:40	90	40,9	10	92	150
1:12:50	90	40,9	10	92	150
1:13:00	90	40,9	10	92	150
1:13:10	90	40,9	10	92	150
1:13:20	90	41,0	10	92	150
1:13:30	90	41,0	10	92	150
1:13:40	90	41,0	10	92	150
1:13:50	90	41,0	10	92	150
1:14:00	90	40,7	10	92	150
1:14:10	90	40,7	10	92	150
1:14:20	90	40,8	10	92	150
1:14:30	90	40,8	10	92	150
1:14:40	90	40,8	10	92	150
1:14:50	90	40,8	10	92	150
1:15:00	90	40,8	10	92	150
1:15:10	90	40,8	10	92	150
1:15:20	90	40,8	10	92	150
1:15:30	90	40,8	10	92	150
1:15:40	90	40,8	10	92	150
1:15:50	90	40,8	10	92	150
1:16:00	90	40,8	10	92	150
1:16:10	90	40,8	10	92	150
1:16:20	90	40,8	9	92	150
1:16:30	90	40,8	9	92	150
1:16:40	90	40,8	9	92	150
1:16:50	90	40,8	9	92	150
1:17:00	90	40,8	9	91	150
1:17:10	90	40,8	9	92	150
1:17:20	90	40,8	9	91	150
1:17:30	90	40,8	9	91	150
1:17:40	90	40,8	9	91	150
1:17:50	90	40,8	9	91	150
1:18:00	90	40,9	9	91	150
1:18:10	90	40,9	9	92	150
1:18:20	90	40,9	9	92	150
1:18:30	90	40,9	9	92	150
1:18:40	90	40,9	9	91	150
1:18:50	90	40,9	9	91	150
1:19:00	90	40,9	9	91	150
1:19:10	90	40,9	9	91	150
1:19:20	90	40,9	9	92	150
1:19:30	90	40,9	9	91	150
1:19:40	90	40,9	9	91	150
1:19:50	90	40,9	9	91	150
1:20:00	90	40,9	9	92	150
1:20:10	90	40,9	9	91	150
1:20:20	90	41,0	9	91	150
1:20:30	90	41,0	9	92	150
1:20:40	90	40,9	9	91	150
1:20:50	90	40,8	9	92	150
1:21:00	90	40,8	9	92	150
1:21:10	90	40,9	9	92	150
1:21:20	90	40,9	9	92	150
1:21:30	90	40,9	9	92	150
1:21:40	90	40,9	9	92	150
1:21:50	90	40,9	9	92	150
1:22:00	90	40,9	9	92	150
1:22:10	90	40,9	9	92	150
1:22:20	90	40,9	9	91	150
1:22:30	90	40,9	9	91	150
1:22:40	90	40,9	9	92	150
1:22:50	90	40,9	9	91	150
1:23:00	90	40,8	9	91	150
1:23:10	90	40,8	9	91	150
1:23:20	90	40,8	9	91	150
1:23:30	90	40,8	9	91	150
1:23:40	90	40,8	9	91	150
1:23:50	90	40,8	9	91	150
1:24:00	90	40,8	9	91	150
1:24:10	90	40,8	9	91	150
1:24:20	90	40,8	9	91	150
1:24:30	90	40,8	9	91	150
1:24:40	90	40,8	9	91	150
1:24:50	90	40,8	9	91	150
1:25:00	90	40,8	9	91	150
1:25:10	90	40,8	9	91	150
1:25:20	90	40,9	9	91	150
1:25:30	90	40,9	9	91	150
1:25:40	90	40,9	9	91	150
1:25:50	90	40,9	9	91	150
1:26:00	90	40,9	9	91	150
1:26:10	90	40,9	9	91	150
1:26:20	90	40,9	9	91	150
1:26:30	90	41,0	9	91	150
1:26:40	90	40,7	9	91	150
1:26:50	90	40,7	9	91	150
1:27:00	90	40,7	9	91	150
1:27:10	90	40,7	9	92	150
1:27:20	90	40,8	9	92	150
1:27:30	90	40,8	9	92	150
1:27:40	90	40,8	9	91	150
1:27:50	90	40,8	9	91	150
1:28:00	90	40,8	9	91	150
1:28:10	90	40,8	9	91	150
1:28:20	90	40,8	9	91	150
1:28:30	90	40,8	9	91	150
1:28:40	90	40,8	9	91	150
1:28:50	90	40,8	9	91	150
1:29:00	90	40,8	9	91	150
1:29:10	90	40,7	9	91	150
1:29:20	90	40,7	9	91	150
1:29:30	90	40,7	9	91	150
1:29:40	90	40,7	9	91	150
1:29:50	90	40,7	9	91	150
1:30:00	90	40,7	9	91	150
1:30:10	90	40,7	9	91	150
1:30:20	90	40,7	9	91	150
1:30:30	90	40,7	9	91	150
1:30:40	90	40,7	9	91	150
1:30:50	90	40,7	9	91	150
1:31:00	90	40,7	9	91	150
1:31:10	90	40,7	9	91	150
1:31:20	90	40,7	9	91	150
1:31:30	90	40,7	9	91	150
1:31:40	90	40,7	9	91	150
1:31:50	90	40,7	9	91	150
1:32:00	90	40,7	9	91	150
1:32:10	90	40,7	9	91	150
1:32:20	90	40,7	9	91	150
1:32:30	90	40,7	9	91	150
1:32:40	90	40,7	9	91	150
1:32:50	90	40,7	9	91	150
1:33:00	90	40,7	9	91	150
1:33:10	90	40,8	9	91	150
1:33:20	90	40,7	9	91	150
1:33:30	90	40,7	9	91	150
1:33:40	90	40,7	9	91	150
1:33:50	90	40,7	9	91	150
1:34:00	90	40,8	9	91	150
1:34:10	90	40,8	9	91	150
1:34:20	90	40,8	9	91	150
1:34:30	90	40,8	9	91	150
1:34:40	90	40,7	9	91	150
1:34:50	90	40,8	9	91	150
1:35:00	90	40,8	9	91	150
1:35:10	90	40,7	9	91	150
1:35:20	90	40,7	9	91	150
1:35:30	90	40,8	9	91	150
1:35:40	90	40,8	9	91	150
1:35:50	90	40,8	9	91	150
1:36:00	90	40,8	9	91	150
1:36:10	90	40,7	9	91	150
1:36:20	90	40,8	9	91	150
1:36:30	90	40,8	9	91	150
1:36:40	90	40,8	9	91	150
1:36:50	90	40,8	9	91	150
1:37:00	90	40,8	9	91	150
1:37:10	90	40,8	9	91	150
1:37:20	90	40,8	9	91	150
1:37:30	90	40,8	9	91	150
1:37:40	90	40,8	9	91	150
1:37:50	90	40,8	9	91	150
1:38:00	90	40,8	9	91	150
1:38:10	90	40,8	9	91	150
1:38:20	90	40,8	9	91	150
1:38:30	90	40,8	9	91	150
1:38:40	90	40,8	9	91	150
1:38:50	90	40,8	9	91	150
1:39:00	90	40,8	9	91	150
1:39:10	90	40,8	9	91	150
1:39:20	90	40,8	9	91	150
1:39:30	90	40,8	9	91	150
1:39:40	90	40,8	9	91	150
1:39:50	90	40,8	9	91	150
1:40:00	90	40,8	9	91	150
1:40:10	90	40,8	9	91	150
1:40:20	90	40,8	9	91	150
1:40:30	90	40,8	9	91	150
1:40:40	90	40,8	9	91	150
1:40:50	90	40,8	9	91	150
1:41:00	90	40,9	9	91	150
1:41:10	90	40,9	9	91	150
1:41:20	90	40,9	9	91	150
1:41:30	90	40,9	9	91	150
1:41:40	90	40,9	9	91	150
1:41:50	90	40,9	9	91	150
1:42:00	90	40,9	9	91	150
1:42:10	90	40,9	9	91	150
1:42:20	90	40,9	9	91	150
1:42:30	90	40,9	9	91	150
1:42:40	90	40,9	9	91	150
1:42:50	90	41,0	9	91	150
1:43:00	90	41,0	9	91	150
1:43:10	90	41,0	9	91	150
1:43:20	90	40,9	9	91	150
1:43:30	90	40,9	9	91	150
1:43:40	90	40,9	9	91	150
1:43:50	90	40,9	9	91	150
1:44:00	90	40,9	9	91	150
1:44:10	90	40,9	9	91	150
1:44:20	90	40,9	9	91	150
1:44:30	90	40,9	9	91	150
1:44:40	90	40,9	9	91	150
1:44:50	90	40,9	9	91	150
1:45:00	90	41,0	9	91	150
1:45:10	90	41,0	9	91	150
1:45:20	90	40,8	9	91	150
1:45:30	90	40,8	9	91	150
1:45:40	90	40,8	9	91	150
1:45:50	90	40,8	9	91	150
1:46:00	90	40,8	9	91	150
1:46:10	90	40,8	9	91	150
1:46:20	90	40,8	9	91	150
1:46:30	90	40,8	9	91	150
1:46:40	90	40,8	9	91	150
1:46:50	90	40,8	9	91	150
1:47:00	90	40,8	9	91	150
1:47:10	90	40,8	9	91	150
1:47:20	90	40,8	9	91	150
1:47:30	90	40,8	9	91	150
1:47:40	90	40,8	9	91	150
1:47:50	90	40,8	9	91	150
1:48:00	90	40,8	9	91	150
1:48:10	90	40,8	9	91	150
1:48:20	90	40,8	9	91	150
1:48:30	90	40,8	9	91	150
1:48:40	90	40,8	9	91	150
1:48:50	90	40,8	9	91	150
1:49:00	90	40,9	9	91	150
1:49:10	90	40,9	9	91	150
1:49:20	90	40,9	9	91	150
1:49:30	90	40,9	9	91	150
1:49:40	90	40,9	9	91	150
1:49:50	90	40,9	9	91	150
1:50:00	90	40,9	9	91	150
1:50:10	90	40,9	9	91	150
1:50:20	90	40,9	9	91	150
1:50:30	90	40,9	9	91	150
1:50:40	90	40,9	9	91	150
1:50:50	90	40,9	9	91	150
1:51:00	90	41,0	9	91	150
1:51:10	90	41,0	9	91	150
1:51:20	90	41,0	9	91	150
1:51:30	90	41,0	9	91	150
1:51:40	90	41,0	9	91	150
1:51:50	90	41,0	9	91	150
1:52:00	90	41,0	9	91	150
1:52:10	90	41,0	9	91	150
1:52:20	90	40,7	9	91	150
1:52:30	90	40,7	9	91	150
1:52:40	90	40,7	9	91	150
1:52:50	90	40,7	9	91	150
1:53:00	90	40,7	9	91	150
1:53:10	90	40,7	9	91	150
1:53:20	90	40,7	9	91	150
1:53:30	90	40,7	9	91	150
1:53:40	90	40,7	9	91	150
1:53:50	90	40,7	9	91	150
1:54:00	90	40,6	9	91	150
1:54:10	90	40,6	9	91	150
1:54:20	90	40,6	9	91	150
1:54:30	90	40,6	9	91	150
1:54:40	90	40,7	9	91	150
1:54:50	90	40,7	9	91	150
1:55:00	90	40,6	9	91	150
1:55:10	90	40,6	9	91	150
1:55:20	90	40,6	9	91	150
1:55:30	90	40,6	9	91	150
1:55:40	90	40,6	9	91	150
1:55:50	90	40,6	9	91	150
1:56:00	90	40,6	9	91	150
1:56:10	90	40,6	9	91	150
1:56:20	90	40,6	9	91	150
1:56:30	90	40,6	9	91	150
1:56:40	90	40,6	9	91	150
1:56:50	90	40,6	9	91	150
1:57:00	90	40,6	9	91	150
1:57:10	90	40,6	9	91	150
1:57:20	90	40,6	9	91	150
1:57:30	90	40,6	9	91	150
1:57:40	90	40,6	9	91	150
1:57:50	90	40,6	9	91	150
1:58:00	90	40,7	9	91	150
1:58:10	90	40,7	9	91	150
1:58:20	90	40,7	9	91	150
1:58:30	90	40,7	9	91	150
1:58:40	90	40,7	9	91	150
1:58:50	90	40,7	9	91	150
1:59:00	90	40,7	9	91	150
1:59:10	90	40,7	9	91	150
1:59:20	90	40,7	9	91	150
1:59:30	90	40,7	9	91	150
1:59:40	90	40,8	9	91	150
1:59:50	90	40,8	9	91	150
2:00:00	90	40,8	9	91	150
2:00:10	90	40,8	9	91	150
2:00:20	90	40,8	9	91	150
2:00:30	90	40,8	9	91	150
2:00:40	90	40,8	9	91	150
2:00:50	90	40,8	9	91	150
2:01:00	90	40,8	9	91	150
2:01:10	90	40,8	9	91	150
2:01:20	90	40,8	9	91	150
2:01:30	90	40,7	9	91	150
2:01:40	90	40,7	9	91	150
2:01:50	90	40,7	9	91	150
2:02:00	90	40,7	9	91	150
2:02:10	90	40,7	9	91	150
2:02:20	90	40,7	9	91	150
2:02:30	90	40,7	9	91	150
2:02:40	90	40,7	9	91	150
2:02:50	90	40,7	9	91	150
2:03:00	90	40,7	9	91	150
2:03:10	90	40,7	9	91	150
2:03:20	90	40,7	9	91	150
2:03:30	90	40,7	9	91	150
2:03:40	90	40,7	9	91	150
2:03:50	90	40,7	9	91	150
2:04:00	90	40,7	9	91	150
2:04:10	90	40,7	9	91	150
2:04:20	90	40,7	9	91	150
2:04:30	90	40,7	9	91	150
2:04:40	90	40,7	9	91	150
2:04:50	90	40,7	9	91	150
2:05:00	90	40,7	9	91	150
2:05:10	90	40,7	9	91	150
2:05:20	90	40,8	9	91	150
2:05:30	90	40,8	9	91	150
2:05:40	90	40,8	9	91	150
2:05:50	90	40,8	9	91	150
2:06:00	90	40,8	9	91	150
2:06:10	90	40,8	9	91	150
2:06:20	90	40,8	9	91	150
2:06:30	90	40,8	9	91	150
2:06:40	90	40,8	9	91	150
2:06:50	90	40,8	9	91	150
2:07:00	90	40,8	9	91	150
2:07:10	90	40,8	9	91	150
2:07:20	90	40,8	9	91	150
2:07:30	90	40,8	9	91	150
2:07:40	90	40,8	9	91	150
2:07:50	90	40,8	9	91	150
2:08:00	90	40,8	9	91	150
2:08:10	90	40,8	9	91	150
2:08:20	90	40,8	9	91	150
2:08:30	90	40,8	9	91	150
2:08:40	90	40,8	9	91	150
2:08:50	90	40,7	9	91	150
2:09:00	90	40,7	9	91	150
2:09:10	90	40,7	9	91	150
2:09:20	90	40,7	9	91	150
2:09:30	90	40,7	9	90	150
2:09:40	90	40,7	9	91	150
2:09:50	90	40,7	9	91	150
2:10:00	90	40,7	9	91	150
2:10:10	90	40,7	9	91	150
2:10:20	90	40,7	9	91	150
2:10:30	90	40,8	9	91	150
2:10:40	90	40,8	9	91	150
2:10:50	90	40,8	9	91	150
2:11:00	90	40,8	9	91	150
2:11:10	90	40,8	9	91	150
2:11:20	90	40,8	9	91	150
2:11:30	90	40,8	9	91	150
2:11:40	90	40,8	9	91	150
2:11:50	90	40,8	9	91	150
2:12:00	90	40,8	9	91	150
2:12:10	90	40,9	9	91	150
2:12:20	90	40,9	9	91	150
2:12:30	90	40,9	9	91	150
2:12:40	90	40,9	9	91	150
2:12:50	90	40,9	9	91	150
2:13:00	90	40,9	9	91	150
2:13:10	90	40,8	9	91	150
2:13:20	90	40,8	9	91	150
2:13:30	90	40,8	9	91	150
2:13:40	90	40,8	9	91	150
2:13:50	90	40,8	9	91	150
2:14:00	90	40,8	9	91	150
2:14:10	90	40,8	9	91	150
2:14:20	90	40,8	9	91	150
2:14:30	90	40,7	9	91	150
2:14:40	90	40,8	9	91	150
2:14:50	90	40,8	9	91	150
2:15:00	90	40,8	9	91	150
2:15:10	90	40,8	9	91	150
2:15:20	90	40,8	9	91	150
2:15:30	90	40,8	9	91	150
2:15:40	90	40,8	9	91	150
2:15:50	90	40,8	9	91	150
2:16:00	90	40,8	9	91	150
2:16:10	90	40,8	9	91	150
2:16:20	90	40,8	9	91	150
2:16:30	90	40,8	9	91	150
2:16:40	90	40,8	9	91	150
2:16:50	90	40,8	9	91	150
2:17:00	90	40,8	9	91	150
2:17:10	90	40,8	9	91	150
2:17:20	90	40,8	9	91	150
2:17:30	90	40,8	9	91	150
2:17:40	90	40,9	9	91	150
2:17:50	90	40,9	9	91	150
2:18:00	90	40,9	9	91	150
2:18:10	90	40,9	9	91	150
2:18:20	90	40,9	9	91	150
2:18:30	90	40,9	9	91	150
2:18:40	90	40,9	9	91	150
2:18:50	90	40,9	9	91	150
2:19:00	90	40,9	9	91	150
2:19:10	90	40,9	9	91	150
2:19:20	90	40,9	9	91	150
2:19:30	90	40,9	9	91	150
2:19:40	90	40,9	9	91	150
2:19:50	90	40,9	9	91	150
2:20:00	90	40,9	9	91	150
2:20:10	90	40,9	9	91	150
2:20:20	90	40,9	9	91	150
2:20:30	90	40,9	9	91	150
2:20:40	90	40,9	9	91	150
2:20:50	90	40,9	9	91	150
2:21:00	90	40,9	9	91	150
2:21:10	90	40,9	9	91	150
2:21:20	90	40,9	9	91	150
2:21:30	90	40,8	9	91	150
2:21:40	90	40,8	9	91	150
2:21:50	90	40,8	9	91	150
2:22:00	90	40,8	9	91	150
2:22:10	90	40,8	9	91	150
2:22:20	90	40,8	9	91	150
2:22:30	90	40,8	9	91	150
2:22:40	90	40,9	9	91	150
2:22:50	90	40,9	9	91	150
2:23:00	90	40,9	9	91	150
2:23:10	90	41,0	9	91	150
2:23:20	90	41,0	9	91	150
2:23:30	90	40,9	9	91	150
2:23:40	90	40,9	9	91	150
2:23:50	90	40,9	9	91	150
2:24:00	90	40,9	9	91	150
2:24:10	90	40,9	9	91	150
2:24:20	90	40,9	9	91	150
2:24:30	90	40,9	9	91	150
2:24:40	90	40,8	9	91	150
2:24:50	90	40,8	9	90	150
2:25:00	90	40,8	9	90	150
2:25:10	90	40,8	9	90	150
2:25:20	90	40,8	9	91	150
2:25:30	90	40,8	9	91	150
2:25:40	90	40,8	9	91	150
2:25:50	90	40,8	9	91	150
2:26:00	90	40,8	9	91	150
2:26:10	90	40,8	9	91	150
2:26:20	90	40,8	9	91	150
2:26:30	90	40,8	9	91	150
2:26:40	90	40,8	9	91	150
2:26:50	90	40,8	9	91	150
2:27:00	90	40,8	9	91	150
2:27:10	90	40,8	9	91	150
2:27:20	90	40,9	9	91	150
2:27:30	90	40,9	9	91	150
2:27:40	90	40,9	9	91	150
2:27:50	90	40,9	9	91	150
2:28:00	90	40,9	9	91	150
2:28:10	90	40,9	9	91	150
2:28:20	90	40,9	9	91	150
2:28:30	90	40,9	9	91	150
2:28:40	90	40,9	9	91	150
2:28:50	90	40,9	9	91	150
2:29:00	90	40,9	9	91	150
2:29:10	90	40,9	9	91	150
2:29:20	90	40,9	9	91	150
2:29:30	90	40,9	9	91	150
2:29:40	90	40,9	9	91	150
2:29:50	90	40,9	9	91	150
2:30:00	90	40,9	9	91	150
2:30:10	90	40,9	9	91	150
2:30:20	90	40,9	9	91	150
2:30:30	90	40,9	9	91	150
2:30:40	90	40,9	9	91	150
2:30:50	90	40,9	9	91	150
2:31:00	90	40,9	9	91	150
2:31:10	90	40,9	9	91	150
2:31:20	90	41,0	9	91	150
2:31:30	90	40,9	9	91	150
2:31:40	90	40,9	9	91	150
2:31:50	90	40,9	9	91	150
2:32:00	90	41,0	9	91	150
2:32:10	90	41,0	9	91	150
2:32:20	90	41,0	9	91	150
2:32:30	90	41,0	9	91	150
2:32:40	90	41,0	9	91	150
2:32:50	90	41,0	9	91	150
2:33:00	90	40,9	9	91	150
2:33:10	90	40,9	9	91	150
2:33:20	90	40,9	9	91	150
2:33:30	90	40,9	9	91	150
2:33:40	90	40,9	9	91	150
2:33:50	90	40,9	9	91	150
2:34:00	90	40,9	9	91	150
2:34:10	90	40,9	9	91	150
2:34:20	90	40,9	9	91	150
2:34:30	90	40,8	9	91	150
2:34:40	90	40,8	10	91	150
2:34:50	90	40,8	10	91	150
2:35:00	90	40,8	10	91	150
2:35:10	90	40,8	10	91	150
2:35:20	90	40,8	10	91	150
2:35:30	90	40,9	10	91	150
2:35:40	90	40,9	10	91	150
2:35:50	90	40,9	10	91	150
2:36:00	90	40,9	10	91	150
2:36:10	90	40,9	10	91	150
2:36:20	90	40,9	10	91	150
2:36:30	90	40,9	10	91	150
2:36:40	90	40,9	10	91	150
2:36:50	90	40,9	10	91	150
2:37:00	90	40,9	10	91	150
2:37:10	90	40,9	10	91	150
2:37:20	90	40,9	10	91	150
2:37:30	90	40,9	10	91	150
2:37:40	90	40,9	10	91	150
2:37:50	90	40,9	10	91	150
2:38:00	90	40,9	10	91	150
2:38:10	90	40,9	10	91	150
2:38:20	90	40,9	10	91	150
2:38:30	90	40,9	10	91	150
2:38:40	90	40,9	10	91	150
2:38:50	90	40,9	10	91	150
2:39:00	90	40,9	10	91	150
2:39:10	90	40,9	10	91	150
2:39:20	90	40,9	10	91	150
2:39:30	90	40,9	10	91	150
2:39:40	90	40,9	10	91	150
2:39:50	90	40,9	10	91	150
2:40:00	90	40,9	10	91	150
2:40:10	90	40,9	10	91	150
2:40:20	90	40,9	10	91	150
2:40:30	90	40,9	10	91	150
2:40:40	90	40,9	10	91	150
2:40:50	90	40,9	10	91	150
2:41:00	90	40,9	10	91	150
2:41:10	90	40,9	10	91	150
2:41:20	90	40,9	10	91	150
2:41:30	90	40,9	10	91	150
2:41:40	90	40,9	10	91	150
2:41:50	90	40,9	10	91	150
2:42:00	90	40,9	10	91	150
2:42:10	90	40,9	10	91	150
2:42:20	90	40,9	10	91	150
2:42:30	90	40,9	10	91	150
2:42:40	90	40,9	10	91	150
2:42:50	90	40,8	10	91	150
2:43:00	90	40,8	10	91	150
2:43:10	90	40,8	10	91	150
2:43:20	90	40,8	10	90	150
2:43:30	90	40,8	10	90	150
2:43:40	90	40,8	11	90	150
2:43:50	90	40,8	11	90	150
2:44:00	90	40,8	11	91	150
2:44:10	90	40,8	11	90	150
2:44:20	90	40,8	11	91	150
2:44:30	90	40,8	11	90	150
2:44:40	90	40,8	11	91	150
2:44:50	90	40,8	11	90	150
2:45:00	90	40,8	11	91	150
2:45:10	90	40,8	11	90	150
2:45:20	90	40,8	11	90	150
2:45:30	90	40,8	11	91	150
2:45:40	90	40,8	11	90	150
2:45:50	90	40,8	11	90	150
2:46:00	90	40,8	11	91	150
2:46:10	90	40,8	11	90	150
2:46:20	90	40,8	11	91	150
2:46:30	90	40,8	11	91	150
2:46:40	90	40,8	11	91	150
2:46:50	90	40,8	11	91	150
2:47:00	90	40,8	11	91	150
2:47:10	90	40,8	11	91	150
2:47:20	90	40,8	11	91	150
2:47:30	90	40,8	11	91	150
2:47:40	90	40,8	11	91	150
2:47:50	90	40,8	11	90	150
2:48:00	90	40,8	11	91	150
2:48:10	90	40,8	11	91	150
2:48:20	90	40,8	11	91	150
2:48:30	90	40,8	11	91	150
2:48:40	90	40,8	11	91	150
2:48:50	90	40,8	11	91	150
2:49:00	90	40,8	11	91	150
2:49:10	90	40,8	11	91	150
2:49:20	90	40,9	12	91	150
2:49:30	90	40,9	12	91	150
2:49:40	90	40,9	12	91	150
2:49:50	90	40,9	12	91	150
2:50:00	90	40,9	12	91	150
2:50:10	90	40,8	12	91	150
2:50:20	90	40,8	12	91	150
2:50:30	90	40,9	12	91	150
2:50:40	90	40,9	12	91	150
2:50:50	90	40,9	12	91	150
2:51:00	90	40,9	12	91	150
2:51:10	90	40,9	12	91	150
2:51:20	90	40,9	12	91	150
2:51:30	90	40,9	12	91	150
2:51:40	90	40,9	12	91	150
2:51:50	90	40,9	12	91	150
2:52:00	90	40,8	12	91	150
2:52:10	90	40,8	12	91	150
2:52:20	90	40,8	12	91	150
2:52:30	90	40,8	12	90	150
2:52:40	90	40,8	12	90	150
2:52:50	90	40,8	12	91	150
2:53:00	90	40,8	12	91	150
2:53:10	90	40,8	12	90	150
2:53:20	90	40,8	12	90	150
2:53:30	90	40,7	12	90	150
2:53:40	90	40,7	12	90	150
2:53:50	90	40,7	12	90	150
2:54:00	90	40,7	12	90	150
2:54:10	90	40,7	12	90	150
2:54:20	90	40,7	12	90	150
2:54:30	90	40,6	13	90	150
2:54:40	90	40,6	13	90	150
2:54:50	90	40,6	13	90	150
2:55:00	90	40,6	13	90	150
2:55:10	90	40,6	13	90	150
2:55:20	90	40,6	13	90	150
2:55:30	90	40,6	13	90	150
2:55:40	90	40,5	13	90	150
2:55:50	90	40,5	13	90	150
2:56:00	90	40,5	13	90	150
2:56:10	90	40,5	13	90	150
2:56:20	90	40,5	13	90	150
2:56:30	90	40,5	13	90	150
2:56:40	90	40,5	13	90	150
2:56:50	90	40,5	13	90	150
2:57:00	90	40,5	13	90	150
2:57:10	90	40,5	14	90	150
2:57:20	90	40,5	14	90	150
2:57:30	90	40,5	14	90	150
2:57:40	90	40,5	14	90	150
2:57:50	90	40,5	14	90	150
2:58:00	90	40,5	14	90	150
2:58:10	90	40,5	14	90	150
2:58:20	90	40,5	14	90	150
2:58:30	90	40,5	14	90	150
2:58:40	90	40,6	14	90	150
2:58:50	90	40,6	15	90	150
2:59:00	90	40,6	15	90	150
2:59:10	90	40,6	15	91	150
2:59:20	90	40,6	15	90	150
2:59:30	90	40,6	15	91	150
2:59:40	90	40,7	15	91	150
2:59:50	90	40,7	15	91	150
3:00:00	90	40,7	15	91	150
3:00:10	90	40,8	15	91	150
3:00:20	90	40,8	15	91	150
3:00:30	90	40,8	15	91	150
3:00:40	90	40,8	16	91	150
3:00:50	90	40,8	16	91	150
3:01:00	90	40,8	16	91	150
3:01:10	90	40,8	16	91	150
3:01:20	90	40,8	16	91	150
3:01:30	90	40,8	16	91	150
3:01:40	90	40,9	17	91	150
3:01:50	90	40,9	17	91	150
3:02:00	90	40,9	17	91	150
3:02:10	90	40,9	17	91	150
3:02:20	90	40,9	17	91	150
3:02:30	90	40,9	17	91	150
3:02:40	90	40,9	17	91	150
3:02:50	90	40,9	17	91	150
3:03:00	90	40,9	17	91	150
3:03:10	90	40,9	17	91	150
3:03:20	90	40,9	18	91	150
3:03:30	90	40,9	18	91	150
3:03:40	90	40,9	18	91	150
3:03:50	90	40,9	18	91	150
3:04:00	90	40,9	18	91	150
3:04:10	90	40,9	18	91	150
3:04:20	90	40,9	19	91	150
3:04:30	90	40,9	19	91	150
3:04:40	90	40,9	19	91	150
3:04:50	90	40,9	19	91	150
3:05:00	90	40,9	19	91	150
3:05:10	90	40,9	19	91	150
3:05:20	90	40,8	19	91	150
3:05:30	90	40,8	20	91	150
3:05:40	90	40,8	20	91	150
3:05:50	90	40,8	20	91	150
3:06:00	90	40,8	20	91	150
3:06:10	90	40,8	20	91	150
3:06:20	90	40,8	21	91	150
3:06:30	90	40,8	21	91	150
3:06:40	90	40,7	21	91	150
3:06:50	90	40,7	21	91	150
3:07:00	90	40,7	22	91	150
3:07:10	90	40,7	22	90	150
3:07:20	90	40,7	22	90	150
3:07:30	90	40,7	22	90	150
3:07:40	90	40,6	22	90	150
3:07:50	90	40,6	23	90	150
3:08:00	90	40,6	23	90	150
3:08:10	90	40,6	23	90	150
3:08:20	90	40,6	24	90	150
3:08:30	90	40,5	24	90	150
3:08:40	90	40,5	24	90	150
3:08:50	90	40,5	24	90	150
3:09:00	90	40,5	25	90	150
3:09:10	90	40,5	25	90	150
3:09:20	90	40,5	26	90	150
3:09:30	90	40,4	26	90	150
3:09:40	90	40,4	27	90	150
3:09:50	90	40,4	27	90	150
3:10:00	90	40,3	28	90	150
3:10:10	90	40,3	28	90	150
3:10:20	90	40,3	29	90	150
3:10:30	90	40,3	29	90	150
3:10:40	90	40,3	29	90	150
3:10:50	90	40,2	29	90	150
3:11:00	90	40,2	30	90	150
3:11:10	90	40,2	30	90	150
3:11:20	90	40,2	31	90	150
3:11:30	90	40,2	31	89	150
3:11:40	90	40,1	31	90	150
3:11:50	90	40,1	32	89	150
3:12:00	90	40,1	32	89	150
3:12:10	90	40,1	32	89	150
3:12:20	90	40,0	32	89	150
3:12:30	90	40,0	32	89	150
3:12:40	90	40,0	32	89	150
3:12:50	90	40,0	33	89	150
3:13:00	90	40,0	33	89	150
3:13:10	90	40,0	33	89	150
3:13:20	90	40,1	34	89	150
3:13:30	90	40,1	34	89	150
3:13:40	90	40,1	34	89	150
3:13:50	90	40,1	34	89	150
3:14:00	90	40,1	34	89	150
3:14:10	90	40,1	35	89	150
3:14:20	90	40,1	35	89	150
3:14:30	90	40,0	35	89	150
3:14:40	90	40,0	35	89	150
3:14:50	90	40,0	36	89	150
3:15:00	90	40,0	36	89	150
3:15:10	90	40,0	35	89	150
3:15:20	90	40,0	35	89	150
3:15:30	90	40,1	36	89	150
3:15:40	90	40,2	36	89	150
3:15:50	90	40,2	36	89	150
3:16:00	90	40,2	36	89	150
3:16:10	90	40,1	36	89	150
3:16:20	90	40,1	36	89	150
3:16:30	90	40,1	37	89	150
3:16:40	90	40,1	38	89	150
3:16:50	90	40,1	38	89	150
3:17:00	90	40,1	38	89	150
3:17:10	90	40,1	38	89	150
3:17:20	90	40,1	38	89	150
3:17:30	90	40,2	38	89	150
3:17:40	90	40,1	38	89	150
3:17:50	90	40,2	38	89	150
3:18:00	90	40,2	38	89	150
3:18:10	90	40,2	38	89	150
3:18:20	90	40,2	39	90	150
3:18:30	90	40,2	39	89	150
3:18:40	90	40,2	39	90	150
3:18:50	90	40,3	40	90	150
3:19:00	90	40,3	40	89	150
3:19:10	90	40,3	41	90	150
3:19:20	90	40,3	41	90	150
3:19:30	90	40,3	42	90	150
3:19:40	90	40,3	42	90	150
3:19:50	90	40,4	43	90	150
3:20:00	90	40,4	43	90	150
3:20:10	90	40,4	44	90	150
3:20:20	90	40,4	44	90	150
3:20:30	90	40,4	45	90	150
3:20:40	90	40,4	45	90	150
3:20:50	90	40,5	46	90	150
3:21:00	90	40,5	46	90	150
3:21:10	90	40,5	46	90	150
3:21:20	90	40,5	46	90	150
3:21:30	90	40,5	47	90	150
3:21:40	90	40,6	47	90	150
3:21:50	90	40,6	47	90	150
3:22:00	90	40,6	48	90	150
3:22:10	90	40,6	48	90	150
3:22:20	90	40,6	49	90	150
3:22:30	90	40,7	50	91	150
3:22:40	90	40,7	50	91	150
3:22:50	90	40,7	51	91	150
3:23:00	90	40,7	51	91	150
3:23:10	90	40,8	52	91	150
3:23:20	90	40,8	52	91	150
3:23:30	90	40,8	53	91	150
3:23:40	90	40,8	53	91	150
3:23:50	90	40,9	54	91	150
3:24:00	90	40,9	54	91	150
3:24:10	90	40,9	54	91	150
3:24:20	90	40,9	55	91	150
3:24:30	90	41,0	55	91	150
3:24:40	90	41,0	56	91	150
3:24:50	90	41,0	57	91	150
3:25:00	90	40,7	58	91	150
3:25:10	90	40,7	58	91	150
3:25:20	90	40,7	58	91	150
3:25:30	90	40,7	59	91	150
3:25:40	90	40,8	59	91	150
3:25:50	90	40,8	59	91	150
3:26:00	90	40,8	60	91	150
3:26:10	90	40,8	60	91	150
3:26:20	90	40,9	61	92	150
3:26:30	90	40,9	61	92	150
3:26:40	90	41,0	62	92	150
3:26:50	90	41,0	62	92	150
3:27:00	90	41,0	62	92	150
3:27:10	90	41,0	62	92	150
3:27:20	90	41,0	62	92	150
3:27:30	90	40,7	63	92	150
3:27:40	90	40,7	63	92	150
3:27:50	90	40,7	63	92	150
3:28:00	90	40,7	63	92	150
3:28:10	90	40,7	63	92	150
3:28:20	90	40,7	63	91	150
3:28:30	90	40,7	63	91	150
3:28:40	90	40,7	63	92	150
3:28:50	90	40,7	63	91	150
3:29:00	90	40,7	62	91	150
3:29:10	90	40,7	62	91	150
3:29:20	90	40,7	62	91	150
3:29:30	90	40,6	62	91	150
3:29:40	90	40,6	62	91	150
3:29:50	90	40,6	62	91	150
3:30:00	90	40,6	62	91	150
3:30:10	90	40,5	62	91	150
3:30:20	90	40,5	62	91	150
3:30:30	90	40,5	62	91	150
3:30:40	90	40,4	61	91	150
3:30:50	90	40,4	61	91	150
3:31:00	90	40,4	61	91	150
3:31:10	90	40,4	61	91	150
3:31:20	90	40,3	61	91	150
3:31:30	90	40,3	61	90	150
3:31:40	90	40,2	61	90	150
3:31:50	90	40,2	61	90	150
3:32:00	90	40,1	61	90	150
3:32:10	90	40,1	61	90	150
3:32:20	90	40,1	61	90	150
3:32:30	90	40,0	62	90	150
3:32:40	90	39,9	62	90	150
3:32:50	90	40,2	62	90	150
3:33:00	90	40,2	62	89	150
3:33:10	90	40,1	63	89	150
3:33:20	90	40,0	63	89	150
3:33:30	90	40,0	63	89	150
3:33:40	91	40,0	64	89	150
3:33:50	91	39,9	64	89	150
3:34:00	91	40,0	65	88	150
3:34:10	91	39,9	66	88	150
3:34:20	91	40,3	67	88	150
3:34:30	91	40,2	68	88	150
3:34:40	91	40,1	69	88	150
3:34:50	91	40,0	70	88	150
3:35:00	91	39,9	71	88	150
3:35:10	91	40,2	72	87	150
