Repository: ProgWizer/parser

File: project-root/data/Tests/Data Acquisition/2013 (508)/Con 1 G1900+5%CemBond HT(F)+0.6%TDF-3+0.2%LTR (60C).txt
--Test Summary--
Full Path and File Name	
Instrument Name	7322 Consistometer
Instrument Type	Model 7322 Consistometer - Variable Speed
Instrument Serial Number	
Test Start Date	12.12.2012
Test Start Time	8:37:45
Test Stop Date	12.12.2012
Test Stop Time	13:01:45
Test Length	4:24:00
Final Sample Time Offset	4:24:00
Controller Schedule Name	
Sampling Period	10 seconds
Comments	T: 60C (30 min); P: 30 MPa (30 min); Tap water.
Information	WellID	Research
Information	Customer	Trican
Information	EngName	Lebedev Pavel
Information	CementClass	G
Information	CementMfr	Dyckerhoff-Sukhoy Log
Information	Additives	5%CemBond HT(F)+0.6%TDF-3+0.2%LTR
Information	Density	1900
Information	BHCT	60
Information	BHST	
Information	FluidLoss	n/a
Information	JobType	Research
Initial Temperature (°C)	25 °C
Final Temperature (°C)	60 °C
Initial Pressure (MPa)	0,9 MPa
Final Pressure (MPa)	30,1 MPa
Initial Consistency (Bc)	5 Bc
Final Consistency (Bc)	72 Bc
Initial Wall Temperature (°C)	22 °C
Final Wall Temperature (°C)	58 °C
Initial Motor Speed (RPM)	150 RPM
Final Motor Speed (RPM)	150 RPM
--Data--
Time (HH:MM:SS)	Temperature (°C)	Pressure (MPa)	Consistency (Bc)	Wall Temperature (°C)	Motor Speed (RPM)
0:00:00	25	0,9	5	22	150
0:00:10	25	1,0	5	22	150
0:00:20	25	1,1	5	23	150
0:00:30	25	1,3	5	23	150
0:00:40	25	1,5	5	23	150
0:00:50	25	1,6	5	24	150
0:01:00	25	2,0	5	24	150
0:01:10	25	2,1	5	25	150
0:01:20	25	2,3	5	26	150
0:01:30	25	2,4	5	27	150
0:01:40	25	2,7	5	28	150
0:01:50	25	2,9	5	28	150
0:02:00	25	3,1	5	28	150
0:02:10	25	3,3	5	28	150
0:02:20	25	3,6	5	31	150
0:02:30	25	3,9	5	32	150
0:02:40	25	4,2	5	34	150
0:02:50	25	4,5	5	32	150
0:03:00	26	4,8	5	32	150
0:03:10	26	4,9	5	33	150
0:03:20	26	5,1	5	36	150
0:03:30	26	5,3	5	37	150
0:03:40	26	5,4	5	37	150
0:03:50	26	5,6	5	36	150
0:04:00	26	5,7	5	35	150
0:04:10	27	5,9	5	36	150
0:04:20	27	6,1	5	36	150
0:04:30	27	6,2	5	37	150
0:04:40	27	6,4	5	40	150
0:04:50	27	6,6	5	41	150
0:05:00	28	6,7	5	42	150
0:05:10	28	6,9	5	42	150
0:05:20	28	7,0	5	42	150
0:05:30	28	7,2	5	42	150
0:05:40	29	7,3	5	42	150
0:05:50	29	7,4	5	43	150
0:06:00	29	7,5	5	42	150
0:06:10	30	7,6	5	43	150
0:06:20	30	7,7	5	43	150
0:06:30	30	7,8	5	43	150
0:06:40	30	7,9	5	43	150
0:06:50	31	8,0	5	43	150
0:07:00	31	8,0	5	42	150
0:07:10	31	8,1	5	43	150
0:07:20	31	8,1	5	43	150
0:07:30	32	8,2	5	43	150
0:07:40	32	8,3	5	43	150
0:07:50	32	8,8	5	43	150
0:08:00	32	9,0	5	43	150
0:08:10	33	9,1	5	43	150
0:08:20	33	9,1	5	43	150
0:08:30	33	9,2	5	43	150
0:08:40	33	9,3	5	43	150
0:08:50	34	9,6	5	43	150
0:09:00	34	9,7	5	43	150
0:09:10	34	9,8	5	43	150
0:09:20	34	9,9	5	44	150
0:09:30	34	10,3	5	44	150
0:09:40	35	10,4	5	44	150
0:09:50	35	10,6	5	44	150
0:10:00	35	10,7	5	45	150
0:10:10	35	10,9	5	45	150
0:10:20	35	11,0	5	45	150
0:10:30	36	11,2	5	45	150
0:10:40	36	11,3	5	46	150
0:10:50	36	11,5	5	46	150
0:11:00	36	11,7	5	46	150
0:11:10	36	11,8	5	46	150
0:11:20	37	12,0	5	47	150
0:11:30	37	12,2	5	47	150
0:11:40	37	12,4	5	48	150
0:11:50	37	12,7	5	48	150
0:12:00	37	12,8	5	48	150
0:12:10	38	12,9	5	49	150
0:12:20	38	13,1	5	49	150
0:12:30	38	13,2	5	49	150
0:12:40	38	13,3	5	49	150
0:12:50	38	13,4	5	49	150
0:13:00	39	13,5	5	49	150
0:13:10	39	13,6	5	49	150
0:13:20	39	14,0	5	49	150
0:13:30	39	14,1	5	49	150
0:13:40	40	14,2	5	49	150
0:13:50	40	14,3	5	49	150
0:14:00	40	14,9	5	49	150
0:14:10	40	15,0	5	50	150
0:14:20	40	15,1	5	49	150
0:14:30	41	15,2	5	50	150
0:14:40	41	15,3	5	50	150
0:14:50	41	15,4	5	50	150
0:15:00	41	15,5	5	50	150
0:15:10	41	15,7	5	50	150
0:15:20	42	15,8	5	51	150
0:15:30	42	16,0	5	51	150
0:15:40	42	16,1	5	51	150
0:15:50	42	16,3	5	51	150
0:16:00	42	16,5	5	51	150
0:16:10	42	16,6	5	51	150
0:16:20	43	16,8	5	51	150
0:16:30	43	16,9	5	51	150
0:16:40	43	17,0	5	51	150
0:16:50	43	17,6	5	53	150
0:17:00	43	17,8	5	53	150
0:17:10	44	17,9	5	52	150
0:17:20	44	18,0	5	52	150
0:17:30	44	18,2	5	53	150
0:17:40	44	18,3	5	53	150
0:17:50	44	18,4	5	53	150
0:18:00	45	18,5	5	53	150
0:18:10	45	18,7	5	53	150
0:18:20	45	18,8	5	53	150
0:18:30	45	19,0	5	53	150
0:18:40	45	19,1	5	54	150
0:18:50	46	19,2	5	54	150
0:19:00	46	19,4	5	54	150
0:19:10	46	19,5	5	54	150
0:19:20	46	19,6	5	54	150
0:19:30	46	19,8	5	54	150
0:19:40	47	20,3	5	54	150
0:19:50	47	20,5	5	55	150
0:20:00	47	20,6	5	55	150
0:20:10	47	20,7	5	55	150
0:20:20	47	20,9	5	55	150
0:20:30	48	21,0	5	55	150
0:20:40	48	21,2	5	56	150
0:20:50	48	21,3	5	56	150
0:21:00	48	21,5	5	56	150
0:21:10	48	21,7	5	56	150
0:21:20	48	21,9	5	57	150
0:21:30	49	22,0	5	57	150
0:21:40	49	22,2	5	57	150
0:21:50	49	22,4	5	57	150
0:22:00	49	22,6	5	58	150
0:22:10	49	22,7	5	58	150
0:22:20	49	22,9	5	58	150
0:22:30	50	23,1	5	58	150
0:22:40	50	23,2	5	58	150
0:22:50	50	23,4	5	59	150
0:23:00	50	23,6	5	59	150
0:23:10	50	23,7	5	59	150
0:23:20	51	23,9	5	59	150
0:23:30	51	24,0	5	59	150
0:23:40	51	24,1	5	59	150
0:23:50	51	24,3	5	60	150
0:24:00	52	24,4	5	60	150
0:24:10	52	24,5	5	60	150
0:24:20	52	24,7	5	60	150
0:24:30	52	24,8	5	60	150
0:24:40	52	25,0	5	60	150
0:24:50	53	25,1	5	61	150
0:25:00	53	25,3	5	61	150
0:25:10	53	25,4	5	61	150
0:25:20	53	25,6	5	61	150
0:25:30	53	25,8	5	62	150
0:25:40	53	26,0	5	62	150
0:25:50	54	26,2	5	62	150
0:26:00	54	26,3	5	63	150
0:26:10	54	26,5	5	63	150
0:26:20	54	26,7	5	63	150
0:26:30	54	26,9	5	63	150
0:26:40	55	27,0	5	63	150
0:26:50	55	27,2	5	64	150
0:27:00	55	27,3	5	64	150
0:27:10	55	27,5	5	64	150
0:27:20	55	27,6	5	64	150
0:27:30	56	27,7	5	64	150
0:27:40	56	27,8	5	64	150
0:27:50	56	28,0	5	64	150
0:28:00	56	28,1	5	64	150
0:28:10	56	28,4	5	65	150
0:28:20	57	28,5	5	65	150
0:28:30	57	28,7	5	65	150
0:28:40	57	28,9	5	66	150
0:28:50	57	29,1	5	66	150
0:29:00	57	29,4	5	66	150
0:29:10	57	29,6	5	67	150
0:29:20	58	29,8	5	67	150
0:29:30	58	30,1	5	67	150
0:29:40	58	30,2	5	68	150
0:29:50	58	30,4	5	68	150
0:30:00	58	30,6	5	68	150
0:30:10	59	30,8	5	68	150
0:30:20	59	30,9	5	68	150
0:30:30	59	31,0	5	68	150
0:30:40	59	31,0	5	68	150
0:30:50	59	31,0	5	68	150
0:31:00	60	31,0	5	68	150
0:31:10	60	30,9	5	67	150
0:31:20	60	30,9	5	67	150
0:31:30	60	30,8	5	67	150
0:31:40	60	30,8	5	66	150
0:31:50	60	30,7	5	66	150
0:32:00	61	30,6	5	66	150
0:32:10	61	30,5	5	65	150
0:32:20	61	30,4	5	65	150
0:32:30	61	30,2	5	65	150
0:32:40	61	30,1	5	64	150
0:32:50	61	30,0	5	64	150
0:33:00	61	30,3	5	64	150
0:33:10	61	30,2	5	63	150
0:33:20	61	30,1	5	63	150
0:33:30	61	30,0	5	63	150
0:33:40	62	30,1	5	62	150
0:33:50	62	30,2	5	62	150
0:34:00	62	30,1	5	62	150
0:34:10	62	30,0	5	62	150
0:34:20	62	30,3	5	61	150
0:34:30	62	30,2	5	61	150
0:34:40	62	30,1	5	61	150
0:34:50	62	30,0	5	61	150
0:35:00	62	30,0	5	60	150
0:35:10	62	30,2	5	60	150
0:35:20	62	30,1	5	60	150
0:35:30	62	30,1	5	60	150
0:35:40	61	30,1	5	60	150
0:35:50	61	30,0	5	60	150
0:36:00	61	30,3	5	60	150
0:36:10	61	30,3	5	60	150
0:36:20	61	30,4	5	60	150
0:36:30	61	30,4	5	60	150
0:36:40	61	30,4	5	60	150
0:36:50	61	30,4	5	61	150
0:37:00	61	30,5	5	61	150
0:37:10	61	30,5	5	61	150
0:37:20	61	30,6	5	61	150
0:37:30	61	30,6	5	61	150
0:37:40	61	30,7	5	61	150
0:37:50	61	30,7	5	61	150
0:38:00	61	30,8	5	61	150
0:38:10	61	30,8	5	61	150
0:38:20	61	30,8	5	61	150
0:38:30	61	30,9	5	61	150
0:38:40	61	30,9	5	61	150
0:38:50	61	31,0	5	62	150
0:39:00	61	31,0	5	62	150
0:39:10	61	31,0	5	62	150
0:39:20	60	30,9	5	62	150
0:39:30	60	31,0	5	62	150
0:39:40	60	31,0	5	62	150
0:39:50	60	31,0	5	62	150
0:40:00	60	31,1	5	62	150
0:40:10	60	30,9	5	62	150
0:40:20	60	30,9	5	62	150
0:40:30	60	31,0	5	62	150
0:40:40	60	31,0	5	62	150
0:40:50	60	31,0	5	62	150
0:41:00	60	31,1	5	62	150
0:41:10	60	31,0	5	62	150
0:41:20	60	30,9	5	62	150
0:41:30	60	30,9	5	62	150
0:41:40	60	31,0	5	62	150
0:41:50	60	31,0	5	62	150
0:42:00	60	31,0	5	62	150
0:42:10	60	31,0	5	62	150
0:42:20	60	31,0	5	62	150
0:42:30	60	31,0	5	61	150
0:42:40	60	31,0	5	61	150
0:42:50	60	31,0	5	61	150
0:43:00	60	31,0	5	61	150
0:43:10	60	31,0	5	61	150
0:43:20	60	31,0	5	61	150
0:43:30	60	31,0	5	61	150
0:43:40	60	31,0	5	61	150
0:43:50	60	31,0	5	61	150
0:44:00	60	31,0	5	61	150
0:44:10	60	31,0	5	61	150
0:44:20	60	31,0	5	61	150
0:44:30	60	31,0	5	61	150
0:44:40	60	31,0	5	61	150
0:44:50	60	31,1	5	61	150
0:45:00	60	31,1	5	61	150
0:45:10	60	31,1	5	61	150
0:45:20	60	30,9	5	61	150
0:45:30	60	31,0	5	61	150
0:45:40	60	31,0	5	61	150
0:45:50	60	31,0	5	61	150
0:46:00	60	31,0	5	61	150
0:46:10	60	31,1	5	61	150
0:46:20	60	31,1	5	61	150
0:46:30	60	31,0	5	61	150
0:46:40	60	30,9	5	61	150
0:46:50	60	30,9	5	61	150
0:47:00	60	31,0	5	61	150
0:47:10	60	31,0	5	61	150
0:47:20	60	31,0	5	61	150
0:47:30	60	31,0	5	61	150
0:47:40	60	31,0	5	61	150
0:47:50	60	30,9	5	61	150
0:48:00	60	31,0	5	61	150
0:48:10	60	31,0	5	61	150
0:48:20	60	31,0	5	61	150
0:48:30	60	31,0	5	61	150
0:48:40	60	31,0	5	61	150
0:48:50	60	31,0	5	61	150
0:49:00	60	31,0	5	61	150
0:49:10	60	31,0	5	61	150
0:49:20	60	31,0	5	61	150
0:49:30	60	31,0	5	61	150
0:49:40	60	31,0	5	61	150
0:49:50	60	31,0	5	61	150
0:50:00	60	31,0	5	61	150
0:50:10	60	31,0	5	61	150
0:50:20	60	31,0	5	61	150
0:50:30	60	31,0	5	61	150
0:50:40	60	31,0	5	61	150
0:50:50	60	31,0	5	61	150
0:51:00	60	31,0	5	61	150
0:51:10	60	31,0	5	61	150
0:51:20	60	31,0	5	61	150
0:51:30	60	31,0	5	61	150
0:51:40	60	31,0	5	61	150
0:51:50	60	31,1	5	61	150
0:52:00	60	30,9	5	61	150
0:52:10	60	31,0	5	61	150
0:52:20	60	31,0	5	61	150
0:52:30	60	31,0	5	61	150
0:52:40	60	31,0	5	61	150
0:52:50	60	31,0	5	61	150
0:53:00	60	31,0	5	61	150
0:53:10	60	31,0	5	61	150
0:53:20	60	31,0	5	61	150
0:53:30	60	31,0	5	61	150
0:53:40	60	31,1	5	61	150
0:53:50	60	31,1	5	61	150
0:54:00	60	30,9	5	61	150
0:54:10	60	30,9	5	61	150
0:54:20	60	30,9	5	61	150
0:54:30	60	30,9	5	61	150
0:54:40	60	30,9	5	61	150
0:54:50	60	30,9	5	61	150
0:55:00	60	31,0	5	61	150
0:55:10	60	31,0	5	61	150
0:55:20	60	31,0	5	61	150
0:55:30	60	31,0	5	61	150
0:55:40	60	31,0	5	61	150
0:55:50	60	31,0	5	61	150
0:56:00	60	31,0	5	61	150
0:56:10	60	31,1	5	61	150
0:56:20	60	31,1	5	61	150
0:56:30	60	30,9	5	61	150
0:56:40	60	31,0	5	61	150
0:56:50	60	31,0	5	61	150
0:57:00	60	31,0	5	61	150
0:57:10	60	31,0	5	61	150
0:57:20	60	31,0	5	61	150
0:57:30	60	31,0	5	61	150
0:57:40	60	31,0	5	61	150
0:57:50	60	31,0	5	61	150
0:58:00	60	31,1	5	61	150
0:58:10	60	31,1	5	61	150
0:58:20	60	30,9	5	61	150
0:58:30	60	30,9	5	61	150
0:58:40	60	30,9	5	61	150
0:58:50	60	30,9	5	61	150
0:59:00	60	30,9	5	61	150
0:59:10	60	30,9	5	61	150
0:59:20	60	31,0	5	61	150
0:59:30	60	31,0	5	61	150
0:59:40	60	31,0	5	61	150
0:59:50	60	31,0	5	61	150
1:00:00	60	31,0	5	61	150
1:00:10	60	31,0	5	61	150
1:00:20	60	31,0	5	61	150
1:00:30	60	31,0	5	61	150
1:00:40	60	31,0	5	61	150
1:00:50	60	31,0	5	61	150
1:01:00	60	31,0	5	61	150
1:01:10	60	31,0	5	61	150
1:01:20	60	31,0	5	61	150
1:01:30	60	31,1	5	61	150
1:01:40	60	31,1	5	61	150
1:01:50	60	30,9	5	61	150
1:02:00	60	30,9	5	61	150
1:02:10	60	31,0	5	61	150
1:02:20	60	31,0	5	61	150
1:02:30	60	31,0	5	61	150
1:02:40	60	31,0	5	61	150
1:02:50	60	31,0	5	61	150
1:03:00	60	31,0	5	61	150
1:03:10	60	31,0	5	61	150
1:03:20	60	31,0	5	61	150
1:03:30	60	31,1	5	61	150
1:03:40	60	31,1	5	61	150
1:03:50	60	31,1	5	61	150
1:04:00	60	30,9	5	61	150
1:04:10	60	30,9	5	61	150
1:04:20	60	30,9	5	61	150
1:04:30	60	30,9	5	61	150
1:04:40	60	30,9	5	61	150
1:04:50	60	30,9	5	61	150
1:05:00	60	30,9	5	61	150
1:05:10	60	30,9	5	61	150
1:05:20	60	31,0	5	61	150
1:05:30	60	31,0	5	61	150
1:05:40	60	30,9	5	61	150
1:05:50	60	31,0	5	61	150
1:06:00	60	31,0	5	61	150
1:06:10	60	31,0	5	61	150
1:06:20	60	31,0	5	61	150
1:06:30	60	31,0	5	61	150
1:06:40	60	31,0	5	61	150
1:06:50	60	31,0	5	61	150
1:07:00	60	31,0	5	61	150
1:07:10	60	31,0	5	61	150
1:07:20	60	31,0	5	61	150
1:07:30	60	31,0	5	61	150
1:07:40	60	31,0	5	61	150
1:07:50	60	31,0	5	61	150
1:08:00	60	31,0	5	61	150
1:08:10	60	31,0	5	61	150
1:08:20	60	31,0	5	61	150
1:08:30	60	31,0	5	61	150
1:08:40	60	31,0	5	61	150
1:08:50	60	31,0	5	61	150
1:09:00	60	31,1	5	61	150
1:09:10	60	30,9	5	61	150
1:09:20	60	30,9	5	61	150
1:09:30	60	30,9	5	61	150
1:09:40	60	30,9	5	61	150
1:09:50	60	30,9	5	61	150
1:10:00	60	30,9	5	61	150
1:10:10	60	30,9	5	61	150
1:10:20	60	30,9	5	61	150
1:10:30	60	30,9	5	61	150
1:10:40	60	30,9	5	61	150
1:10:50	60	30,9	5	60	150
1:11:00	60	30,9	5	61	150
1:11:10	60	30,9	5	61	150
1:11:20	60	30,9	5	61	150
1:11:30	60	31,0	5	61	150
1:11:40	60	31,0	5	61	150
1:11:50	60	31,0	5	61	150
1:12:00	60	31,0	5	61	150
1:12:10	60	31,0	5	61	150
1:12:20	60	31,0	5	61	150
1:12:30	60	31,0	5	61	150
1:12:40	60	31,0	5	61	150
1:12:50	60	31,0	5	61	150
1:13:00	60	31,0	5	61	150
1:13:10	60	31,0	5	61	150
1:13:20	60	31,0	5	61	150
1:13:30	60	31,0	5	61	150
1:13:40	60	31,0	5	60	150
1:13:50	60	31,0	5	61	150
1:14:00	60	31,0	5	61	150
1:14:10	60	31,0	5	61	150
1:14:20	60	31,0	5	61	150
1:14:30	60	31,0	5	61	150
1:14:40	60	31,0	5	61	150
1:14:50	60	31,0	5	61	150
1:15:00	60	31,0	5	61	150
1:15:10	60	31,0	5	60	150
1:15:20	60	31,0	5	60	150
1:15:30	60	31,1	5	60	150
1:15:40	60	31,1	5	60	150
1:15:50	60	31,1	5	60	150
1:16:00	60	31,1	5	60	150
1:16:10	60	30,9	5	60	150
1:16:20	60	30,9	5	61	150
1:16:30	60	30,9	5	61	150
1:16:40	60	30,9	5	60	150
1:16:50	60	30,9	5	60	150
1:17:00	60	30,9	5	61	150
1:17:10	60	30,9	5	60	150
1:17:20	60	30,9	5	60	150
1:17:30	60	30,9	5	61	150
1:17:40	60	30,9	5	61	150
1:17:50	60	31,0	5	60	150
1:18:00	60	31,0	5	61	150
1:18:10	60	31,0	5	61	150
1:18:20	60	31,0	5	60	150
1:18:30	60	31,0	5	60	150
1:18:40	60	31,0	5	60	150
1:18:50	60	31,0	5	60	150
1:19:00	60	31,0	5	60	150
1:19:10	60	31,0	5	60	150
1:19:20	60	31,0	5	61	150
1:19:30	60	31,0	5	61	150
1:19:40	60	31,0	5	61	150
1:19:50	60	31,0	5	61	150
1:20:00	60	31,1	5	60	150
1:20:10	60	31,1	5	61	150
1:20:20	60	31,1	5	60	150
1:20:30	60	31,1	5	61	150
1:20:40	60	31,1	5	60	150
1:20:50	60	31,0	5	61	150
1:21:00	60	31,1	5	60	150
1:21:10	60	31,1	5	60	150
1:21:20	60	31,1	5	60	150
1:21:30	60	31,1	5	60	150
1:21:40	60	31,1	5	60	150
1:21:50	60	31,0	5	60	150
1:22:00	60	31,0	5	60	150
1:22:10	60	31,1	5	60	150
1:22:20	60	31,1	5	60	150
1:22:30	60	30,9	5	60	150
1:22:40	60	30,9	5	60	150
1:22:50	60	30,9	5	60	150
1:23:00	60	31,0	5	60	150
1:23:10	60	31,0	5	61	150
1:23:20	60	31,0	5	60	150
1:23:30	60	31,0	5	61	150
1:23:40	60	31,0	5	60	150
1:23:50	60	31,0	5	61	150
1:24:00	60	31,0	5	61	150
1:24:10	60	31,0	5	61	150
1:24:20	60	31,0	5	60	150
1:24:30	60	31,0	5	60	150
1:24:40	60	31,0	5	60	150
1:24:50	60	31,0	5	60	150
1:25:00	60	31,0	5	61	150
1:25:10	60	31,0	5	60	150
1:25:20	60	31,0	5	60	150
1:25:30	60	31,0	5	60	150
1:25:40	60	31,0	5	60	150
1:25:50	60	31,1	5	60	150
1:26:00	60	31,1	5	60	150
1:26:10	60	31,1	5	60	150
1:26:20	60	31,1	5	61	150
1:26:30	60	31,1	5	61	150
1:26:40	60	31,1	5	60	150
1:26:50	60	31,1	5	60	150
1:27:00	60	31,1	5	60	150
1:27:10	60	31,1	5	60	150
1:27:20	60	31,1	5	60	150
1:27:30	60	31,1	5	60	150
1:27:40	60	31,1	5	60	150
1:27:50	60	31,1	5	60	150
1:28:00	60	31,1	5	60	150
1:28:10	60	31,1	5	60	150
1:28:20	60	31,1	5	60	150
1:28:30	60	30,9	5	60	150
1:28:40	60	30,9	5	60	150
1:28:50	60	30,9	5	60	150
1:29:00	60	30,9	5	60	150
1:29:10	60	30,9	5	60	150
1:29:20	60	31,0	5	60	150
1:29:30	60	31,0	5	60	150
1:29:40	60	31,0	5	60	150
1:29:50	60	31,0	5	61	150
1:30:00	60	31,0	5	60	150
1:30:10	60	31,0	5	61	150
1:30:20	60	31,0	5	60	150
1:30:30	60	31,0	5	60	150
1:30:40	60	31,0	5	60	150
1:30:50	60	31,0	5	60	150
1:31:00	60	31,0	5	60	150
1:31:10	60	31,0	5	60	150
1:31:20	60	31,0	5	60	150
1:31:30	60	31,0	5	60	150
1:31:40	60	31,0	5	60	150
1:31:50	60	31,0	5	60	150
1:32:00	60	31,0	5	60	150
1:32:10	60	31,0	5	60	150
1:32:20	60	31,0	5	60	150
1:32:30	60	31,0	5	60	150
1:32:40	60	31,0	5	60	150
1:32:50	60	31,0	5	60	150
1:33:00	60	31,0	5	60	150
1:33:10	60	31,0	5	60	150
1:33:20	60	31,0	5	60	150
1:33:30	60	31,0	5	60	150
1:33:40	60	31,0	5	60	150
1:33:50	60	31,0	5	60	150
1:34:00	60	31,0	5	60	150
1:34:10	60	31,0	5	60	150
1:34:20	60	31,0	5	60	150
1:34:30	60	31,0	5	60	150
1:34:40	60	31,0	5	60	150
1:34:50	60	31,0	5	60	150
1:35:00	60	31,0	5	60	150
1:35:10	60	31,0	5	60	150
1:35:20	60	31,0	5	60	150
1:35:30	60	31,0	5	60	150
1:35:40	60	31,0	5	60	150
1:35:50	60	31,0	5	60	150
1:36:00	60	31,0	5	60	150
1:36:10	60	31,0	5	60	150
1:36:20	60	31,0	5	60	150
1:36:30	60	31,0	5	60	150
1:36:40	60	31,0	5	60	150
1:36:50	60	31,0	5	60	150
1:37:00	60	31,0	5	60	150
1:37:10	60	31,0	5	60	150
1:37:20	60	31,0	5	60	150
1:37:30	60	31,0	5	60	150
1:37:40	60	31,0	5	60	150
1:37:50	60	31,1	5	60	150
1:38:00	60	31,1	5	60	150
1:38:10	60	31,1	5	60	150
1:38:20	60	31,1	5	60	150
1:38:30	60	30,9	5	60	150
1:38:40	60	30,9	5	60	150
1:38:50	60	30,9	5	60	150
1:39:00	60	30,9	5	60	150
1:39:10	60	30,9	5	60	150
1:39:20	60	30,9	5	60	150
1:39:30	60	30,9	5	60	150
1:39:40	60	30,9	5	60	150
1:39:50	60	31,0	5	60	150
1:40:00	60	31,0	5	60	150
1:40:10	60	31,0	5	60	150
1:40:20	60	31,0	5	60	150
1:40:30	60	31,0	5	60	150
1:40:40	60	31,0	5	60	150
1:40:50	60	31,0	5	61	150
1:41:00	60	31,0	5	60	150
1:41:10	60	31,0	5	61	150
1:41:20	60	31,0	5	60	150
1:41:30	60	31,0	5	60	150
1:41:40	60	31,0	5	60	150
1:41:50	60	31,0	5	60	150
1:42:00	60	31,0	5	60	150
1:42:10	60	31,0	5	60	150
1:42:20	60	31,0	5	61	150
1:42:30	60	31,0	5	60	150
1:42:40	60	31,0	5	60	150
1:42:50	60	31,0	5	60	150
1:43:00	60	31,0	5	60	150
1:43:10	60	31,0	5	60	150
1:43:20	60	31,0	5	60	150
1:43:30	60	31,0	5	60	150
1:43:40	60	31,0	5	60	150
1:43:50	60	31,0	5	60	150
1:44:00	60	31,0	5	60	150
1:44:10	60	31,0	5	60	150
1:44:20	60	31,0	5	60	150
1:44:30	60	30,9	5	60	150
1:44:40	60	30,9	5	60	150
1:44:50	60	30,9	5	60	150
1:45:00	60	30,9	5	60	150
1:45:10	60	30,9	5	60	150
1:45:20	60	30,9	5	60	150
1:45:30	60	30,9	5	60	150
1:45:40	60	30,9	5	60	150
1:45:50	60	30,9	5	60	150
1:46:00	60	30,9	5	60	150
1:46:10	60	30,9	5	60	150
1:46:20	60	30,9	5	60	150
1:46:30	60	30,9	5	60	150
1:46:40	60	30,9	5	60	150
1:46:50	60	30,9	5	60	150
1:47:00	60	30,9	5	60	150
1:47:10	60	31,0	5	60	150
1:47:20	60	31,0	5	60	150
1:47:30	60	31,0	5	60	150
1:47:40	60	31,0	5	60	150
1:47:50	60	31,0	5	60	150
1:48:00	60	31,0	5	60	150
1:48:10	60	31,0	5	60	150
1:48:20	60	31,0	5	60	150
1:48:30	60	31,0	5	60	150
1:48:40	60	31,0	5	60	150
1:48:50	60	31,0	5	60	150
1:49:00	60	31,0	5	60	150
1:49:10	60	31,0	5	60	150
1:49:20	60	31,0	5	60	150
1:49:30	60	31,1	5	60	150
1:49:40	60	31,1	5	60	150
1:49:50	60	31,1	5	60	150
1:50:00	60	31,1	5	60	150
1:50:10	60	31,0	5	60	150
1:50:20	60	31,1	5	60	150
1:50:30	60	31,1	5	60	150
1:50:40	60	31,1	5	60	150
1:50:50	60	31,1	5	60	150
1:51:00	60	31,1	5	60	150
1:51:10	60	31,1	5	60	150
1:51:20	60	31,1	5	60	150
1:51:30	60	31,1	5	60	150
1:51:40	60	31,1	5	60	150
1:51:50	60	31,1	5	60	150
1:52:00	60	31,1	5	60	150
1:52:10	60	31,1	5	60	150
1:52:20	60	30,9	5	60	150
1:52:30	60	30,9	5	60	150
1:52:40	60	30,9	5	60	150
1:52:50	60	30,9	5	60	150
1:53:00	60	30,9	5	60	150
1:53:10	60	30,9	5	60	150
1:53:20	60	30,9	5	60	150
1:53:30	60	30,9	5	60	150
1:53:40	60	30,9	5	60	150
1:53:50	60	30,9	5	60	150
1:54:00	60	30,9	5	60	150
1:54:10	60	30,9	5	60	150
1:54:20	60	30,9	5	60	150
1:54:30	60	30,9	5	60	150
1:54:40	60	30,9	5	60	150
1:54:50	60	30,9	5	60	150
1:55:00	60	30,9	5	60	150
1:55:10	60	30,9	5	60	150
1:55:20	60	30,9	5	60	150
1:55:30	60	31,0	5	60	150
1:55:40	60	31,0	5	60	150
1:55:50	60	31,0	5	60	150
1:56:00	60	30,9	5	60	150
1:56:10	60	31,0	5	60	150
1:56:20	60	30,9	5	60	150
1:56:30	60	30,9	5	60	150
1:56:40	60	30,9	5	60	150
1:56:50	60	30,9	5	60	150
1:57:00	60	30,9	5	60	150
1:57:10	60	30,9	5	60	150
1:57:20	60	30,9	5	60	150
1:57:30	60	30,9	5	60	150
1:57:40	60	30,9	5	60	150
1:57:50	60	30,9	5	60	150
1:58:00	60	30,9	5	60	150
1:58:10	60	30,9	5	60	150
1:58:20	60	30,9	5	60	150
1:58:30	60	30,9	5	60	150
1:58:40	60	30,9	5	60	150
1:58:50	60	30,9	5	60	150
1:59:00	60	30,9	5	60	150
1:59:10	60	30,9	6	60	150
1:59:20	60	30,9	6	60	150
1:59:30	60	30,9	6	60	150
1:59:40	60	30,9	6	60	150
1:59:50	60	30,9	6	60	150
2:00:00	60	30,9	6	60	150
2:00:10	60	30,9	6	60	150
2:00:20	60	30,9	6	60	150
2:00:30	60	30,9	6	60	150
2:00:40	60	30,9	6	60	150
2:00:50	60	30,9	6	60	150
2:01:00	60	30,9	6	60	150
2:01:10	60	30,9	6	60	150
2:01:20	60	30,9	6	60	150
2:01:30	60	30,9	6	60	150
2:01:40	60	30,9	6	60	150
2:01:50	60	30,9	6	60	150
2:02:00	60	31,0	6	60	150
2:02:10	60	31,0	6	60	150
2:02:20	60	31,0	6	60	150
2:02:30	60	31,0	6	60	150
2:02:40	60	31,0	6	60	150
2:02:50	60	31,0	6	60	150
2:03:00	60	31,0	6	60	150
2:03:10	60	31,0	6	60	150
2:03:20	60	31,0	6	60	150
2:03:30	60	31,0	6	60	150
2:03:40	60	31,0	6	60	150
2:03:50	60	31,0	6	60	150
2:04:00	60	31,0	6	60	150
2:04:10	60	31,0	6	60	150
2:04:20	60	31,0	6	60	150
2:04:30	60	31,0	6	60	150
2:04:40	60	31,0	6	60	150
2:04:50	60	31,0	6	60	150
2:05:00	60	31,0	6	60	150
2:05:10	60	31,0	6	60	150
2:05:20	60	31,0	6	60	150
2:05:30	60	31,0	6	60	150
2:05:40	60	31,0	6	60	150
2:05:50	60	31,0	6	60	150
2:06:00	60	31,0	6	60	150
2:06:10	60	31,0	6	60	150
2:06:20	60	31,0	6	60	150
2:06:30	60	31,0	6	60	150
2:06:40	60	31,0	6	60	150
2:06:50	60	31,0	6	60	150
2:07:00	60	31,0	6	60	150
2:07:10	60	31,0	6	60	150
2:07:20	60	31,0	6	60	150
2:07:30	60	31,0	6	60	150
2:07:40	60	31,0	6	60	150
2:07:50	60	31,0	6	60	150
2:08:00	60	31,0	6	60	150
2:08:10	60	31,0	6	60	150
2:08:20	60	31,0	6	60	150
2:08:30	60	31,0	6	60	150
2:08:40	60	31,0	6	60	150
2:08:50	60	31,0	6	60	150
2:09:00	60	31,0	6	60	150
2:09:10	60	31,0	6	60	150
2:09:20	60	31,0	6	60	150
2:09:30	60	31,0	6	60	150
2:09:40	60	31,0	6	60	150
2:09:50	60	31,0	6	60	150
2:10:00	60	31,0	6	60	150
2:10:10	60	31,0	6	60	150
2:10:20	60	31,0	6	60	150
2:10:30	60	31,0	6	60	150
2:10:40	60	31,0	6	60	150
2:10:50	60	31,0	6	60	150
2:11:00	60	31,0	6	60	150
2:11:10	60	31,0	6	60	150
2:11:20	60	31,0	6	60	150
2:11:30	60	31,0	6	60	150
2:11:40	60	31,0	6	60	150
2:11:50	60	31,0	6	60	150
2:12:00	60	31,0	6	60	150
2:12:10	60	31,0	6	60	150
2:12:20	60	31,0	6	60	150
2:12:30	60	31,0	6	60	150
2:12:40	60	31,0	6	60	150
2:12:50	60	31,0	6	60	150
2:13:00	60	31,0	6	60	150
2:13:10	60	31,0	6	60	150
2:13:20	60	31,0	6	60	150
2:13:30	60	31,0	6	60	150
2:13:40	60	31,0	6	60	150
2:13:50	60	31,0	6	60	150
2:14:00	60	31,0	6	60	150
2:14:10	60	31,0	6	60	150
2:14:20	60	31,0	6	60	150
2:14:30	60	31,0	6	60	150
2:14:40	60	31,0	6	60	150
2:14:50	60	31,0	6	60	150
2:15:00	60	31,0	6	60	150
2:15:10	60	31,0	6	60	150
2:15:20	60	31,0	6	60	150
2:15:30	60	31,0	6	60	150
2:15:40	60	31,0	6	60	150
2:15:50	60	31,0	6	60	150
2:16:00	60	31,0	6	60	150
2:16:10	60	31,0	6	60	150
2:16:20	60	31,0	6	60	150
2:16:30	60	31,0	6	60	150
2:16:40	60	31,0	6	60	150
2:16:50	60	31,0	6	60	150
2:17:00	60	31,0	6	60	150
2:17:10	60	31,0	6	60	150
2:17:20	60	31,0	6	60	150
2:17:30	60	31,0	6	60	150
2:17:40	60	31,0	6	60	150
2:17:50	60	31,0	6	60	150
2:18:00	60	31,0	6	60	150
2:18:10	60	31,0	6	60	150
2:18:20	60	31,0	6	60	150
2:18:30	60	31,0	6	60	150
2:18:40	60	31,0	6	60	150
2:18:50	60	31,0	6	60	150
2:19:00	60	31,0	6	60	150
2:19:10	60	31,0	6	60	150
2:19:20	60	31,0	6	60	150
2:19:30	60	31,0	6	60	150
2:19:40	60	31,0	6	60	150
2:19:50	60	31,0	6	60	150
2:20:00	60	31,0	6	60	150
2:20:10	60	31,0	6	60	150
2:20:20	60	31,0	6	60	150
2:20:30	60	31,0	6	60	150
2:20:40	60	31,0	6	60	150
2:20:50	60	31,0	6	60	150
2:21:00	60	31,0	6	60	150
2:21:10	60	31,0	6	60	150
2:21:20	60	31,0	6	60	150
2:21:30	60	31,0	6	60	150
2:21:40	60	31,0	6	60	150
2:21:50	60	31,0	6	60	150
2:22:00	60	31,0	6	60	150
2:22:10	60	31,0	6	60	150
2:22:20	60	31,0	6	60	150
2:22:30	60	31,0	6	60	150
2:22:40	60	31,0	6	60	150
2:22:50	60	31,0	6	60	150
2:23:00	60	31,0	6	60	150
2:23:10	60	31,0	6	60	150
2:23:20	60	31,0	6	60	150
2:23:30	60	31,0	6	60	150
2:23:40	60	31,0	6	60	150
2:23:50	60	31,0	6	60	150
2:24:00	60	31,0	6	60	150
2:24:10	60	31,0	6	60	150
2:24:20	60	31,0	6	60	150
2:24:30	60	31,0	6	60	150
2:24:40	60	31,0	6	60	150
2:24:50	60	31,0	6	60	150
2:25:00	60	31,0	6	60	150
2:25:10	60	31,0	6	60	150
2:25:20	60	31,0	6	60	150
2:25:30	60	31,0	6	60	150
2:25:40	60	31,0	6	60	150
2:25:50	60	31,0	6	60	150
2:26:00	60	31,0	6	60	150
2:26:10	60	31,0	6	60	150
2:26:20	60	31,0	6	60	150
2:26:30	60	31,0	6	60	150
2:26:40	60	31,0	6	60	150
2:26:50	60	31,0	6	60	150
2:27:00	60	31,0	6	60	150
2:27:10	60	31,0	6	60	150
2:27:20	60	31,0	6	60	150
2:27:30	60	31,0	6	60	150
2:27:40	60	31,0	6	60	150
2:27:50	60	31,0	6	60	150
2:28:00	60	31,0	7	60	150
2:28:10	60	31,0	7	60	150
2:28:20	60	31,0	7	60	150
2:28:30	60	31,0	7	60	150
2:28:40	60	31,0	7	60	150
2:28:50	60	31,0	7	60	150
2:29:00	60	31,0	7	60	150
2:29:10	60	31,0	7	60	150
2:29:20	60	31,0	7	60	150
2:29:30	60	31,0	7	60	150
2:29:40	60	31,0	7	60	150
2:29:50	60	31,0	7	60	150
2:30:00	60	31,0	7	60	150
2:30:10	60	31,0	7	60	150
2:30:20	60	31,0	7	60	150
2:30:30	60	31,0	7	60	150
2:30:40	60	31,0	7	60	150
2:30:50	60	31,0	7	60	150
2:31:00	60	31,0	7	60	150
2:31:10	60	31,0	7	60	150
2:31:20	60	31,0	7	60	150
2:31:30	60	31,0	7	60	150
2:31:40	60	31,0	7	60	150
2:31:50	60	31,0	7	60	150
2:32:00	60	31,0	7	60	150
2:32:10	60	31,0	7	60	150
2:32:20	60	31,0	7	60	150
2:32:30	60	31,0	7	60	150
2:32:40	60	31,0	7	60	150
2:32:50	60	31,0	7	60	150
2:33:00	60	31,0	7	60	150
2:33:10	60	31,0	7	60	150
2:33:20	60	31,0	7	60	150
2:33:30	60	31,0	7	60	150
2:33:40	60	31,0	7	60	150
2:33:50	60	31,0	7	60	150
2:34:00	60	31,0	7	60	150
2:34:10	60	31,0	7	60	150
2:34:20	60	31,0	7	60	150
2:34:30	60	31,0	7	60	150
2:34:40	60	31,0	7	60	150
2:34:50	60	31,0	7	60	150
2:35:00	60	31,0	7	60	150
2:35:10	60	31,0	7	60	150
2:35:20	60	31,0	7	60	150
2:35:30	60	31,0	7	60	150
2:35:40	60	31,0	7	60	150
2:35:50	60	31,0	7	60	150
2:36:00	60	31,0	7	60	150
2:36:10	60	31,0	7	60	150
2:36:20	60	31,0	7	60	150
2:36:30	60	31,0	7	60	150
2:36:40	60	31,0	7	60	150
2:36:50	60	31,0	7	60	150
2:37:00	60	31,0	7	60	150
2:37:10	60	31,0	7	60	150
2:37:20	60	31,0	7	60	150
2:37:30	60	31,0	7	60	150
2:37:40	60	31,0	7	60	150
2:37:50	60	31,0	7	60	150
2:38:00	60	31,0	7	60	150
2:38:10	60	31,0	7	60	150
2:38:20	60	31,0	7	60	150
2:38:30	60	31,0	7	60	150
2:38:40	60	31,0	7	60	150
2:38:50	60	31,0	7	60	150
2:39:00	60	31,0	7	60	150
2:39:10	60	31,0	7	60	150
2:39:20	60	31,0	7	60	150
2:39:30	60	31,0	7	60	150
2:39:40	60	31,0	7	60	150
2:39:50	60	31,0	7	60	150
2:40:00	60	31,0	7	60	150
2:40:10	60	31,0	7	60	150
2:40:20	60	31,0	7	60	150
2:40:30	60	31,0	7	60	150
2:40:40	60	31,0	7	60	150
2:40:50	60	31,0	7	60	150
2:41:00	60	31,0	7	60	150
2:41:10	60	31,0	7	60	150
2:41:20	60	31,0	7	60	150
2:41:30	60	31,0	7	60	150
2:41:40	60	31,0	7	60	150
2:41:50	60	31,0	7	60	150
2:42:00	60	31,0	7	60	150
2:42:10	60	31,0	7	60	150
2:42:20	60	31,0	7	60	150
2:42:30	60	31,0	7	60	150
2:42:40	60	31,0	7	60	150
2:42:50	60	31,0	7	60	150
2:43:00	60	31,0	7	60	150
2:43:10	60	31,0	7	60	150
2:43:20	60	31,0	7	60	150
2:43:30	60	31,0	7	60	150
2:43:40	60	31,0	7	60	150
2:43:50	60	31,0	7	60	150
2:44:00	60	31,0	7	60	150
2:44:10	60	31,0	7	60	150
2:44:20	60	31,0	7	60	150
2:44:30	60	31,0	7	60	150
2:44:40	60	31,0	7	60	150
2:44:50	60	31,0	7	60	150
2:45:00	60	31,0	7	60	150
2:45:10	60	31,0	7	60	150
2:45:20	60	31,0	7	60	150
2:45:30	60	31,0	7	60	150
2:45:40	60	31,0	7	60	150
2:45:50	60	31,0	7	60	150
2:46:00	60	31,0	7	60	150
2:46:10	60	31,0	7	60	150
2:46:20	60	31,0	7	60	150
2:46:30	60	31,0	7	60	150
2:46:40	60	31,0	7	60	150
2:46:50	60	31,0	7	60	150
2:47:00	60	31,0	7	60	150
2:47:10	60	31,1	7	60	150
2:47:20	60	31,0	7	60	150
2:47:30	60	31,0	7	60	150
2:47:40	60	31,0	7	60	150
2:47:50	60	31,0	7	60	150
2:48:00	60	31,0	7	60	150
2:48:10	60	31,0	7	60	150
2:48:20	60	31,0	7	60	150
2:48:30	60	31,0	7	60	150
2:48:40	60	31,0	7	60	150
2:48:50	60	31,0	7	60	150
2:49:00	60	31,0	7	60	150
2:49:10	60	31,0	7	60	150
2:49:20	60	31,0	7	60	150
2:49:30	60	31,0	7	60	150
2:49:40	60	31,0	7	60	150
2:49:50	60	31,0	7	60	150
2:50:00	60	31,0	7	60	150
2:50:10	60	31,0	7	60	150
2:50:20	60	31,0	7	60	150
2:50:30	60	31,0	7	60	150
2:50:40	60	31,0	7	60	150
2:50:50	60	31,0	7	60	150
2:51:00	60	31,0	7	60	150
2:51:10	60	31,0	7	60	150
2:51:20	60	31,0	7	60	150
2:51:30	60	31,0	7	60	150
2:51:40	60	31,0	7	60	150
2:51:50	60	31,0	7	60	150
2:52:00	60	31,0	7	60	150
2:52:10	60	31,0	7	60	150
2:52:20	60	31,0	7	60	150
2:52:30	60	31,0	7	60	150
2:52:40	60	30,9	7	60	150
2:52:50	60	30,9	7	60	150
2:53:00	60	30,9	7	60	150
2:53:10	60	30,9	7	60	150
2:53:20	60	30,9	7	60	150
2:53:30	60	30,9	7	60	150
2:53:40	60	30,9	7	60	150
2:53:50	60	30,9	7	60	150
2:54:00	60	30,9	7	60	150
2:54:10	60	30,9	7	60	150
2:54:20	60	31,0	7	60	150
2:54:30	60	31,0	7	60	150
2:54:40	60	30,9	7	60	150
2:54:50	60	31,0	7	60	150
2:55:00	60	31,0	7	60	150
2:55:10	60	31,0	7	60	150
2:55:20	60	31,0	7	60	150
2:55:30	60	31,0	7	60	150
2:55:40	60	31,0	7	60	150
2:55:50	60	31,0	7	60	150
2:56:00	60	31,0	7	60	150
2:56:10	60	31,0	7	60	150
2:56:20	60	31,0	7	60	150
2:56:30	60	31,0	7	60	150
2:56:40	60	31,0	7	60	150
2:56:50	60	31,0	7	60	150
2:57:00	60	31,0	7	60	150
2:57:10	60	31,0	7	60	150
2:57:20	60	31,0	7	60	150
2:57:30	60	31,0	7	60	150
2:57:40	60	31,0	7	60	150
2:57:50	60	31,0	7	60	150
2:58:00	60	31,0	7	60	150
2:58:10	60	31,0	7	60	150
2:58:20	60	31,0	7	60	150
2:58:30	60	31,0	7	60	150
2:58:40	60	31,0	7	60	150
2:58:50	60	31,0	7	60	150
2:59:00	60	31,0	7	60	150
2:59:10	60	31,0	7	60	150
2:59:20	60	31,0	7	60	150
2:59:30	60	31,0	7	60	150
2:59:40	60	31,0	7	60	150
2:59:50	60	31,0	7	60	150
3:00:00	60	31,0	7	60	150
3:00:10	60	31,0	7	60	150
3:00:20	60	31,0	7	60	150
3:00:30	60	31,0	7	60	150
3:00:40	60	30,9	7	60	150
3:00:50	60	30,9	7	60	150
3:01:00	60	30,9	7	60	150
3:01:10	60	30,9	7	60	150
3:01:20	60	30,9	7	60	150
3:01:30	60	30,9	7	60	150
3:01:40	60	30,9	7	60	150
3:01:50	60	30,9	7	60	150
3:02:00	60	30,9	7	60	150
3:02:10	60	30,9	7	60	150
3:02:20	60	30,9	7	60	150
3:02:30	60	30,9	7	60	150
3:02:40	60	30,9	7	60	150
3:02:50	60	30,9	7	60	150
3:03:00	60	30,9	7	60	150
3:03:10	60	30,9	7	60	150
3:03:20	60	30,9	7	60	150
3:03:30	60	30,9	7	60	150
3:03:40	60	30,9	7	60	150
3:03:50	60	30,9	7	60	150
3:04:00	60	30,9	7	60	150
3:04:10	60	30,9	7	60	150
3:04:20	60	30,9	7	60	150
3:04:30	60	30,9	7	60	150
3:04:40	60	30,9	7	60	150
3:04:50	60	30,9	7	60	150
3:05:00	60	30,9	7	60	150
3:05:10	60	30,9	7	60	150
3:05:20	60	30,9	7	60	150
3:05:30	60	30,9	7	60	150
3:05:40	60	30,9	7	60	150
3:05:50	60	30,9	7	60	150
3:06:00	60	30,9	7	60	150
3:06:10	60	30,9	7	60	150
3:06:20	60	30,9	7	60	150
3:06:30	60	30,9	7	60	150
3:06:40	60	30,9	7	60	150
3:06:50	60	30,9	7	60	150
3:07:00	60	30,9	7	60	150
3:07:10	60	30,9	7	60	150
3:07:20	60	30,9	7	60	150
3:07:30	60	30,9	7	60	150
3:07:40	60	30,9	7	60	150
3:07:50	60	30,9	7	60	150
3:08:00	60	30,9	7	60	150
3:08:10	60	30,9	7	60	150
3:08:20	60	30,9	7	60	150
3:08:30	60	30,9	7	60	150
3:08:40	60	30,9	7	60	150
3:08:50	60	30,9	7	60	150
3:09:00	60	30,9	7	60	150
3:09:10	60	30,9	7	60	150
3:09:20	60	30,9	7	60	150
3:09:30	60	30,9	7	60	150
3:09:40	60	30,9	7	60	150
3:09:50	60	30,9	7	60	150
3:10:00	60	30,9	7	60	150
3:10:10	60	30,9	7	60	150
3:10:20	60	30,9	7	60	150
3:10:30	60	30,9	7	60	150
3:10:40	60	30,9	7	60	150
3:10:50	60	30,9	7	60	150
3:11:00	60	30,9	7	60	150
3:11:10	60	30,9	7	60	150
3:11:20	60	30,9	9	60	150
3:11:30	60	30,9	10	60	150
3:11:40	60	30,9	10	60	150
3:11:50	60	30,9	10	60	150
3:12:00	60	30,9	10	60	150
3:12:10	60	30,8	10	60	150
3:12:20	60	30,8	10	60	150
3:12:30	60	30,8	10	60	150
3:12:40	60	30,8	10	60	150
3:12:50	60	30,8	10	60	150
3:13:00	60	30,8	10	60	150
3:13:10	60	30,8	10	60	150
3:13:20	60	30,8	10	60	150
3:13:30	60	30,8	10	60	150
3:13:40	60	30,8	11	60	150
3:13:50	60	30,8	11	60	150
3:14:00	60	30,8	11	60	150
3:14:10	60	30,8	11	60	150
3:14:20	60	30,8	11	60	150
3:14:30	60	30,8	11	60	150
3:14:40	60	30,8	11	60	150
3:14:50	60	30,8	11	60	150
3:15:00	60	30,8	11	60	150
3:15:10	60	30,8	11	60	150
3:15:20	60	30,8	11	60	150
3:15:30	60	30,8	11	60	150
3:15:40	60	30,8	11	60	150
3:15:50	60	30,8	11	60	150
3:16:00	60	30,8	11	60	150
3:16:10	60	30,8	11	60	150
3:16:20	60	30,8	11	60	150
3:16:30	60	30,8	11	60	150
3:16:40	60	30,8	11	60	150
3:16:50	60	30,8	12	60	150
3:17:00	60	30,8	12	60	150
3:17:10	60	30,8	12	60	150
3:17:20	60	30,8	12	60	150
3:17:30	60	30,8	12	60	150
3:17:40	60	30,8	12	60	150
3:17:50	60	30,8	12	60	150
3:18:00	60	30,8	12	60	150
3:18:10	60	30,8	12	60	150
3:18:20	60	30,8	12	60	150
3:18:30	60	30,8	12	60	150
3:18:40	60	30,7	12	60	150
3:18:50	60	30,7	12	60	150
3:19:00	60	30,7	12	60	150
3:19:10	60	30,7	12	60	150
3:19:20	60	30,7	12	60	150
3:19:30	60	30,7	12	60	150
3:19:40	60	30,7	12	60	150
3:19:50	60	30,7	12	60	150
3:20:00	60	30,7	12	60	150
3:20:10	60	30,7	12	60	150
3:20:20	60	30,7	12	60	150
3:20:30	60	30,7	12	60	150
3:20:40	60	30,7	12	60	150
3:20:50	60	30,7	12	60	150
3:21:00	60	30,7	12	60	150
3:21:10	60	30,7	12	60	150
3:21:20	60	30,7	12	60	150
3:21:30	60	30,7	12	60	150
3:21:40	60	30,7	12	60	150
3:21:50	60	30,7	12	60	150
3:22:00	60	30,7	12	60	150
3:22:10	60	30,7	12	60	150
3:22:20	60	30,7	12	60	150
3:22:30	60	30,7	12	60	150
3:22:40	60	30,7	12	60	150
3:22:50	60	30,7	12	60	150
3:23:00	60	30,7	12	60	150
3:23:10	60	30,7	12	60	150
3:23:20	60	30,7	13	60	150
3:23:30	60	30,7	13	60	150
3:23:40	60	30,7	13	60	150
3:23:50	60	30,7	13	60	150
3:24:00	60	30,7	13	60	150
3:24:10	60	30,7	13	60	150
3:24:20	60	30,7	13	60	150
3:24:30	60	30,7	13	60	150
3:24:40	60	30,7	13	60	150
3:24:50	60	30,7	13	60	150
3:25:00	60	30,7	13	60	150
3:25:10	60	30,7	13	60	150
3:25:20	60	30,7	13	60	150
3:25:30	60	30,7	13	60	150
3:25:40	60	30,6	13	60	150
3:25:50	60	30,6	13	60	150
3:26:00	60	30,6	13	60	150
3:26:10	60	30,6	13	60	150
3:26:20	60	30,6	13	60	150
3:26:30	60	30,6	13	60	150
3:26:40	60	30,6	13	60	150
3:26:50	60	30,6	13	60	150
3:27:00	60	30,6	13	60	150
3:27:10	60	30,6	13	60	150
3:27:20	60	30,6	13	60	150
3:27:30	60	30,6	13	60	150
3:27:40	60	30,6	13	60	150
3:27:50	60	30,6	13	60	150
3:28:00	60	30,6	13	60	150
3:28:10	60	30,6	13	60	150
3:28:20	60	30,6	14	60	150
3:28:30	60	30,6	14	60	150
3:28:40	60	30,6	14	60	150
3:28:50	60	30,6	14	60	150
3:29:00	60	30,6	14	60	150
3:29:10	60	30,6	14	60	150
3:29:20	60	30,6	14	60	150
3:29:30	60	30,6	14	60	150
3:29:40	60	30,6	14	59	150
3:29:50	60	30,5	14	60	150
3:30:00	60	30,5	14	60	150
3:30:10	60	30,5	14	60	150
3:30:20	60	30,5	14	59	150
3:30:30	60	30,5	14	59	150
3:30:40	60	30,5	14	60	150
3:30:50	60	30,5	14	59	150
3:31:00	60	30,5	14	60	150
3:31:10	60	30,5	15	60	150
3:31:20	60	30,5	15	60	150
3:31:30	60	30,5	15	59	150
3:31:40	60	30,5	15	60	150
3:31:50	60	30,5	15	60	150
3:32:00	60	30,5	15	60	150
3:32:10	60	30,5	15	60	150
3:32:20	60	30,5	15	60	150
3:32:30	60	30,5	15	60	150
3:32:40	60	30,5	15	59	150
3:32:50	60	30,5	15	60	150
3:33:00	60	30,4	15	60	150
3:33:10	60	30,4	15	60	150
3:33:20	60	30,4	15	59	150
3:33:30	60	30,4	16	60	150
3:33:40	60	30,4	16	59	150
3:33:50	60	30,4	16	60	150
3:34:00	60	30,4	16	60	150
3:34:10	60	30,4	16	59	150
3:34:20	60	30,4	16	60	150
3:34:30	60	30,4	16	59	150
3:34:40	60	30,4	17	60	150
3:34:50	60	30,4	17	59	150
3:35:00	60	30,4	17	59	150
3:35:10	60	30,4	17	59	150
3:35:20	60	30,4	17	59	150
3:35:30	60	30,3	17	59	150
3:35:40	60	30,3	17	59	150
3:35:50	60	30,3	17	59	150
3:36:00	60	30,3	18	59	150
3:36:10	60	30,3	18	59	150
3:36:20	60	30,3	18	59	150
3:36:30	60	30,3	18	59	150
3:36:40	60	30,3	18	59	150
3:36:50	60	30,3	18	59	150
3:37:00	60	30,3	18	59	150
3:37:10	60	30,3	18	59	150
3:37:20	60	30,3	18	59	150
3:37:30	60	30,3	18	59	150
3:37:40	60	30,3	18	59	150
3:37:50	60	30,3	18	59	150
3:38:00	60	30,3	18	59	150
3:38:10	60	30,3	18	59	150
3:38:20	60	30,3	18	59	150
3:38:30	60	30,3	18	59	150
3:38:40	60	30,3	18	59	150
3:38:50	60	30,3	18	59	150
3:39:00	60	30,2	18	59	150
3:39:10	60	30,2	18	59	150
3:39:20	60	30,2	19	59	150
3:39:30	60	30,2	20	59	150
3:39:40	60	30,2	20	59	150
3:39:50	60	30,2	20	59	150
3:40:00	60	30,2	20	59	150
3:40:10	60	30,2	20	59	150
3:40:20	60	30,2	20	59	150
3:40:30	60	30,2	20	59	150
3:40:40	60	30,2	20	59	150
3:40:50	60	30,2	20	59	150
3:41:00	60	30,2	20	59	150
3:41:10	60	30,2	20	59	150
3:41:20	60	30,1	20	59	150
3:41:30	60	30,1	20	59	150
3:41:40	60	30,1	20	59	150
3:41:50	60	30,1	20	59	150
3:42:00	60	30,1	20	59	150
3:42:10	60	30,1	20	59	150
3:42:20	60	30,1	20	59	150
3:42:30	60	30,1	20	59	150
3:42:40	60	30,1	20	59	150
3:42:50	60	30,1	20	59	150
3:43:00	60	30,1	20	59	150
3:43:10	60	30,1	21	59	150
3:43:20	60	30,1	21	59	150
3:43:30	60	30,0	21	59	150
3:43:40	60	30,0	21	59	150
3:43:50	60	30,2	21	59	150
3:44:00	60	30,3	21	59	150
3:44:10	60	30,3	21	59	150
3:44:20	60	30,2	21	59	150
3:44:30	60	30,2	21	59	150
3:44:40	60	30,2	21	59	150
3:44:50	60	30,2	21	59	150
3:45:00	60	30,2	21	59	150
3:45:10	60	30,2	21	59	150
3:45:20	60	30,2	22	59	150
3:45:30	60	30,2	21	59	150
3:45:40	60	30,2	22	59	150
3:45:50	60	30,2	22	59	150
3:46:00	60	30,2	22	59	150
3:46:10	60	30,2	22	59	150
3:46:20	60	30,1	22	59	150
3:46:30	60	30,1	22	59	150
3:46:40	60	30,1	22	59	150
3:46:50	60	30,1	22	59	150
3:47:00	60	30,1	22	59	150
3:47:10	60	30,1	23	59	150
3:47:20	60	30,1	23	59	150
3:47:30	60	30,1	23	59	150
3:47:40	60	30,1	23	59	150
3:47:50	60	30,1	23	59	150
3:48:00	60	30,1	23	59	150
3:48:10	60	30,1	23	59	150
3:48:20	60	30,1	23	59	150
3:48:30	60	30,1	23	59	150
3:48:40	60	30,1	23	59	150
3:48:50	60	30,0	23	59	150
3:49:00	60	30,3	23	59	150
3:49:10	60	30,3	24	59	150
3:49:20	60	30,3	24	59	150
3:49:30	60	30,3	24	59	150
3:49:40	60	30,3	24	59	150
3:49:50	60	30,3	24	59	150
3:50:00	60	30,2	24	59	150
3:50:10	60	30,2	24	59	150
3:50:20	60	30,2	24	59	150
3:50:30	60	30,2	24	59	150
3:50:40	60	30,2	24	59	150
3:50:50	60	30,2	24	59	150
3:51:00	60	30,2	24	59	150
3:51:10	60	30,2	24	59	150
3:51:20	60	30,1	24	59	150
3:51:30	60	30,1	25	59	150
3:51:40	60	30,1	25	59	150
3:51:50	60	30,1	25	59	150
3:52:00	60	30,1	26	59	150
3:52:10	60	30,1	26	59	150
3:52:20	60	30,1	26	59	150
3:52:30	60	30,0	26	59	150
3:52:40	60	30,2	26	59	150
3:52:50	60	30,2	26	59	150
3:53:00	60	30,2	26	59	150
3:53:10	60	30,2	26	59	150
3:53:20	60	30,2	26	59	150
3:53:30	60	30,2	26	59	150
3:53:40	60	30,2	26	59	150
3:53:50	60	30,2	26	59	150
3:54:00	60	30,1	26	59	150
3:54:10	60	30,1	26	59	150
3:54:20	60	30,1	26	59	150
3:54:30	60	30,1	26	59	150
3:54:40	60	30,1	26	59	150
3:54:50	60	30,1	26	59	150
3:55:00	60	30,1	26	59	150
3:55:10	60	30,1	26	59	150
3:55:20	60	30,1	26	59	150
3:55:30	60	30,1	26	59	150
3:55:40	60	30,1	26	59	150
3:55:50	60	30,1	26	59	150
3:56:00	60	30,1	26	59	150
3:56:10	60	30,1	26	59	150
3:56:20	60	30,1	28	59	150
3:56:30	60	30,3	29	59	150
3:56:40	60	30,3	29	59	150
3:56:50	60	30,3	29	59	150
3:57:00	60	30,3	29	59	150
3:57:10	60	30,3	29	59	150
3:57:20	60	30,3	29	59	150
3:57:30	60	30,3	29	59	150
3:57:40	60	30,3	29	59	150
3:57:50	60	30,3	29	59	150
3:58:00	60	30,3	29	59	150
3:58:10	60	30,3	29	59	150
3:58:20	60	30,3	30	59	150
3:58:30	60	30,2	30	59	150
3:58:40	60	30,2	30	59	150
3:58:50	60	30,2	30	59	150
3:59:00	60	30,2	30	59	150
3:59:10	60	30,2	31	59	150
3:59:20	60	30,2	31	59	150
3:59:30	60	30,2	31	59	150
3:59:40	60	30,2	32	59	150
3:59:50	60	30,1	32	59	150
4:00:00	60	30,1	32	59	150
4:00:10	60	30,1	32	59	150
4:00:20	60	30,1	32	59	150
4:00:30	60	30,1	32	59	150
4:00:40	60	30,1	32	59	150
4:00:50	60	30,1	33	59	150
4:01:00	60	30,0	33	59	150
4:01:10	60	30,3	33	59	150
4:01:20	60	30,2	34	59	150
4:01:30	60	30,2	34	59	150
4:01:40	60	30,2	34	58	150
4:01:50	60	30,2	34	59	150
4:02:00	60	30,2	34	59	150
4:02:10	60	30,2	34	58	150
4:02:20	60	30,1	34	59	150
4:02:30	60	30,1	35	58	150
4:02:40	60	30,1	35	58	150
4:02:50	60	30,1	35	58	150
4:03:00	60	30,1	35	58	150
4:03:10	60	30,1	35	58	150
4:03:20	60	30,1	35	58	150
4:03:30	60	30,3	36	58	150
4:03:40	60	30,4	36	58	150
4:03:50	60	30,4	36	58	150
4:04:00	60	30,4	36	58	150
4:04:10	60	30,4	36	58	150
4:04:20	60	30,4	37	58	150
4:04:30	60	30,3	37	58	150
4:04:40	60	30,3	37	58	150
4:04:50	60	30,3	37	58	150
4:05:00	60	30,3	37	58	150
4:05:10	60	30,3	37	58	150
4:05:20	60	30,3	38	58	150
4:05:30	60	30,3	38	58	150
4:05:40	60	30,3	38	58	150
4:05:50	60	30,2	38	58	150
4:06:00	60	30,2	39	58	150
4:06:10	60	30,2	39	58	150
4:06:20	60	30,2	39	58	150
4:06:30	60	30,2	39	58	150
4:06:40	60	30,2	39	58	150
4:06:50	60	30,2	39	58	150
4:07:00	60	30,2	39	58	150
4:07:10	60	30,2	40	58	150
4:07:20	60	30,2	40	58	150
4:07:30	60	30,2	40	58	150
4:07:40	60	30,2	40	58	150
4:07:50	60	30,2	41	58	150
4:08:00	60	30,2	41	58	150
4:08:10	60	30,1	41	58	150
4:08:20	60	30,1	41	58	150
4:08:30	60	30,1	42	58	150
4:08:40	60	30,1	42	58	150
4:08:50	60	30,1	42	58	150
4:09:00	60	30,1	42	58	150
4:09:10	60	30,1	42	58	150
4:09:20	60	30,0	42	58	150
4:09:30	60	30,4	42	58	150
4:09:40	60	30,5	42	58	150
4:09:50	60	30,4	42	58	150
4:10:00	60	30,4	43	58	150
4:10:10	60	30,4	43	58	150
4:10:20	60	30,4	44	58	150
4:10:30	60	30,4	44	58	150
4:10:40	60	30,3	44	58	150
4:10:50	60	30,3	44	58	150
4:11:00	60	30,3	45	58	150
4:11:10	60	30,3	45	58	150
4:11:20	60	30,3	45	58	150
4:11:30	60	30,3	45	58	150
4:11:40	60	30,2	45	58	150
4:11:50	60	30,2	45	58	150
4:12:00	60	30,2	46	58	150
4:12:10	60	30,2	46	58	150
4:12:20	60	30,2	46	58	150
4:12:30	60	30,2	46	58	150
4:12:40	60	30,1	46	58	150
4:12:50	60	30,1	46	58	150
4:13:00	60	30,1	47	58	150
4:13:10	60	30,1	47	58	150
4:13:20	60	30,1	47	58	150
4:13:30	60	30,1	48	58	150
4:13:40	60	30,1	48	58	150
4:13:50	60	30,1	49	58	150
4:14:00	60	30,0	49	58	150
4:14:10	60	30,1	49	58	150
4:14:20	60	30,1	49	58	150
4:14:30	60	30,1	49	58	150
4:14:40	60	30,1	49	58	150
4:14:50	60	30,0	50	58	150
4:15:00	60	30,2	50	58	150
4:15:10	60	30,2	50	58	150
4:15:20	60	30,2	51	58	150
4:15:30	60	30,2	51	58	150
4:15:40	60	30,2	51	58	150
4:15:50	60	30,2	52	58	150
4:16:00	60	30,1	52	58	150
4:16:10	60	30,1	52	58	150
4:16:20	60	30,1	52	58	150
4:16:30	60	30,1	52	58	150
4:16:40	60	30,1	53	58	150
4:16:50	60	30,1	54	58	150
4:17:00	60	30,1	54	58	150
4:17:10	60	30,1	54	58	150
4:17:20	60	30,0	54	58	150
4:17:30	60	30,3	54	58	150
4:17:40	60	30,3	55	58	150
4:17:50	60	30,3	55	58	150
4:18:00	60	30,3	56	58	150
4:18:10	60	30,3	56	58	150
4:18:20	60	30,3	56	58	150
4:18:30	60	30,2	57	58	150
4:18:40	60	30,2	57	58	150
4:18:50	60	30,2	57	58	150
4:19:00	60	30,2	58	58	150
4:19:10	60	30,2	58	58	150
4:19:20	60	30,2	58	58	150
4:19:30	60	30,2	59	58	150
4:19:40	60	30,1	60	58	150
4:19:50	60	30,1	60	58	150
4:20:00	60	30,1	61	58	150
4:20:10	60	30,1	61	58	150
4:20:20	60	30,1	62	58	150
4:20:30	60	30,1	62	58	150
4:20:40	60	30,0	63	58	150
4:20:50	60	30,0	63	58	150
4:21:00	60	30,5	63	58	150
4:21:10	60	30,4	64	58	150
4:21:20	60	30,4	64	58	150
4:21:30	60	30,4	65	58	150
4:21:40	60	30,3	65	58	150
4:21:50	60	30,3	66	58	150
4:22:00	60	30,3	67	58	150
4:22:10	60	30,3	67	58	150
4:22:20	60	30,3	68	57	150
4:22:30	60	30,3	68	58	150
4:22:40	60	30,2	68	58	150
4:22:50	60	30,2	68	57	150
4:23:00	60	30,2	68	58	150
4:23:10	60	30,2	69	57	150
4:23:20	60	30,2	70	57	150
4:23:30	60	30,2	70	57	150
4:23:40	60	30,1	70	58	150
4:23:50	60	30,1	71	57	150
4:24:00	60	30,1	72	58	150
