Repository: ProgWizer/parser

File: project-root/data/Tests/Data Acquisition/2013 (508)/Con 1 G1900+5%DR-100+0.7%TDF-3+0.1%TC-101+0.5%CFR-12+0.2%LTR (70C).txt
--Test Summary--
Full Path and File Name	
Instrument Name	7322 Consistometer
Instrument Type	Model 7322 Consistometer - Variable Speed
Instrument Serial Number	
Test Start Date	30.01.2013
Test Start Time	11:42:35
Test Stop Date	30.01.2013
Test Stop Time	14:11:26
Test Length	2:28:51
Final Sample Time Offset	2:28:50
Controller Schedule Name	
Sampling Period	10 seconds
Comments	T: 70C (30min); P: 35MPa (30min); Tap water.


Information	WellID	Research
Information	Customer	Trican
Information	EngName	Aleksanyan Mikhail
Information	CementClass	G
Information	CementMfr	Dyckerhoff-Sukhoy Log
Information	Additives	5%DR-100+0.7%TDF-3+0.1%TC-101+0.5%CFR-12+0.2%LTR
Information	Density	1900
Information	BHCT	70
Information	BHST	85
Information	FluidLoss	
Information	JobType	
Initial Temperature (°C)	30 °C
Final Temperature (°C)	70 °C
Initial Pressure (MPa)	0,1 MPa
Final Pressure (MPa)	35,2 MPa
Initial Consistency (Bc)	20 Bc
Final Consistency (Bc)	72 Bc
Initial Wall Temperature (°C)	25 °C
Final Wall Temperature (°C)	68 °C
Initial Motor Speed (RPM)	150 RPM
Final Motor Speed (RPM)	150 RPM
--Data--
Time (HH:MM:SS)	Temperature (°C)	Pressure (MPa)	Consistency (Bc)	Wall Temperature (°C)	Motor Speed (RPM)
0:00:00	30	0,1	20	25	150
0:00:10	30	0,2	20	26	150
0:00:20	30	0,4	23	26	150
0:00:30	30	0,7	28	26	150
0:00:40	30	0,8	27	27	150
0:00:50	30	1,2	29	28	150
0:01:00	30	1,4	31	29	150
0:01:10	30	1,6	31	30	150
0:01:20	30	1,9	28	30	150
0:01:30	29	2,2	27	31	150
0:01:40	29	2,5	26	33	150
0:01:50	29	2,9	25	33	150
0:02:00	29	3,3	24	33	150
0:02:10	29	3,6	24	35	150
0:02:20	29	3,8	22	36	150
0:02:30	30	4,0	22	37	150
0:02:40	30	4,3	21	37	150
0:02:50	30	4,5	21	38	150
0:03:00	30	4,6	20	41	150
0:03:10	30	4,8	20	44	150
0:03:20	30	5,0	19	46	150
0:03:30	30	5,2	19	46	150
0:03:40	30	5,4	18	46	150
0:03:50	31	5,6	18	47	150
0:04:00	31	5,8	18	48	150
0:04:10	31	6,0	17	48	150
0:04:20	31	6,1	17	48	150
0:04:30	32	6,3	17	49	150
0:04:40	32	6,6	16	49	150
0:04:50	32	6,7	16	50	150
0:05:00	33	6,9	16	50	150
0:05:10	33	6,9	16	50	150
0:05:20	34	7,0	16	49	150
0:05:30	34	7,1	15	50	150
0:05:40	34	7,1	15	50	150
0:05:50	35	7,1	15	48	150
0:06:00	35	7,0	15	49	150
0:06:10	36	7,4	15	48	150
0:06:20	36	7,6	15	48	150
0:06:30	36	7,7	15	48	150
0:06:40	37	8,0	15	48	150
0:06:50	37	8,0	15	48	150
0:07:00	37	8,3	15	48	150
0:07:10	38	8,5	15	48	150
0:07:20	38	8,8	15	48	150
0:07:30	38	8,8	15	48	150
0:07:40	38	8,9	14	48	150
0:07:50	39	9,3	14	49	150
0:08:00	39	9,4	14	49	150
0:08:10	39	9,8	14	49	150
0:08:20	39	10,0	13	49	150
0:08:30	39	10,2	13	50	150
0:08:40	40	10,4	13	49	150
0:08:50	40	10,6	13	49	150
0:09:00	40	10,9	12	50	150
0:09:10	40	11,1	12	51	150
0:09:20	40	11,4	12	51	150
0:09:30	40	11,6	12	51	150
0:09:40	41	11,8	12	52	150
0:09:50	41	12,1	12	52	150
0:10:00	41	12,3	12	52	150
0:10:10	41	12,5	12	53	150
0:10:20	42	12,7	12	53	150
0:10:30	42	12,9	12	53	150
0:10:40	42	13,1	12	54	150
0:10:50	42	13,3	12	54	150
0:11:00	43	13,4	12	54	150
0:11:10	43	13,5	12	54	150
0:11:20	43	13,6	12	54	150
0:11:30	43	13,7	12	54	150
0:11:40	44	13,8	12	54	150
0:11:50	44	14,0	12	54	150
0:12:00	44	14,1	12	55	150
0:12:10	44	14,3	12	55	150
0:12:20	45	14,4	12	55	150
0:12:30	45	14,7	12	55	150
0:12:40	45	14,8	12	55	150
0:12:50	45	15,0	12	55	150
0:13:00	46	15,5	12	55	150
0:13:10	46	15,6	12	55	150
0:13:20	46	15,7	12	55	150
0:13:30	46	15,9	12	55	150
0:13:40	47	16,0	12	56	150
0:13:50	47	16,2	12	56	150
0:14:00	47	16,4	12	57	150
0:14:10	47	16,6	12	57	150
0:14:20	47	16,9	12	57	150
0:14:30	47	17,1	12	58	150
0:14:40	48	17,5	12	58	150
0:14:50	48	17,8	12	59	150
0:15:00	48	18,0	12	59	150
0:15:10	48	18,1	12	59	150
0:15:20	49	18,2	12	59	150
0:15:30	49	18,2	12	59	150
0:15:40	49	18,3	12	59	150
0:15:50	49	18,5	12	59	150
0:16:00	50	18,7	12	59	150
0:16:10	50	19,3	12	60	150
0:16:20	50	19,4	12	60	150
0:16:30	50	19,7	12	60	150
0:16:40	51	19,9	12	61	150
0:16:50	51	20,0	12	61	150
0:17:00	51	20,2	12	61	150
0:17:10	51	20,4	12	62	150
0:17:20	51	20,7	12	62	150
0:17:30	52	20,9	12	63	150
0:17:40	52	21,1	12	63	150
0:17:50	52	21,2	12	63	150
0:18:00	52	21,3	12	63	150
0:18:10	53	21,4	12	63	150
0:18:20	53	21,6	12	63	150
0:18:30	53	21,7	12	63	150
0:18:40	53	21,8	12	63	150
0:18:50	54	22,0	12	63	150
0:19:00	54	22,1	12	64	150
0:19:10	54	22,7	12	64	150
0:19:20	54	22,8	12	64	150
0:19:30	54	22,9	12	64	150
0:19:40	55	23,1	12	64	150
0:19:50	55	23,3	12	65	150
0:20:00	55	23,5	12	65	150
0:20:10	55	23,6	12	65	150
0:20:20	56	23,8	12	65	150
0:20:30	56	23,9	12	65	150
0:20:40	56	24,1	12	66	150
0:20:50	56	24,3	12	66	150
0:21:00	56	24,5	12	66	150
0:21:10	56	24,8	12	66	150
0:21:20	57	25,1	12	67	150
0:21:30	57	25,4	12	68	150
0:21:40	57	25,6	12	68	150
0:21:50	57	25,8	12	69	150
0:22:00	57	26,1	12	69	150
0:22:10	58	26,3	12	69	150
0:22:20	58	26,5	12	69	150
0:22:30	58	26,7	12	70	150
0:22:40	58	26,8	12	70	150
0:22:50	59	26,9	12	70	150
0:23:00	59	27,0	12	69	150
0:23:10	59	27,0	12	69	150
0:23:20	60	27,3	12	69	150
0:23:30	60	27,4	12	69	150
0:23:40	60	27,7	12	69	150
0:23:50	60	27,8	12	69	150
0:24:00	60	28,0	12	70	150
0:24:10	61	28,2	12	70	150
0:24:20	61	28,3	12	70	150
0:24:30	61	28,8	12	70	150
0:24:40	61	28,9	12	70	150
0:24:50	61	29,1	12	70	150
0:25:00	62	29,4	12	71	150
0:25:10	62	29,7	12	72	150
0:25:20	62	30,1	12	73	150
0:25:30	62	30,4	12	73	150
0:25:40	62	30,8	12	74	150
0:25:50	62	31,1	13	75	150
0:26:00	62	31,3	13	75	150
0:26:10	62	31,4	13	76	150
0:26:20	63	31,5	13	77	150
0:26:30	63	31,8	13	77	150
0:26:40	63	32,1	13	78	150
0:26:50	63	32,3	13	77	150
0:27:00	64	32,3	13	78	150
0:27:10	64	32,6	13	78	150
0:27:20	64	32,7	13	79	150
0:27:30	64	32,9	13	79	150
0:27:40	65	33,0	13	79	150
0:27:50	65	33,2	13	79	150
0:28:00	66	33,2	13	78	150
0:28:10	66	33,2	13	78	150
0:28:20	66	33,2	13	78	150
0:28:30	67	33,1	13	77	150
0:28:40	67	33,3	13	77	150
0:28:50	67	33,6	13	77	150
0:29:00	67	33,7	13	76	150
0:29:10	68	34,1	13	76	150
0:29:20	68	34,1	13	76	150
0:29:30	68	34,5	13	76	150
0:29:40	68	34,6	13	76	150
0:29:50	69	34,8	13	77	150
0:30:00	69	35,1	13	77	150
0:30:10	69	35,4	13	78	150
0:30:20	69	35,6	13	78	150
0:30:30	69	35,8	13	79	150
0:30:40	69	36,0	13	79	150
0:30:50	70	35,8	13	78	150
0:31:00	70	35,9	13	78	150
0:31:10	70	35,9	13	78	150
0:31:20	70	35,8	13	78	150
0:31:30	70	35,8	13	77	150
0:31:40	70	35,8	13	77	150
0:31:50	70	35,7	13	77	150
0:32:00	71	35,7	13	77	150
0:32:10	71	35,6	13	76	150
0:32:20	71	35,6	13	76	150
0:32:30	71	35,5	13	76	150
0:32:40	71	35,3	14	75	150
0:32:50	71	35,2	14	75	150
0:33:00	71	35,0	14	74	150
0:33:10	71	34,9	14	74	150
0:33:20	71	35,0	14	74	150
0:33:30	71	35,1	14	73	150
0:33:40	72	35,0	14	73	150
0:33:50	72	35,0	14	73	150
0:34:00	72	34,9	14	73	150
0:34:10	72	35,0	14	72	150
0:34:20	72	35,0	14	72	150
0:34:30	72	35,0	14	72	150
0:34:40	72	34,9	14	71	150
0:34:50	72	35,0	14	71	150
0:35:00	72	35,0	14	71	150
0:35:10	72	34,9	14	70	150
0:35:20	72	35,0	14	70	150
0:35:30	72	35,1	14	70	150
0:35:40	72	35,1	14	70	150
0:35:50	71	35,2	14	71	150
0:36:00	71	35,2	14	71	150
0:36:10	71	35,3	14	71	150
0:36:20	71	35,4	14	71	150
0:36:30	71	35,5	14	72	150
0:36:40	71	35,6	14	72	150
0:36:50	71	35,7	14	72	150
0:37:00	71	35,8	14	72	150
0:37:10	71	35,9	14	72	150
0:37:20	71	35,9	14	72	150
0:37:30	71	36,0	14	72	150
0:37:40	71	35,8	14	72	150
0:37:50	71	35,8	14	72	150
0:38:00	71	35,9	14	72	150
0:38:10	71	35,9	14	72	150
0:38:20	71	35,9	14	72	150
0:38:30	71	36,0	14	72	150
0:38:40	71	36,0	14	72	150
0:38:50	71	36,0	14	72	150
0:39:00	71	36,0	14	72	150
0:39:10	71	35,9	14	72	150
0:39:20	71	35,9	14	72	150
0:39:30	71	35,9	14	72	150
0:39:40	71	35,9	14	72	150
0:39:50	71	35,9	14	72	150
0:40:00	71	35,9	14	72	150
0:40:10	71	35,9	14	72	150
0:40:20	71	35,9	14	72	150
0:40:30	71	35,9	14	71	150
0:40:40	71	35,9	14	72	150
0:40:50	71	35,9	14	71	150
0:41:00	71	35,9	14	71	150
0:41:10	71	35,9	14	71	150
0:41:20	71	35,9	14	72	150
0:41:30	71	35,9	14	72	150
0:41:40	71	36,0	14	72	150
0:41:50	71	36,0	14	72	150
0:42:00	71	36,0	14	71	150
0:42:10	71	36,0	14	72	150
0:42:20	70	35,8	14	71	150
0:42:30	71	35,8	14	71	150
0:42:40	71	35,8	14	71	150
0:42:50	71	35,8	14	71	150
0:43:00	71	35,8	14	71	150
0:43:10	71	35,8	14	71	150
0:43:20	71	35,7	14	71	150
0:43:30	71	35,7	14	71	150
0:43:40	71	35,7	14	71	150
0:43:50	71	35,7	14	71	150
0:44:00	71	35,7	14	71	150
0:44:10	70	35,7	14	71	150
0:44:20	70	35,7	14	71	150
0:44:30	70	35,8	14	71	150
0:44:40	70	35,8	14	71	150
0:44:50	70	35,9	14	71	150
0:45:00	70	36,0	14	71	150
0:45:10	70	35,9	14	71	150
0:45:20	70	35,8	14	72	150
0:45:30	70	35,9	14	72	150
0:45:40	70	35,9	14	72	150
0:45:50	70	35,9	14	72	150
0:46:00	70	35,9	14	71	150
0:46:10	70	35,9	14	71	150
0:46:20	70	35,9	14	71	150
0:46:30	70	35,9	14	71	150
0:46:40	70	35,9	14	71	150
0:46:50	70	35,8	14	71	150
0:47:00	70	35,8	14	71	150
0:47:10	70	35,8	14	71	150
0:47:20	70	35,8	14	71	150
0:47:30	70	35,8	14	71	150
0:47:40	70	35,8	14	71	150
0:47:50	70	35,8	14	71	150
0:48:00	70	35,9	14	71	150
0:48:10	70	35,9	14	71	150
0:48:20	70	35,9	14	71	150
0:48:30	70	35,9	14	71	150
0:48:40	70	35,9	14	71	150
0:48:50	70	35,9	14	71	150
0:49:00	70	35,9	14	71	150
0:49:10	70	35,9	14	71	150
0:49:20	70	35,9	14	71	150
0:49:30	70	35,9	14	71	150
0:49:40	70	35,9	14	71	150
0:49:50	70	35,9	14	71	150
0:50:00	70	35,9	14	71	150
0:50:10	70	35,9	14	71	150
0:50:20	70	36,0	14	71	150
0:50:30	70	36,0	14	71	150
0:50:40	70	36,0	14	71	150
0:50:50	70	35,7	14	71	150
0:51:00	70	35,7	14	71	150
0:51:10	70	35,7	14	71	150
0:51:20	70	35,8	14	71	150
0:51:30	70	35,8	14	71	150
0:51:40	70	35,8	14	71	150
0:51:50	70	35,8	14	71	150
0:52:00	70	35,8	15	71	150
0:52:10	70	35,8	15	71	150
0:52:20	70	35,9	15	71	150
0:52:30	70	35,9	15	71	150
0:52:40	70	35,9	15	71	150
0:52:50	70	35,9	15	71	150
0:53:00	70	36,0	15	71	150
0:53:10	70	36,0	15	71	150
0:53:20	70	35,8	15	71	150
0:53:30	70	35,8	15	71	150
0:53:40	70	35,8	15	71	150
0:53:50	70	35,8	15	71	150
0:54:00	70	35,8	15	71	150
0:54:10	70	35,8	15	71	150
0:54:20	70	35,8	15	71	150
0:54:30	70	35,8	15	71	150
0:54:40	70	35,8	15	71	150
0:54:50	70	35,8	15	71	150
0:55:00	70	35,8	15	71	150
0:55:10	70	35,8	15	71	150
0:55:20	70	35,9	15	71	150
0:55:30	70	35,9	15	71	150
0:55:40	70	35,9	15	71	150
0:55:50	70	35,9	15	71	150
0:56:00	70	35,9	15	71	150
0:56:10	70	35,9	15	71	150
0:56:20	70	35,9	15	71	150
0:56:30	70	35,9	15	71	150
0:56:40	70	35,9	15	71	150
0:56:50	70	35,8	15	71	150
0:57:00	70	35,8	15	71	150
0:57:10	70	35,8	15	71	150
0:57:20	70	35,9	15	71	150
0:57:30	70	35,9	15	71	150
0:57:40	70	35,9	15	71	150
0:57:50	70	35,9	15	71	150
0:58:00	70	35,9	15	71	150
0:58:10	70	35,9	15	70	150
0:58:20	70	35,9	15	71	150
0:58:30	70	35,9	15	70	150
0:58:40	70	35,9	15	70	150
0:58:50	70	35,9	15	71	150
0:59:00	70	35,9	15	71	150
0:59:10	70	35,9	15	71	150
0:59:20	70	36,0	15	71	150
0:59:30	70	36,0	15	71	150
0:59:40	70	35,8	15	71	150
0:59:50	70	35,8	15	71	150
1:00:00	70	35,8	15	71	150
1:00:10	70	35,9	15	71	150
1:00:20	70	35,9	15	71	150
1:00:30	70	35,9	15	71	150
1:00:40	70	35,9	15	71	150
1:00:50	70	35,9	15	71	150
1:01:00	70	35,9	15	71	150
1:01:10	70	35,9	15	71	150
1:01:20	70	35,8	15	71	150
1:01:30	70	35,8	15	70	150
1:01:40	70	35,8	15	70	150
1:01:50	70	35,8	15	70	150
1:02:00	70	35,8	15	70	150
1:02:10	70	35,8	15	71	150
1:02:20	70	35,9	15	71	150
1:02:30	70	35,9	15	71	150
1:02:40	70	35,9	15	71	150
1:02:50	70	35,9	15	71	150
1:03:00	70	35,9	15	70	150
1:03:10	70	35,9	15	71	150
1:03:20	70	35,9	15	70	150
1:03:30	70	35,9	15	70	150
1:03:40	70	35,9	15	70	150
1:03:50	70	35,9	15	70	150
1:04:00	70	35,9	15	70	150
1:04:10	70	35,9	15	70	150
1:04:20	70	35,9	15	70	150
1:04:30	70	35,9	15	70	150
1:04:40	70	35,9	15	70	150
1:04:50	70	35,9	15	70	150
1:05:00	70	35,9	15	70	150
1:05:10	70	35,9	15	70	150
1:05:20	70	35,9	15	70	150
1:05:30	70	35,9	15	70	150
1:05:40	70	35,8	15	70	150
1:05:50	70	35,8	15	70	150
1:06:00	70	35,8	15	70	150
1:06:10	70	35,8	15	70	150
1:06:20	70	35,8	15	70	150
1:06:30	70	35,8	15	70	150
1:06:40	70	35,8	15	70	150
1:06:50	70	35,9	15	70	150
1:07:00	70	35,9	15	70	150
1:07:10	70	35,9	15	70	150
1:07:20	70	36,0	15	71	150
1:07:30	70	35,7	15	70	150
1:07:40	70	35,8	15	71	150
1:07:50	70	35,8	15	71	150
1:08:00	70	35,8	15	71	150
1:08:10	70	35,9	15	71	150
1:08:20	70	35,9	15	71	150
1:08:30	70	36,0	15	71	150
1:08:40	70	36,0	15	71	150
1:08:50	70	35,8	15	71	150
1:09:00	70	35,8	15	71	150
1:09:10	70	35,9	15	71	150
1:09:20	70	35,8	15	71	150
1:09:30	70	35,8	15	71	150
1:09:40	70	35,8	15	71	150
1:09:50	70	35,8	15	71	150
1:10:00	70	35,8	15	70	150
1:10:10	70	35,8	15	70	150
1:10:20	70	35,8	16	70	150
1:10:30	70	35,8	15	70	150
1:10:40	70	35,8	15	70	150
1:10:50	70	35,7	15	70	150
1:11:00	70	35,7	15	70	150
1:11:10	70	35,7	15	70	150
1:11:20	70	35,6	16	70	150
1:11:30	70	35,6	15	70	150
1:11:40	70	35,6	15	70	150
1:11:50	70	35,6	15	70	150
1:12:00	70	35,6	16	70	150
1:12:10	70	35,6	15	70	150
1:12:20	70	35,6	16	70	150
1:12:30	70	35,6	16	70	150
1:12:40	70	35,6	15	70	150
1:12:50	70	35,7	15	70	150
1:13:00	70	35,7	16	70	150
1:13:10	70	35,7	16	70	150
1:13:20	70	35,8	16	70	150
1:13:30	70	35,8	16	70	150
1:13:40	70	35,8	16	70	150
1:13:50	70	35,8	16	70	150
1:14:00	70	35,9	16	70	150
1:14:10	70	35,9	16	70	150
1:14:20	70	35,9	16	70	150
1:14:30	70	35,9	16	70	150
1:14:40	70	35,9	16	71	150
1:14:50	70	35,9	16	70	150
1:15:00	70	35,9	16	70	150
1:15:10	70	35,9	16	70	150
1:15:20	70	35,9	16	70	150
1:15:30	70	35,9	16	70	150
1:15:40	70	35,9	16	70	150
1:15:50	70	35,9	16	70	150
1:16:00	70	35,9	16	70	150
1:16:10	70	35,8	16	70	150
1:16:20	70	35,9	16	70	150
1:16:30	70	35,8	16	70	150
1:16:40	70	35,9	16	70	150
1:16:50	70	35,9	16	70	150
1:17:00	70	35,9	16	70	150
1:17:10	70	35,9	16	70	150
1:17:20	70	35,9	16	70	150
1:17:30	70	35,9	16	70	150
1:17:40	70	35,9	16	70	150
1:17:50	70	35,9	16	70	150
1:18:00	70	35,9	16	70	150
1:18:10	70	35,9	16	70	150
1:18:20	70	35,9	16	70	150
1:18:30	70	35,9	16	70	150
1:18:40	70	35,9	16	70	150
1:18:50	70	35,9	16	70	150
1:19:00	70	35,9	16	70	150
1:19:10	70	35,9	16	70	150
1:19:20	70	35,9	16	70	150
1:19:30	70	35,9	16	70	150
1:19:40	70	35,9	16	70	150
1:19:50	70	35,9	16	70	150
1:20:00	70	35,9	16	70	150
1:20:10	70	35,9	16	70	150
1:20:20	70	35,9	16	70	150
1:20:30	70	35,9	16	70	150
1:20:40	70	35,9	16	70	150
1:20:50	70	35,9	16	70	150
1:21:00	70	36,0	16	70	150
1:21:10	70	36,0	16	70	150
1:21:20	70	36,0	16	70	150
1:21:30	70	35,8	16	70	150
1:21:40	70	35,8	16	70	150
1:21:50	70	35,8	16	70	150
1:22:00	70	35,8	16	70	150
1:22:10	70	35,8	16	70	150
1:22:20	70	35,8	16	70	150
1:22:30	70	35,8	16	70	150
1:22:40	70	35,8	16	70	150
1:22:50	70	35,8	16	70	150
1:23:00	70	35,8	16	70	150
1:23:10	70	35,8	16	70	150
1:23:20	70	35,8	16	70	150
1:23:30	70	35,8	16	70	150
1:23:40	70	35,8	16	70	150
1:23:50	70	35,8	16	70	150
1:24:00	70	35,8	16	70	150
1:24:10	70	35,8	16	70	150
1:24:20	70	35,8	16	70	150
1:24:30	70	35,8	16	70	150
1:24:40	70	35,8	16	70	150
1:24:50	70	35,8	16	70	150
1:25:00	70	35,8	16	70	150
1:25:10	70	35,8	16	70	150
1:25:20	70	35,8	16	70	150
1:25:30	70	35,9	16	70	150
1:25:40	70	35,9	16	70	150
1:25:50	70	35,9	16	70	150
1:26:00	70	35,9	16	70	150
1:26:10	70	35,9	16	70	150
1:26:20	70	35,9	16	70	150
1:26:30	70	36,0	16	70	150
1:26:40	70	36,0	16	70	150
1:26:50	70	36,0	16	70	150
1:27:00	70	36,0	16	70	150
1:27:10	70	36,0	16	70	150
1:27:20	70	36,0	16	70	150
1:27:30	70	35,8	16	70	150
1:27:40	70	35,8	16	70	150
1:27:50	70	35,8	16	70	150
1:28:00	70	35,8	17	70	150
1:28:10	70	35,8	17	70	150
1:28:20	70	35,8	17	70	150
1:28:30	70	35,8	17	70	150
1:28:40	70	35,8	17	70	150
1:28:50	70	35,8	17	70	150
1:29:00	70	35,7	17	70	150
1:29:10	70	35,7	17	70	150
1:29:20	70	35,7	17	70	150
1:29:30	70	35,7	17	70	150
1:29:40	70	35,7	17	70	150
1:29:50	70	35,7	17	70	150
1:30:00	70	35,7	17	70	150
1:30:10	70	35,7	17	70	150
1:30:20	70	35,7	17	70	150
1:30:30	70	35,7	17	70	150
1:30:40	70	35,7	17	70	150
1:30:50	70	35,7	17	70	150
1:31:00	70	35,8	17	70	150
1:31:10	70	35,8	17	70	150
1:31:20	70	35,8	17	70	150
1:31:30	70	35,8	17	70	150
1:31:40	70	35,9	17	70	150
1:31:50	70	35,9	17	70	150
1:32:00	70	35,9	17	70	150
1:32:10	70	35,9	17	70	150
1:32:20	70	35,8	17	70	150
1:32:30	70	35,8	17	70	150
1:32:40	70	35,8	17	70	150
1:32:50	70	35,8	17	70	150
1:33:00	70	35,8	17	70	150
1:33:10	70	35,9	17	70	150
1:33:20	70	35,9	17	70	150
1:33:30	70	35,9	17	70	150
1:33:40	70	35,9	17	70	150
1:33:50	70	35,9	17	70	150
1:34:00	70	35,9	17	70	150
1:34:10	70	35,9	17	70	150
1:34:20	70	35,9	17	70	150
1:34:30	70	35,9	17	70	150
1:34:40	70	35,9	17	70	150
1:34:50	70	35,9	17	70	150
1:35:00	70	35,9	17	70	150
1:35:10	70	35,8	17	70	150
1:35:20	70	35,9	17	70	150
1:35:30	70	35,8	17	70	150
1:35:40	70	35,8	17	70	150
1:35:50	70	35,8	17	70	150
1:36:00	70	35,8	17	70	150
1:36:10	70	35,7	17	70	150
1:36:20	70	35,7	17	70	150
1:36:30	70	35,7	17	70	150
1:36:40	70	35,7	17	70	150
1:36:50	70	35,7	17	70	150
1:37:00	70	35,7	17	70	150
1:37:10	70	35,7	17	70	150
1:37:20	70	35,8	17	70	150
1:37:30	70	35,8	17	70	150
1:37:40	70	35,8	17	70	150
1:37:50	70	35,8	17	70	150
1:38:00	70	35,8	18	70	150
1:38:10	70	35,8	18	70	150
1:38:20	70	35,8	18	70	150
1:38:30	70	35,9	18	70	150
1:38:40	70	35,9	18	70	150
1:38:50	70	35,9	18	70	150
1:39:00	70	35,9	18	70	150
1:39:10	70	35,9	18	70	150
1:39:20	70	35,9	18	70	150
1:39:30	70	36,0	18	70	150
1:39:40	70	36,0	18	70	150
1:39:50	70	36,0	18	70	150
1:40:00	70	35,8	18	70	150
1:40:10	70	35,7	18	70	150
1:40:20	70	35,7	18	70	150
1:40:30	70	35,7	18	70	150
1:40:40	70	35,7	18	70	150
1:40:50	70	35,7	18	70	150
1:41:00	70	35,7	18	70	150
1:41:10	70	35,7	18	70	150
1:41:20	70	35,7	18	70	150
1:41:30	70	35,7	18	70	150
1:41:40	70	35,7	18	70	150
1:41:50	70	35,7	18	70	150
1:42:00	70	35,7	18	70	150
1:42:10	70	35,7	18	70	150
1:42:20	70	35,7	18	70	150
1:42:30	70	35,7	18	70	150
1:42:40	70	35,7	18	70	150
1:42:50	70	35,7	18	70	150
1:43:00	70	35,7	18	70	150
1:43:10	70	35,7	18	70	150
1:43:20	70	35,7	18	70	150
1:43:30	70	35,7	18	70	150
1:43:40	70	35,7	18	70	150
1:43:50	70	35,7	18	70	150
1:44:00	70	35,7	18	70	150
1:44:10	70	35,7	18	70	150
1:44:20	70	35,7	18	70	150
1:44:30	70	35,7	18	70	150
1:44:40	70	35,7	18	70	150
1:44:50	70	35,7	18	70	150
1:45:00	70	35,7	18	70	150
1:45:10	70	35,7	18	70	150
1:45:20	70	35,7	18	70	150
1:45:30	70	35,7	18	70	150
1:45:40	70	35,7	18	70	150
1:45:50	70	35,7	18	70	150
1:46:00	70	35,7	18	70	150
1:46:10	70	35,7	18	70	150
1:46:20	70	35,7	18	70	150
1:46:30	70	35,7	18	70	150
1:46:40	70	35,7	18	70	150
1:46:50	70	35,7	18	70	150
1:47:00	70	35,7	18	70	150
1:47:10	70	35,7	18	70	150
1:47:20	70	35,7	18	70	150
1:47:30	70	35,7	18	70	150
1:47:40	70	35,7	18	70	150
1:47:50	70	35,7	18	70	150
1:48:00	70	35,7	18	70	150
1:48:10	70	35,7	19	70	150
1:48:20	70	35,7	19	70	150
1:48:30	70	35,7	19	70	150
1:48:40	70	35,7	19	70	150
1:48:50	70	35,7	19	70	150
1:49:00	70	35,8	19	70	150
1:49:10	70	35,8	19	70	150
1:49:20	70	35,8	19	70	150
1:49:30	70	35,8	19	70	150
1:49:40	70	35,8	19	70	150
1:49:50	70	35,8	19	70	150
1:50:00	70	35,8	19	70	150
1:50:10	70	35,7	19	70	150
1:50:20	70	35,7	19	70	150
1:50:30	70	35,7	19	70	150
1:50:40	70	35,7	19	70	150
1:50:50	70	35,7	19	70	150
1:51:00	70	35,7	19	70	150
1:51:10	70	35,7	19	70	150
1:51:20	70	35,7	19	70	150
1:51:30	70	35,7	19	70	150
1:51:40	70	35,7	19	70	150
1:51:50	70	35,7	20	70	150
1:52:00	70	35,7	20	70	150
1:52:10	70	35,7	20	70	150
1:52:20	70	35,8	20	70	150
1:52:30	70	35,8	20	70	150
1:52:40	70	35,8	20	70	150
1:52:50	70	35,8	20	70	150
1:53:00	70	35,8	20	70	150
1:53:10	70	35,8	20	70	150
1:53:20	70	35,8	20	70	150
1:53:30	70	35,8	20	70	150
1:53:40	70	35,8	20	70	150
1:53:50	70	35,8	20	70	150
1:54:00	70	35,8	20	70	150
1:54:10	70	35,8	20	70	150
1:54:20	70	35,8	20	70	150
1:54:30	70	35,8	20	70	150
1:54:40	70	35,8	20	70	150
1:54:50	70	35,8	20	70	150
1:55:00	70	35,8	20	70	150
1:55:10	70	35,8	20	70	150
1:55:20	70	35,8	20	70	150
1:55:30	70	35,8	20	70	150
1:55:40	70	35,8	20	70	150
1:55:50	70	35,8	20	70	150
1:56:00	70	35,8	20	70	150
1:56:10	70	35,8	20	70	150
1:56:20	70	35,8	20	70	150
1:56:30	70	35,8	20	70	150
1:56:40	70	35,8	20	70	150
1:56:50	70	35,8	21	70	150
1:57:00	70	35,8	21	70	150
1:57:10	70	35,8	21	70	150
1:57:20	70	35,9	21	70	150
1:57:30	70	35,9	21	70	150
1:57:40	70	35,9	21	70	150
1:57:50	70	35,9	21	70	150
1:58:00	70	35,9	21	70	150
1:58:10	70	35,8	21	70	150
1:58:20	70	35,8	21	70	150
1:58:30	70	35,8	21	70	150
1:58:40	70	35,8	21	70	150
1:58:50	70	35,8	21	70	150
1:59:00	70	35,8	21	70	150
1:59:10	70	35,8	21	70	150
1:59:20	70	35,8	21	70	150
1:59:30	70	35,8	21	70	150
1:59:40	70	35,8	21	70	150
1:59:50	70	35,8	22	70	150
2:00:00	70	35,8	22	70	150
2:00:10	70	35,8	22	70	150
2:00:20	70	35,8	22	70	150
2:00:30	70	35,9	22	70	150
2:00:40	70	35,9	22	70	150
2:00:50	70	35,9	22	70	150
2:01:00	70	35,9	22	70	150
2:01:10	70	35,9	22	70	150
2:01:20	70	35,9	22	70	150
2:01:30	70	35,9	22	70	150
2:01:40	70	35,9	22	70	150
2:01:50	70	35,9	22	70	150
2:02:00	70	35,9	22	70	150
2:02:10	70	35,9	22	70	150
2:02:20	70	35,9	22	70	150
2:02:30	70	35,9	22	70	150
2:02:40	70	35,8	22	70	150
2:02:50	70	35,8	22	70	150
2:03:00	70	35,8	22	70	150
2:03:10	70	35,8	23	70	150
2:03:20	70	35,8	23	70	150
2:03:30	70	35,9	23	70	150
2:03:40	70	35,8	23	70	150
2:03:50	70	35,8	23	70	150
2:04:00	70	35,8	23	70	150
2:04:10	70	35,8	23	70	150
2:04:20	70	35,9	23	70	150
2:04:30	70	35,9	23	70	150
2:04:40	70	35,9	23	70	150
2:04:50	70	35,9	23	70	150
2:05:00	70	35,9	23	70	150
2:05:10	70	35,9	23	70	150
2:05:20	70	35,9	23	70	150
2:05:30	70	35,8	24	70	150
2:05:40	70	35,8	24	70	150
2:05:50	70	35,8	24	70	150
2:06:00	70	35,8	24	70	150
2:06:10	70	35,8	24	70	150
2:06:20	70	35,8	24	70	150
2:06:30	70	35,8	24	70	150
2:06:40	70	35,8	24	70	150
2:06:50	70	35,8	24	70	150
2:07:00	70	35,8	24	70	150
2:07:10	70	35,8	24	70	150
2:07:20	70	35,8	24	70	150
2:07:30	70	35,8	24	70	150
2:07:40	70	35,8	25	70	150
2:07:50	70	35,8	24	70	150
2:08:00	70	35,8	25	70	150
2:08:10	70	35,8	25	70	150
2:08:20	70	35,8	25	70	150
2:08:30	70	35,8	25	70	150
2:08:40	70	35,8	25	70	150
2:08:50	70	35,8	25	70	150
2:09:00	70	35,8	25	70	150
2:09:10	70	35,8	25	70	150
2:09:20	70	35,8	25	70	150
2:09:30	70	35,8	25	70	150
2:09:40	70	35,8	26	70	150
2:09:50	70	35,8	26	70	150
2:10:00	70	35,8	26	70	150
2:10:10	70	35,8	26	70	150
2:10:20	70	35,8	26	70	150
2:10:30	70	35,8	26	70	150
2:10:40	70	35,8	26	70	150
2:10:50	70	35,8	27	70	150
2:11:00	70	35,8	27	70	150
2:11:10	70	35,8	27	70	150
2:11:20	70	35,8	27	70	150
2:11:30	70	35,8	27	70	150
2:11:40	70	35,8	27	70	150
2:11:50	70	35,8	27	70	150
2:12:00	70	35,8	27	70	150
2:12:10	70	35,8	28	70	150
2:12:20	70	35,8	28	70	150
2:12:30	70	35,8	28	70	150
2:12:40	70	35,8	28	70	150
2:12:50	70	35,8	28	70	150
2:13:00	70	35,8	29	70	150
2:13:10	70	35,8	29	70	150
2:13:20	70	35,8	29	70	150
2:13:30	70	35,8	29	70	150
2:13:40	70	35,8	29	70	150
2:13:50	70	35,8	29	70	150
2:14:00	70	35,8	30	70	150
2:14:10	70	35,7	30	70	150
2:14:20	70	35,7	30	70	150
2:14:30	70	35,7	30	70	150
2:14:40	70	35,7	30	70	150
2:14:50	70	35,7	30	70	150
2:15:00	70	35,7	30	70	150
2:15:10	70	35,7	30	70	150
2:15:20	70	35,7	31	70	150
2:15:30	70	35,7	31	70	150
2:15:40	70	35,7	31	70	150
2:15:50	70	35,7	31	70	150
2:16:00	70	35,7	31	70	150
2:16:10	70	35,7	31	70	150
2:16:20	70	35,7	32	70	150
2:16:30	70	35,6	32	70	150
2:16:40	70	35,6	32	70	150
2:16:50	70	35,6	32	70	150
2:17:00	70	35,6	33	70	150
2:17:10	70	35,6	33	70	150
2:17:20	70	35,6	33	70	150
2:17:30	70	35,6	33	70	150
2:17:40	70	35,6	34	70	150
2:17:50	70	35,6	34	69	150
2:18:00	70	35,6	34	70	150
2:18:10	70	35,6	34	69	150
2:18:20	70	35,6	35	70	150
2:18:30	70	35,6	35	70	150
2:18:40	70	35,6	35	70	150
2:18:50	70	35,5	36	70	150
2:19:00	70	35,5	36	70	150
2:19:10	70	35,5	36	69	150
2:19:20	70	35,5	37	70	150
2:19:30	70	35,5	37	69	150
2:19:40	70	35,5	37	69	150
2:19:50	70	35,5	37	70	150
2:20:00	70	35,5	38	69	150
2:20:10	70	35,5	38	70	150
2:20:20	70	35,5	38	70	150
2:20:30	70	35,5	39	70	150
2:20:40	70	35,5	40	70	150
2:20:50	70	35,5	40	70	150
2:21:00	70	35,5	40	70	150
2:21:10	70	35,5	41	70	150
2:21:20	70	35,5	41	70	150
2:21:30	70	35,5	41	69	150
2:21:40	70	35,4	42	69	150
2:21:50	70	35,4	43	69	150
2:22:00	70	35,4	43	69	150
2:22:10	70	35,4	43	69	150
2:22:20	70	35,3	44	69	150
2:22:30	70	35,3	44	69	150
2:22:40	70	35,3	46	69	150
2:22:50	70	35,3	46	69	150
2:23:00	70	35,2	46	69	150
2:23:10	70	35,2	46	69	150
2:23:20	70	35,2	47	69	150
2:23:30	70	35,2	47	69	150
2:23:40	70	35,2	48	69	150
2:23:50	70	35,1	48	69	150
2:24:00	70	35,1	49	69	150
2:24:10	70	35,1	49	69	150
2:24:20	70	35,1	50	69	150
2:24:30	70	35,1	50	69	150
2:24:40	70	35,1	51	69	150
2:24:50	70	35,1	52	69	150
2:25:00	70	35,0	52	69	150
2:25:10	70	35,0	53	69	150
2:25:20	70	35,0	54	69	150
2:25:30	70	35,0	55	69	150
2:25:40	70	35,1	55	69	150
2:25:50	70	35,1	56	69	150
2:26:00	70	35,0	57	69	150
2:26:10	70	35,0	59	69	150
2:26:20	70	35,0	60	68	150
2:26:30	70	35,0	60	68	150
2:26:40	70	35,0	61	68	150
2:26:50	70	35,0	61	68	150
2:27:00	70	35,0	62	68	150
2:27:10	70	35,0	63	68	150
2:27:20	70	35,0	63	68	150
2:27:30	70	35,1	64	68	150
2:27:40	70	35,1	65	68	150
2:27:50	70	35,1	66	68	150
2:28:00	70	35,0	67	68	150
2:28:10	70	35,0	68	68	150
2:28:20	70	35,0	69	68	150
2:28:30	70	35,0	70	68	150
2:28:40	70	35,3	71	68	150
2:28:50	70	35,2	72	68	150

File: project-root/data/Tests/Data Acquisition/2013 (508)/Con 1 G1980+4%DR-100+0.5%TDF-3+0.3%LTR+0.6%CFR-12 (70C).txt
--Test Summary--
Full Path and File Name	
Instrument Name	7322 Consistometer
Instrument Type	Model 7322 Consistometer - Variable Speed
Instrument Serial Number	
Test Start Date	31.01.2013
Test Start Time	12:02:36
Test Stop Date	31.01.2013
Test Stop Time	16:02:04
Test Length	3:59:28
Final Sample Time Offset	3:59:20
Controller Schedule Name	
Sampling Period	10 seconds
Comments	T: 70C (30min); P: 35MPa (30min); Tap water.


Information	WellID	Research
Information	Customer	Trican
Information	EngName	Aleksanyan Mikhail
Information	CementClass	G
Information	CementMfr	Dyckerhoff-Sukhoy Log
Information	Additives	4%DR-100+0.5%TDF-3+0.3%LTR+0.6%CFR-12
Information	Density	1980
Information	BHCT	70
Information	BHST	85
Information	FluidLoss	
Information	JobType	
Initial Temperature (°C)	26 °C
Final Temperature (°C)	70 °C
Initial Pressure (MPa)	0,2 MPa
Final Pressure (MPa)	35,5 MPa
Initial Consistency (Bc)	11 Bc
Final Consistency (Bc)	15 Bc
Initial Wall Temperature (°C)	24 °C
Final Wall Temperature (°C)	70 °C
Initial Motor Speed (RPM)	150 RPM
Final Motor Speed (RPM)	150 RPM
--Data--
Time (HH:MM:SS)	Temperature (°C)	Pressure (MPa)	Consistency (Bc)	Wall Temperature (°C)	Motor Speed (RPM)
0:00:00	26	0,2	11	24	150
0:00:10	26	0,3	11	24	150
0:00:20	26	0,5	11	24	150
0:00:30	26	0,7	11	24	150
0:00:40	26	1,0	11	24	150
0:00:50	26	1,3	11	25	150
0:01:00	26	1,4	11	25	150
0:01:10	26	1,6	11	26	150
0:01:20	26	1,9	11	27	150
0:01:30	26	2,1	11	27	150
0:01:40	26	2,4	11	28	150
0:01:50	26	2,7	11	28	150
0:02:00	26	3,0	11	28	150
0:02:10	26	3,4	11	32	150
0:02:20	26	3,8	11	32	150
0:02:30	26	4,1	11	31	150
0:02:40	26	4,3	11	33	150
0:02:50	27	4,6	11	35	150
0:03:00	27	4,7	11	35	150
0:03:10	27	4,9	11	37	150
0:03:20	27	5,1	11	38	150
0:03:30	27	5,3	11	39	150
0:03:40	27	5,5	11	44	150
0:03:50	27	5,7	11	45	150
0:04:00	27	5,9	11	46	150
0:04:10	28	6,0	11	46	150
0:04:20	28	6,3	11	46	150
0:04:30	28	6,4	10	47	150
0:04:40	29	6,7	10	47	150
0:04:50	29	6,9	10	48	150
0:05:00	29	7,0	10	48	150
0:05:10	30	7,2	10	48	150
0:05:20	30	7,4	10	48	150
0:05:30	30	7,5	10	48	150
0:05:40	31	7,7	10	48	150
0:05:50	31	7,8	10	48	150
0:06:00	32	7,8	10	48	150
0:06:10	32	7,8	10	48	150
0:06:20	32	7,9	10	48	150
0:06:30	33	7,9	10	48	150
0:06:40	33	7,9	10	48	150
0:06:50	34	8,2	10	48	150
0:07:00	34	8,2	10	48	150
0:07:10	34	8,5	10	48	150
0:07:20	35	9,0	10	47	150
0:07:30	35	9,0	10	47	150
0:07:40	35	9,0	10	47	150
0:07:50	36	9,3	10	47	150
0:08:00	36	9,8	11	47	150
0:08:10	36	9,8	11	47	150
0:08:20	37	9,9	11	47	150
0:08:30	37	10,3	11	47	150
0:08:40	37	10,4	11	47	150
0:08:50	37	10,4	11	47	150
0:09:00	38	10,7	11	48	150
0:09:10	38	10,9	12	48	150
0:09:20	38	11,0	12	48	150
0:09:30	38	11,2	12	48	150
0:09:40	38	11,9	12	49	150
0:09:50	39	12,1	12	49	150
0:10:00	39	12,3	12	50	150
0:10:10	39	12,5	12	51	150
0:10:20	39	12,8	13	51	150
0:10:30	39	13,0	13	50	150
0:10:40	40	13,3	13	50	150
0:10:50	40	13,5	13	51	150
0:11:00	40	13,7	13	51	150
0:11:10	40	14,0	13	52	150
0:11:20	41	14,2	13	52	150
0:11:30	41	14,5	13	52	150
0:11:40	41	14,7	13	53	150
0:11:50	41	14,9	13	54	150
0:12:00	41	15,1	13	54	150
0:12:10	42	15,3	13	54	150
0:12:20	42	15,4	13	54	150
0:12:30	42	15,6	12	54	150
0:12:40	43	15,7	12	54	150
0:12:50	43	15,9	12	55	150
0:13:00	43	16,0	12	55	150
0:13:10	43	16,1	12	55	150
0:13:20	44	16,2	12	55	150
0:13:30	44	16,4	12	55	150
0:13:40	44	16,6	12	55	150
0:13:50	45	16,6	12	55	150
0:14:00	45	16,7	12	55	150
0:14:10	45	16,8	12	55	150
0:14:20	46	16,8	12	55	150
0:14:30	46	16,9	12	55	150
0:14:40	46	17,5	12	55	150
0:14:50	46	17,6	12	55	150
0:15:00	47	17,6	12	55	150
0:15:10	47	17,7	12	55	150
0:15:20	47	18,3	11	56	150
0:15:30	47	18,4	11	56	150
0:15:40	48	18,5	11	56	150
0:15:50	48	18,6	11	56	150
0:16:00	48	18,8	11	56	150
0:16:10	48	19,0	11	56	150
0:16:20	48	19,1	11	57	150
0:16:30	49	19,3	11	57	150
0:16:40	49	19,6	11	57	150
0:16:50	49	19,8	11	58	150
0:17:00	49	20,1	11	58	150
0:17:10	49	20,3	11	58	150
0:17:20	50	20,5	11	59	150
0:17:30	50	20,7	11	59	150
0:17:40	50	20,9	11	59	150
0:17:50	50	21,1	11	60	150
0:18:00	51	21,3	11	60	150
0:18:10	51	21,5	11	60	150
0:18:20	51	21,7	11	61	150
0:18:30	51	21,9	11	61	150
0:18:40	51	22,1	11	61	150
0:18:50	52	22,3	11	61	150
0:19:00	52	22,5	10	62	150
0:19:10	52	22,7	10	62	150
0:19:20	52	22,9	10	62	150
0:19:30	53	23,1	10	62	150
0:19:40	53	23,3	10	62	150
0:19:50	53	23,5	10	63	150
0:20:00	53	23,7	10	63	150
0:20:10	54	23,9	10	63	150
0:20:20	54	24,1	10	63	150
0:20:30	54	24,3	10	64	150
0:20:40	54	24,4	10	64	150
0:20:50	55	24,7	10	64	150
0:21:00	55	24,9	10	65	150
0:21:10	55	25,1	10	65	150
0:21:20	55	25,3	10	65	150
0:21:30	56	25,4	10	65	150
0:21:40	56	25,6	10	66	150
0:21:50	56	25,8	10	66	150
0:22:00	56	26,0	10	66	150
0:22:10	57	26,2	10	66	150
0:22:20	57	26,4	10	67	150
0:22:30	57	26,7	9	67	150
0:22:40	57	26,9	9	67	150
0:22:50	57	27,1	9	67	150
0:23:00	58	27,3	9	68	150
0:23:10	58	27,5	9	68	150
0:23:20	58	27,7	9	68	150
0:23:30	58	28,0	9	69	150
0:23:40	59	28,2	9	69	150
0:23:50	59	28,4	9	69	150
0:24:00	59	28,6	9	70	150
0:24:10	59	28,8	9	70	150
0:24:20	60	29,0	9	70	150
0:24:30	60	29,2	9	70	150
0:24:40	60	29,4	9	71	150
0:24:50	61	29,5	9	71	150
0:25:00	61	29,7	9	71	150
0:25:10	61	29,9	9	71	150
0:25:20	61	30,0	9	71	150
0:25:30	62	30,2	9	71	150
0:25:40	62	30,3	9	72	150
0:25:50	62	30,5	9	72	150
0:26:00	62	30,7	9	72	150
0:26:10	63	30,8	9	72	150
0:26:20	63	31,0	9	72	150
0:26:30	63	31,2	9	72	150
0:26:40	63	31,4	9	73	150
0:26:50	64	31,5	9	73	150
0:27:00	64	31,7	9	73	150
0:27:10	64	31,9	9	73	150
0:27:20	64	32,1	9	74	150
0:27:30	65	32,3	9	74	150
0:27:40	65	32,5	9	74	150
0:27:50	65	32,7	9	74	150
0:28:00	65	32,9	9	75	150
0:28:10	65	33,1	9	75	150
0:28:20	66	33,4	9	75	150
0:28:30	66	33,6	9	76	150
0:28:40	66	33,9	9	76	150
0:28:50	66	34,1	8	77	150
0:29:00	66	34,4	8	77	150
0:29:10	67	34,6	8	77	150
0:29:20	67	34,8	8	77	150
0:29:30	67	35,1	9	78	150
0:29:40	67	35,3	9	78	150
0:29:50	68	35,5	9	78	150
0:30:00	68	35,7	9	79	150
0:30:10	68	35,9	8	79	150
0:30:20	68	35,9	8	79	150
0:30:30	69	36,0	8	79	150
0:30:40	69	35,8	8	79	150
0:30:50	69	35,8	9	78	150
0:31:00	69	35,8	9	78	150
0:31:10	70	35,8	8	78	150
0:31:20	70	35,7	8	77	150
0:31:30	70	35,6	9	77	150
0:31:40	70	35,5	9	76	150
0:31:50	71	35,3	8	76	150
0:32:00	71	35,2	9	75	150
0:32:10	71	35,1	8	75	150
0:32:20	71	34,9	8	75	150
0:32:30	71	35,0	8	74	150
0:32:40	71	34,9	8	74	150
0:32:50	71	35,0	8	73	150
0:33:00	71	34,9	8	73	150
0:33:10	72	35,0	8	73	150
0:33:20	72	34,9	8	72	150
0:33:30	72	34,9	8	72	150
0:33:40	72	34,9	8	72	150
0:33:50	72	35,1	8	72	150
0:34:00	72	35,0	8	72	150
0:34:10	72	35,0	8	72	150
0:34:20	72	35,1	8	71	150
0:34:30	72	35,1	8	71	150
0:34:40	71	35,1	8	72	150
0:34:50	71	35,1	8	72	150
0:35:00	71	35,2	8	72	150
0:35:10	71	35,2	8	72	150
0:35:20	71	35,3	8	72	150
0:35:30	71	35,3	9	72	150
0:35:40	71	35,4	9	72	150
0:35:50	71	35,4	9	72	150
0:36:00	71	35,5	9	72	150
0:36:10	71	35,5	9	72	150
0:36:20	71	35,6	9	72	150
0:36:30	71	35,6	9	72	150
0:36:40	71	35,6	9	72	150
0:36:50	71	35,7	9	72	150
0:37:00	71	35,7	9	72	150
0:37:10	71	35,7	9	72	150
0:37:20	71	35,7	9	72	150
0:37:30	71	35,7	9	72	150
0:37:40	71	35,7	9	72	150
0:37:50	71	35,7	9	72	150
0:38:00	71	35,7	9	72	150
0:38:10	71	35,7	9	72	150
0:38:20	71	35,7	9	72	150
0:38:30	71	35,7	9	72	150
0:38:40	71	35,7	9	72	150
0:38:50	71	35,7	9	72	150
0:39:00	71	35,7	9	72	150
0:39:10	71	35,8	9	72	150
0:39:20	71	35,8	9	72	150
0:39:30	71	35,8	9	71	150
0:39:40	71	35,8	9	72	150
0:39:50	71	35,8	9	71	150
0:40:00	71	35,8	9	72	150
0:40:10	71	35,8	9	71	150
0:40:20	71	35,8	9	71	150
0:40:30	71	35,8	9	71	150
0:40:40	71	35,8	9	71	150
0:40:50	71	35,8	9	71	150
0:41:00	71	35,8	9	71	150
0:41:10	71	35,8	9	72	150
0:41:20	71	35,8	9	71	150
0:41:30	71	35,9	9	71	150
0:41:40	71	35,9	9	71	150
0:41:50	71	35,9	9	71	150
0:42:00	71	35,9	9	71	150
0:42:10	71	35,9	9	71	150
0:42:20	71	36,0	9	71	150
0:42:30	71	36,0	9	71	150
0:42:40	71	36,0	9	71	150
0:42:50	71	35,8	9	71	150
0:43:00	70	35,8	9	71	150
0:43:10	70	35,8	9	71	150
0:43:20	70	35,8	9	71	150
0:43:30	70	35,9	9	71	150
0:43:40	70	35,9	9	71	150
0:43:50	70	35,9	8	71	150
0:44:00	70	35,9	9	71	150
0:44:10	70	35,9	9	71	150
0:44:20	70	36,0	9	71	150
0:44:30	70	36,0	9	71	150
0:44:40	70	36,0	9	71	150
0:44:50	70	36,0	9	71	150
0:45:00	70	35,8	9	71	150
0:45:10	70	35,8	9	71	150
0:45:20	70	35,8	9	71	150
0:45:30	70	35,8	9	71	150
0:45:40	70	35,8	9	71	150
0:45:50	70	35,8	9	71	150
0:46:00	70	35,9	9	71	150
0:46:10	70	35,9	9	71	150
0:46:20	70	35,9	9	71	150
0:46:30	70	35,9	9	71	150
0:46:40	70	35,9	9	71	150
0:46:50	70	36,0	9	71	150
0:47:00	70	36,0	9	71	150
0:47:10	70	36,0	9	71	150
0:47:20	70	36,0	9	71	150
0:47:30	70	36,0	9	71	150
0:47:40	70	35,8	9	71	150
0:47:50	70	35,8	9	71	150
0:48:00	70	35,8	9	71	150
0:48:10	70	35,8	9	71	150
0:48:20	70	35,8	9	71	150
0:48:30	70	35,8	9	71	150
0:48:40	70	35,9	9	71	150
0:48:50	70	35,9	9	71	150
0:49:00	70	35,9	9	71	150
0:49:10	70	35,9	9	71	150
0:49:20	70	35,9	9	71	150
0:49:30	70	35,9	9	71	150
0:49:40	70	36,0	9	71	150
0:49:50	70	36,0	9	71	150
0:50:00	70	36,0	9	71	150
0:50:10	70	36,0	9	71	150
0:50:20	70	35,8	9	71	150
0:50:30	70	35,8	9	71	150
0:50:40	70	35,8	9	71	150
0:50:50	70	35,8	9	71	150
0:51:00	70	35,9	9	71	150
0:51:10	70	35,9	9	71	150
0:51:20	70	35,9	9	71	150
0:51:30	70	35,9	9	71	150
0:51:40	70	35,9	9	71	150
0:51:50	70	35,9	9	71	150
0:52:00	70	35,9	9	71	150
0:52:10	70	35,9	9	71	150
0:52:20	70	35,9	9	71	150
0:52:30	70	35,9	9	71	150
0:52:40	70	35,9	9	71	150
0:52:50	70	36,0	9	71	150
0:53:00	70	36,0	9	71	150
0:53:10	70	36,0	9	71	150
0:53:20	70	36,0	9	71	150
0:53:30	70	36,0	9	71	150
0:53:40	70	35,8	9	71	150
0:53:50	70	35,8	9	71	150
0:54:00	70	35,8	9	71	150
0:54:10	70	35,9	9	71	150
0:54:20	70	35,9	9	71	150
0:54:30	70	35,9	9	71	150
0:54:40	70	35,9	9	71	150
0:54:50	70	35,9	9	71	150
0:55:00	70	35,9	9	71	150
0:55:10	70	35,9	9	71	150
0:55:20	70	35,9	9	71	150
0:55:30	70	35,9	9	71	150
0:55:40	70	36,0	9	71	150
0:55:50	70	36,0	9	71	150
0:56:00	70	36,0	9	71	150
0:56:10	70	36,0	9	71	150
0:56:20	70	35,8	9	71	150
0:56:30	70	35,8	9	71	150
0:56:40	70	35,8	9	71	150
0:56:50	70	35,9	9	71	150
0:57:00	70	35,9	9	71	150
0:57:10	70	35,9	9	71	150
0:57:20	70	35,9	9	71	150
0:57:30	70	35,9	9	71	150
0:57:40	70	36,0	9	71	150
0:57:50	70	36,0	9	71	150
0:58:00	70	36,0	9	71	150
0:58:10	70	36,0	9	71	150
0:58:20	70	36,0	9	71	150
0:58:30	70	36,0	9	71	150
0:58:40	70	36,0	9	71	150
0:58:50	70	35,7	9	71	150
0:59:00	70	35,8	9	71	150
0:59:10	70	35,8	9	71	150
0:59:20	70	35,8	9	71	150
0:59:30	70	35,8	9	71	150
0:59:40	70	35,8	9	71	150
0:59:50	70	35,9	9	71	150
1:00:00	70	35,9	9	71	150
1:00:10	70	35,9	9	71	150
1:00:20	70	35,9	9	71	150
1:00:30	70	36,0	9	71	150
1:00:40	70	35,8	9	71	150
1:00:50	70	35,8	9	71	150
1:01:00	70	35,9	10	71	150
1:01:10	70	36,0	10	71	150
1:01:20	70	36,0	10	71	150
1:01:30	70	35,8	10	72	150
1:01:40	70	35,9	10	72	150
1:01:50	70	35,9	10	72	150
1:02:00	70	35,9	10	72	150
1:02:10	70	36,0	10	72	150
1:02:20	70	36,0	9	72	150
1:02:30	70	35,8	9	72	150
1:02:40	70	35,8	10	72	150
1:02:50	70	35,9	10	72	150
1:03:00	70	35,9	9	72	150
1:03:10	70	35,9	10	72	150
1:03:20	70	35,9	10	71	150
1:03:30	70	35,8	10	71	150
1:03:40	70	35,8	10	71	150
1:03:50	70	35,8	10	71	150
1:04:00	70	35,8	9	71	150
1:04:10	70	35,8	9	71	150
1:04:20	70	35,8	9	71	150
1:04:30	70	35,8	10	71	150
1:04:40	70	35,8	10	71	150
1:04:50	70	35,7	10	71	150
1:05:00	70	35,7	10	71	150
1:05:10	70	35,7	10	71	150
1:05:20	70	35,7	10	71	150
1:05:30	70	35,7	10	71	150
1:05:40	70	35,7	10	71	150
1:05:50	70	35,7	10	71	150
1:06:00	70	35,8	10	71	150
1:06:10	70	35,8	10	71	150
1:06:20	70	35,8	10	71	150
1:06:30	70	35,8	9	71	150
1:06:40	70	35,8	10	71	150
1:06:50	70	35,8	10	71	150
1:07:00	70	35,8	10	71	150
1:07:10	70	35,8	10	71	150
1:07:20	70	35,9	10	71	150
1:07:30	70	35,9	10	71	150
1:07:40	70	35,8	10	71	150
1:07:50	70	35,8	10	71	150
1:08:00	70	35,8	10	71	150
1:08:10	70	35,8	10	71	150
1:08:20	70	35,9	10	71	150
1:08:30	70	35,9	10	71	150
1:08:40	70	35,9	10	71	150
1:08:50	70	36,0	10	71	150
1:09:00	70	36,0	10	71	150
1:09:10	70	36,0	10	71	150
1:09:20	70	35,7	10	71	150
1:09:30	70	35,7	10	71	150
1:09:40	70	35,8	10	71	150
1:09:50	70	35,8	10	71	150
1:10:00	70	35,8	10	71	150
1:10:10	70	35,8	10	71	150
1:10:20	70	35,8	10	71	150
1:10:30	70	35,8	10	71	150
1:10:40	70	35,8	10	71	150
1:10:50	70	35,8	10	71	150
1:11:00	70	35,8	10	71	150
1:11:10	70	35,8	10	71	150
1:11:20	70	35,8	10	71	150
1:11:30	70	35,8	10	71	150
1:11:40	70	35,8	10	71	150
1:11:50	70	35,8	10	71	150
1:12:00	70	35,9	10	71	150
1:12:10	70	35,9	10	71	150
1:12:20	70	35,9	10	71	150
1:12:30	70	35,9	10	71	150
1:12:40	70	35,9	10	71	150
1:12:50	70	35,9	10	71	150
1:13:00	70	35,9	10	71	150
1:13:10	70	36,0	10	71	150
1:13:20	70	36,0	10	71	150
1:13:30	70	36,0	10	71	150
1:13:40	70	35,8	10	71	150
1:13:50	70	35,8	10	71	150
1:14:00	70	35,8	10	71	150
1:14:10	70	35,8	10	71	150
1:14:20	70	35,8	10	71	150
1:14:30	70	35,8	10	71	150
1:14:40	70	35,8	10	71	150
1:14:50	70	35,8	10	71	150
1:15:00	70	35,8	10	71	150
1:15:10	70	35,8	10	71	150
1:15:20	70	35,8	10	71	150
1:15:30	70	35,8	10	71	150
1:15:40	70	35,8	10	71	150
1:15:50	70	35,8	10	71	150
1:16:00	70	35,8	10	71	150
1:16:10	70	35,8	10	71	150
1:16:20	70	35,8	10	71	150
1:16:30	70	35,8	10	71	150
1:16:40	70	35,8	10	71	150
1:16:50	70	35,8	10	71	150
1:17:00	70	35,8	10	71	150
1:17:10	70	35,8	10	71	150
1:17:20	70	35,8	10	71	150
1:17:30	70	35,9	10	71	150
1:17:40	70	35,9	10	71	150
1:17:50	70	35,9	10	71	150
1:18:00	70	35,9	10	71	150
1:18:10	70	35,9	10	71	150
1:18:20	70	35,9	10	71	150
1:18:30	70	35,9	10	71	150
1:18:40	70	35,9	10	71	150
1:18:50	70	35,9	10	71	150
1:19:00	70	35,9	10	71	150
1:19:10	70	35,8	10	71	150
1:19:20	70	35,8	10	71	150
1:19:30	70	35,8	10	71	150
1:19:40	70	35,8	10	71	150
1:19:50	70	35,8	10	71	150
1:20:00	70	35,8	10	71	150
1:20:10	70	35,8	10	71	150
1:20:20	70	35,8	10	71	150
1:20:30	70	35,8	10	70	150
1:20:40	70	35,8	10	71	150
1:20:50	70	35,8	10	71	150
1:21:00	70	35,8	10	71	150
1:21:10	70	35,8	10	71	150
1:21:20	70	35,8	10	71	150
1:21:30	70	35,9	10	71	150
1:21:40	70	35,9	10	71	150
1:21:50	70	35,9	10	71	150
1:22:00	70	36,0	10	71	150
1:22:10	70	36,0	10	71	150
1:22:20	70	35,8	10	71	150
1:22:30	70	35,8	10	71	150
1:22:40	70	35,8	10	71	150
1:22:50	70	35,9	10	71	150
1:23:00	70	35,9	10	71	150
1:23:10	70	35,9	10	71	150
1:23:20	70	35,9	10	71	150
1:23:30	70	35,9	10	71	150
1:23:40	70	35,9	10	71	150
1:23:50	70	36,0	10	71	150
1:24:00	70	36,0	10	71	150
1:24:10	70	36,0	10	71	150
1:24:20	70	36,0	10	71	150
1:24:30	70	36,0	10	71	150
1:24:40	70	36,0	10	71	150
1:24:50	70	36,0	10	71	150
1:25:00	70	36,0	10	71	150
1:25:10	70	36,0	10	71	150
1:25:20	70	35,9	10	71	150
1:25:30	70	35,9	10	71	150
1:25:40	70	35,9	10	71	150
1:25:50	70	35,9	10	71	150
1:26:00	70	35,9	10	71	150
1:26:10	70	35,8	10	71	150
1:26:20	70	35,8	10	71	150
1:26:30	70	35,8	10	71	150
1:26:40	70	35,8	10	71	150
1:26:50	70	35,8	10	70	150
1:27:00	70	35,8	10	70	150
1:27:10	70	35,8	10	70	150
1:27:20	70	35,8	10	70	150
1:27:30	70	35,8	10	70	150
1:27:40	70	35,8	10	70	150
1:27:50	70	35,8	10	71	150
1:28:00	70	35,8	10	70	150
1:28:10	70	35,8	10	70	150
1:28:20	70	35,8	10	70	150
1:28:30	70	35,8	10	70	150
1:28:40	70	35,8	10	70	150
1:28:50	70	35,8	10	71	150
1:29:00	70	35,9	10	71	150
1:29:10	70	35,9	10	71	150
1:29:20	70	35,9	10	71	150
1:29:30	70	36,0	10	71	150
1:29:40	70	35,8	10	71	150
1:29:50	70	35,8	10	71	150
1:30:00	70	35,9	10	71	150
1:30:10	70	35,9	10	71	150
1:30:20	70	36,0	10	71	150
1:30:30	70	36,0	10	71	150
1:30:40	70	36,0	10	71	150
1:30:50	70	36,0	10	71	150
1:31:00	70	35,9	10	71	150
1:31:10	70	35,9	10	71	150
1:31:20	70	35,9	10	71	150
1:31:30	70	35,9	10	71	150
1:31:40	70	35,8	10	71	150
1:31:50	70	35,8	10	71	150
1:32:00	70	35,8	10	71	150
1:32:10	70	35,7	10	70	150
1:32:20	70	35,7	10	70	150
1:32:30	70	35,7	10	70	150
1:32:40	70	35,7	10	70	150
1:32:50	70	35,7	10	70	150
1:33:00	70	35,7	10	70	150
1:33:10	70	35,6	10	70	150
1:33:20	70	35,6	10	70	150
1:33:30	70	35,6	10	70	150
1:33:40	70	35,6	10	70	150
1:33:50	70	35,6	10	70	150
1:34:00	70	35,6	10	70	150
1:34:10	70	35,6	10	70	150
1:34:20	70	35,6	10	70	150
1:34:30	70	35,6	10	70	150
1:34:40	70	35,7	10	70	150
1:34:50	70	35,6	10	70	150
1:35:00	70	35,6	10	70	150
1:35:10	70	35,7	10	70	150
1:35:20	70	35,7	10	70	150
1:35:30	70	35,7	10	70	150
1:35:40	70	35,7	10	70	150
1:35:50	70	35,7	10	70	150
1:36:00	70	35,7	10	71	150
1:36:10	70	35,7	10	70	150
1:36:20	70	35,7	10	71	150
1:36:30	70	35,8	10	71	150
1:36:40	70	35,8	10	71	150
1:36:50	70	35,8	10	71	150
1:37:00	70	35,8	10	71	150
1:37:10	70	35,9	10	71	150
1:37:20	70	35,9	10	71	150
1:37:30	70	35,9	10	71	150
1:37:40	70	36,0	10	71	150
1:37:50	70	36,0	10	71	150
1:38:00	70	36,0	10	71	150
1:38:10	70	35,8	10	71	150
1:38:20	70	35,8	10	71	150
1:38:30	70	35,8	10	71	150
1:38:40	70	35,8	10	71	150
1:38:50	70	35,8	10	71	150
1:39:00	70	35,8	10	71	150
1:39:10	70	35,8	10	71	150
1:39:20	70	35,8	10	71	150
1:39:30	70	35,8	10	71	150
1:39:40	70	35,8	10	71	150
1:39:50	70	35,8	10	71	150
1:40:00	70	35,8	10	71	150
1:40:10	70	35,8	10	71	150
1:40:20	70	35,8	10	71	150
1:40:30	70	35,8	10	71	150
1:40:40	70	35,8	10	71	150
1:40:50	70	35,8	10	71	150
1:41:00	70	35,8	10	71	150
1:41:10	70	35,8	10	71	150
1:41:20	70	35,8	10	71	150
1:41:30	70	35,7	10	71	150
1:41:40	70	35,7	10	70	150
1:41:50	70	35,7	10	71	150
1:42:00	70	35,7	10	70	150
1:42:10	70	35,6	10	70	150
1:42:20	70	35,6	10	70	150
1:42:30	70	35,6	10	70	150
1:42:40	70	35,6	10	70	150
1:42:50	70	35,5	10	70	150
1:43:00	70	35,5	10	70	150
1:43:10	70	35,5	10	70	150
1:43:20	70	35,6	10	70	150
1:43:30	70	35,6	10	70	150
1:43:40	70	35,6	10	70	150
1:43:50	70	35,6	10	70	150
1:44:00	70	35,6	10	70	150
1:44:10	70	35,6	10	70	150
1:44:20	70	35,7	10	70	150
1:44:30	70	35,7	10	71	150
1:44:40	70	35,7	10	70	150
1:44:50	70	35,7	10	71	150
1:45:00	70	35,7	10	71	150
1:45:10	70	35,8	10	71	150
1:45:20	70	35,8	10	71	150
1:45:30	70	35,8	10	71	150
1:45:40	70	35,8	10	71	150
1:45:50	70	35,8	10	71	150
1:46:00	70	35,8	10	71	150
1:46:10	70	35,8	10	71	150
1:46:20	70	35,8	10	71	150
1:46:30	70	35,8	10	71	150
1:46:40	70	35,8	10	71	150
1:46:50	70	35,8	10	71	150
1:47:00	70	35,8	10	71	150
1:47:10	70	35,8	10	71	150
1:47:20	70	35,8	10	71	150
1:47:30	70	35,8	10	71	150
1:47:40	70	35,8	10	70	150
1:47:50	70	35,8	10	71	150
1:48:00	70	35,8	10	71	150
1:48:10	70	35,8	10	71	150
1:48:20	70	35,8	10	71	150
1:48:30	70	35,8	10	71	150
1:48:40	70	35,8	10	71	150
1:48:50	70	35,8	10	71	150
1:49:00	70	35,8	10	71	150
1:49:10	70	35,8	11	70	150
1:49:20	70	35,8	11	71	150
1:49:30	70	35,8	11	70	150
1:49:40	70	35,8	11	71	150
1:49:50	70	35,8	11	71	150
1:50:00	70	35,8	11	71	150
1:50:10	70	35,8	10	70	150
1:50:20	70	35,8	10	70	150
1:50:30	70	35,8	11	70	150
1:50:40	70	35,8	11	70	150
1:50:50	70	35,8	10	70	150
1:51:00	70	35,8	11	70	150
1:51:10	70	35,8	11	71	150
1:51:20	70	35,8	11	70	150
1:51:30	70	35,8	10	71	150
1:51:40	70	35,8	10	70	150
1:51:50	70	35,8	11	70	150
1:52:00	70	35,8	10	70	150
1:52:10	70	35,7	11	70	150
1:52:20	70	35,7	11	70	150
1:52:30	70	35,7	10	70	150
1:52:40	70	35,7	11	70	150
1:52:50	70	35,7	10	70	150
1:53:00	70	35,7	10	70	150
1:53:10	70	35,7	11	70	150
1:53:20	70	35,7	10	70	150
1:53:30	70	35,6	11	70	150
1:53:40	70	35,6	10	70	150
1:53:50	70	35,6	10	70	150
1:54:00	70	35,6	10	70	150
1:54:10	70	35,6	10	70	150
1:54:20	70	35,6	10	70	150
1:54:30	70	35,7	11	70	150
1:54:40	70	35,7	11	70	150
1:54:50	70	35,7	11	70	150
1:55:00	70	35,7	10	70	150
1:55:10	70	35,7	11	70	150
1:55:20	70	35,8	11	70	150
1:55:30	70	35,8	11	70	150
1:55:40	70	35,8	11	71	150
1:55:50	70	35,8	11	70	150
1:56:00	70	35,9	11	71	150
1:56:10	70	35,9	11	71	150
1:56:20	70	35,9	11	71	150
1:56:30	70	35,9	11	71	150
1:56:40	70	35,9	11	71	150
1:56:50	70	35,9	11	71	150
1:57:00	70	35,9	11	71	150
1:57:10	70	35,9	11	71	150
1:57:20	70	35,9	11	71	150
1:57:30	70	35,9	11	71	150
1:57:40	70	35,9	11	71	150
1:57:50	70	35,9	11	71	150
1:58:00	70	35,9	11	70	150
1:58:10	70	35,9	11	71	150
1:58:20	70	35,9	11	71	150
1:58:30	70	35,9	11	71	150
1:58:40	70	35,9	11	71	150
1:58:50	70	35,9	11	70	150
1:59:00	70	35,9	11	71	150
1:59:10	70	35,9	11	70	150
1:59:20	70	35,9	11	71	150
1:59:30	70	35,9	11	70	150
1:59:40	70	35,9	11	70	150
1:59:50	70	35,9	11	70	150
2:00:00	70	35,9	11	71	150
2:00:10	70	35,9	11	71	150
2:00:20	70	35,9	11	71	150
2:00:30	70	35,9	11	71	150
2:00:40	70	35,9	11	71	150
2:00:50	70	36,0	11	71	150
2:01:00	70	36,0	11	71	150
2:01:10	70	36,0	12	71	150
2:01:20	70	36,0	12	71	150
2:01:30	70	36,0	11	71	150
2:01:40	70	36,0	11	71	150
2:01:50	70	36,0	11	71	150
2:02:00	70	36,0	12	71	150
2:02:10	70	36,0	12	71	150
2:02:20	70	36,0	12	71	150
2:02:30	70	35,8	12	71	150
2:02:40	70	35,8	12	71	150
2:02:50	70	35,8	12	71	150
2:03:00	70	35,8	12	71	150
2:03:10	70	35,8	12	71	150
2:03:20	70	35,8	12	71	150
2:03:30	70	35,8	12	71	150
2:03:40	70	35,8	12	71	150
2:03:50	70	35,8	12	71	150
2:04:00	70	35,8	12	70	150
2:04:10	70	35,8	12	71	150
2:04:20	70	35,8	12	70	150
2:04:30	70	35,7	12	70	150
2:04:40	70	35,7	12	70	150
2:04:50	70	35,7	12	70	150
2:05:00	70	35,7	12	70	150
2:05:10	70	35,7	12	70	150
2:05:20	70	35,7	12	70	150
2:05:30	70	35,7	12	70	150
2:05:40	70	35,7	12	70	150
2:05:50	70	35,7	12	70	150
2:06:00	70	35,7	12	70	150
2:06:10	70	35,7	12	70	150
2:06:20	70	35,7	12	70	150
2:06:30	70	35,7	12	70	150
2:06:40	70	35,7	12	71	150
2:06:50	70	35,7	12	70	150
2:07:00	70	35,7	12	70	150
2:07:10	70	35,7	12	70	150
2:07:20	70	35,7	12	70	150
2:07:30	70	35,7	12	70	150
2:07:40	70	35,7	12	70	150
2:07:50	70	35,7	13	70	150
2:08:00	70	35,7	12	70	150
2:08:10	70	35,7	12	70	150
2:08:20	70	35,7	14	70	150
2:08:30	70	35,8	12	71	150
2:08:40	70	35,7	12	70	150
2:08:50	70	35,7	12	70	150
2:09:00	70	35,7	12	70	150
2:09:10	70	35,7	12	70	150
2:09:20	70	35,7	12	70	150
2:09:30	70	35,7	12	70	150
2:09:40	70	35,7	12	70	150
2:09:50	70	35,7	12	70	150
2:10:00	70	35,7	12	70	150
2:10:10	70	35,7	12	70	150
2:10:20	70	35,7	12	70	150
2:10:30	70	35,7	12	70	150
2:10:40	70	35,6	12	70	150
2:10:50	70	35,6	12	70	150
2:11:00	70	35,6	12	70	150
2:11:10	70	35,6	12	70	150
2:11:20	70	35,6	12	70	150
2:11:30	70	35,6	12	70	150
2:11:40	70	35,6	12	70	150
2:11:50	70	35,6	12	70	150
2:12:00	70	35,6	12	70	150
2:12:10	70	35,6	12	70	150
2:12:20	70	35,7	12	70	150
2:12:30	70	35,7	12	70	150
2:12:40	70	35,7	12	70	150
2:12:50	70	35,7	12	70	150
2:13:00	70	35,8	12	71	150
2:13:10	70	35,8	12	71	150
2:13:20	70	35,8	12	71	150
2:13:30	70	35,8	12	71	150
2:13:40	70	35,8	12	71	150
2:13:50	70	35,9	12	71	150
2:14:00	70	35,9	12	71	150
2:14:10	70	35,9	13	71	150
2:14:20	70	35,9	13	71	150
2:14:30	70	35,9	13	71	150
2:14:40	70	35,9	13	71	150
2:14:50	70	35,9	13	71	150
2:15:00	70	35,8	13	70	150
2:15:10	70	35,8	14	70	150
2:15:20	70	35,8	14	70	150
2:15:30	70	35,8	14	70	150
2:15:40	70	35,8	15	70	150
2:15:50	70	35,7	15	70	150
2:16:00	70	35,7	16	70	150
2:16:10	70	35,7	16	70	150
2:16:20	70	35,7	18	70	150
2:16:30	70	35,7	19	70	150
2:16:40	70	35,7	19	70	150
2:16:50	70	35,7	19	70	150
2:17:00	70	35,7	19	70	150
2:17:10	70	35,7	19	70	150
2:17:20	70	35,7	19	70	150
2:17:30	70	35,7	18	70	150
2:17:40	70	35,7	19	70	150
2:17:50	70	35,7	20	70	150
2:18:00	70	35,7	22	70	150
2:18:10	70	35,7	22	70	150
2:18:20	70	35,7	22	70	150
2:18:30	70	35,7	20	70	150
2:18:40	70	35,7	18	70	150
2:18:50	70	35,7	17	70	150
2:19:00	70	35,7	17	70	150
2:19:10	70	35,8	16	70	150
2:19:20	70	35,8	16	71	150
2:19:30	70	35,8	16	70	150
2:19:40	70	35,9	16	71	150
2:19:50	70	35,9	16	71	150
2:20:00	70	35,9	16	71	150
2:20:10	70	36,0	16	71	150
2:20:20	70	36,0	16	71	150
2:20:30	70	35,8	16	71	150
2:20:40	70	35,8	16	71	150
2:20:50	70	35,9	16	71	150
2:21:00	70	35,9	16	71	150
2:21:10	70	35,9	16	71	150
2:21:20	70	35,9	16	71	150
2:21:30	70	35,9	16	71	150
2:21:40	70	35,9	16	71	150
2:21:50	70	35,9	16	71	150
2:22:00	70	35,9	16	71	150
2:22:10	70	35,9	16	71	150
2:22:20	70	35,9	16	71	150
2:22:30	70	35,9	16	71	150
2:22:40	70	35,9	16	71	150
2:22:50	70	35,8	16	71	150
2:23:00	70	35,8	16	71	150
2:23:10	70	35,8	16	71	150
2:23:20	70	35,8	16	71	150
2:23:30	70	35,8	16	71	150
2:23:40	70	35,8	16	71	150
2:23:50	70	35,8	16	71	150
2:24:00	70	35,8	16	71	150
2:24:10	70	35,8	16	71	150
2:24:20	70	35,7	16	70	150
2:24:30	70	35,7	16	71	150
2:24:40	70	35,7	16	70	150
2:24:50	70	35,7	16	70	150
2:25:00	70	35,7	16	70	150
2:25:10	70	35,7	16	70	150
2:25:20	70	35,7	16	70	150
2:25:30	70	35,7	16	70	150
2:25:40	70	35,7	16	70	150
2:25:50	70	35,6	16	70	150
2:26:00	70	35,6	15	70	150
2:26:10	70	35,6	16	70	150
2:26:20	70	35,6	17	70	150
2:26:30	70	35,6	17	70	150
2:26:40	70	35,6	16	70	150
2:26:50	70	35,6	16	70	150
2:27:00	70	35,6	16	70	150
2:27:10	70	35,6	16	70	150
2:27:20	70	35,5	16	70	150
2:27:30	70	35,5	16	70	150
2:27:40	70	35,5	16	70	150
2:27:50	70	35,5	16	70	150
2:28:00	70	35,5	16	70	150
2:28:10	70	35,5	16	70	150
2:28:20	70	35,5	16	70	150
2:28:30	70	35,5	16	70	150
2:28:40	70	35,5	16	70	150
2:28:50	70	35,5	16	70	150
2:29:00	70	35,5	16	70	150
2:29:10	70	35,5	16	70	150
2:29:20	70	35,5	16	70	150
2:29:30	70	35,5	17	70	150
2:29:40	70	35,5	16	70	150
2:29:50	70	35,5	17	70	150
2:30:00	70	35,5	16	70	150
2:30:10	70	35,5	16	70	150
2:30:20	70	35,5	16	70	150
2:30:30	70	35,5	16	70	150
2:30:40	70	35,5	16	70	150
2:30:50	70	35,5	16	70	150
2:31:00	70	35,5	16	70	150
2:31:10	70	35,5	16	70	150
2:31:20	70	35,5	17	70	150
2:31:30	70	35,5	17	70	150
2:31:40	70	35,5	17	70	150
2:31:50	70	35,5	17	70	150
2:32:00	70	35,5	16	70	150
2:32:10	70	35,5	17	70	150
2:32:20	70	35,5	17	70	150
2:32:30	70	35,6	16	70	150
2:32:40	70	35,6	16	70	150
2:32:50	70	35,6	16	70	150
2:33:00	70	35,6	16	70	150
2:33:10	70	35,6	16	70	150
2:33:20	70	35,6	16	70	150
2:33:30	70	35,6	16	70	150
2:33:40	70	35,6	16	70	150
2:33:50	70	35,6	16	70	150
2:34:00	70	35,6	16	70	150
2:34:10	70	35,6	16	70	150
2:34:20	70	35,6	16	70	150
2:34:30	70	35,6	16	70	150
2:34:40	70	35,6	16	70	150
2:34:50	70	35,6	16	70	150
2:35:00	70	35,6	16	70	150
2:35:10	70	35,6	16	70	150
2:35:20	70	35,6	16	70	150
2:35:30	70	35,6	16	70	150
2:35:40	70	35,6	16	70	150
2:35:50	70	35,6	15	70	150
2:36:00	70	35,6	15	70	150
2:36:10	70	35,6	15	70	150
2:36:20	70	35,6	15	70	150
2:36:30	70	35,6	16	70	150
2:36:40	70	35,6	16	70	150
2:36:50	70	35,7	16	70	150
2:37:00	70	35,7	16	71	150
2:37:10	70	35,8	16	71	150
2:37:20	70	35,8	16	71	150
2:37:30	70	35,8	16	71	150
2:37:40	70	35,9	16	71	150
2:37:50	70	35,9	15	71	150
2:38:00	70	35,9	15	71	150
2:38:10	70	35,9	16	71	150
2:38:20	70	35,9	16	71	150
2:38:30	70	35,9	16	71	150
2:38:40	70	35,9	16	71	150
2:38:50	70	35,9	16	71	150
2:39:00	70	35,9	16	71	150
2:39:10	70	35,9	16	71	150
2:39:20	70	35,9	16	71	150
2:39:30	70	35,8	16	70	150
2:39:40	70	35,8	16	71	150
2:39:50	70	35,8	16	70	150
2:40:00	70	35,8	16	71	150
2:40:10	70	35,7	16	70	150
2:40:20	70	35,7	16	70	150
2:40:30	70	35,7	16	70	150
2:40:40	70	35,7	16	70	150
2:40:50	70	35,7	16	70	150
2:41:00	70	35,6	16	70	150
2:41:10	70	35,6	16	70	150
2:41:20	70	35,6	16	70	150
2:41:30	70	35,6	16	70	150
2:41:40	70	35,6	16	70	150
2:41:50	70	35,6	16	70	150
2:42:00	70	35,6	16	70	150
2:42:10	70	35,6	16	70	150
2:42:20	70	35,6	16	70	150
2:42:30	70	35,6	16	70	150
2:42:40	70	35,6	16	70	150
2:42:50	70	35,6	15	70	150
2:43:00	70	35,6	15	70	150
2:43:10	70	35,5	15	70	150
2:43:20	70	35,5	16	70	150
2:43:30	70	35,5	15	70	150
2:43:40	70	35,5	16	70	150
2:43:50	70	35,6	15	70	150
2:44:00	70	35,6	15	70	150
2:44:10	70	35,6	15	70	150
2:44:20	70	35,6	15	70	150
2:44:30	70	35,6	15	70	150
2:44:40	70	35,7	15	70	150
2:44:50	70	35,7	15	70	150
2:45:00	70	35,7	15	70	150
2:45:10	70	35,7	15	71	150
2:45:20	70	35,7	15	71	150
2:45:30	70	35,8	15	70	150
2:45:40	70	35,8	15	71	150
2:45:50	70	35,8	16	71	150
2:46:00	70	35,8	15	71	150
2:46:10	70	35,8	16	71	150
2:46:20	70	35,8	16	70	150
2:46:30	70	35,7	16	70	150
2:46:40	70	35,7	16	70	150
2:46:50	70	35,7	16	70	150
2:47:00	70	35,7	16	70	150
2:47:10	70	35,7	16	70	150
2:47:20	70	35,7	16	70	150
2:47:30	70	35,6	16	70	150
2:47:40	70	35,6	16	70	150
2:47:50	70	35,6	16	70	150
2:48:00	70	35,6	16	70	150
2:48:10	70	35,6	15	70	150
2:48:20	70	35,6	15	70	150
2:48:30	70	35,6	15	70	150
2:48:40	70	35,6	15	70	150
2:48:50	70	35,6	15	70	150
2:49:00	70	35,6	15	70	150
2:49:10	70	35,6	15	70	150
2:49:20	70	35,6	15	70	150
2:49:30	70	35,6	16	70	150
2:49:40	70	35,6	15	70	150
2:49:50	70	35,6	15	70	150
2:50:00	70	35,6	16	70	150
2:50:10	70	35,6	16	70	150
2:50:20	70	35,6	16	70	150
2:50:30	70	35,6	15	70	150
2:50:40	70	35,6	16	70	150
2:50:50	70	35,6	16	70	150
2:51:00	70	35,6	16	70	150
2:51:10	70	35,6	16	70	150
2:51:20	70	35,6	16	70	150
2:51:30	70	35,6	15	70	150
2:51:40	70	35,6	15	70	150
2:51:50	70	35,6	15	70	150
2:52:00	70	35,6	15	70	150
2:52:10	70	35,6	16	70	150
2:52:20	70	35,6	16	70	150
2:52:30	70	35,6	15	70	150
2:52:40	70	35,7	15	70	150
2:52:50	70	35,7	16	70	150
2:53:00	70	35,7	16	70	150
2:53:10	70	35,7	15	70	150
2:53:20	70	35,7	15	70	150
2:53:30	70	35,7	15	70	150
2:53:40	70	35,7	15	70	150
2:53:50	70	35,7	15	70	150
2:54:00	70	35,8	15	70	150
2:54:10	70	35,8	15	71	150
2:54:20	70	35,8	15	71	150
2:54:30	70	35,8	15	71	150
2:54:40	70	35,8	15	70	150
2:54:50	70	35,7	15	70	150
2:55:00	70	35,7	15	70	150
2:55:10	70	35,7	15	70	150
2:55:20	70	35,7	16	70	150
2:55:30	70	35,7	16	70	150
2:55:40	70	35,7	16	70	150
2:55:50	70	35,7	15	70	150
2:56:00	70	35,6	15	70	150
2:56:10	70	35,6	15	70	150
2:56:20	70	35,6	16	70	150
2:56:30	70	35,6	16	70	150
2:56:40	70	35,6	16	70	150
2:56:50	70	35,6	15	70	150
2:57:00	70	35,6	15	70	150
2:57:10	70	35,6	15	70	150
2:57:20	70	35,6	16	70	150
2:57:30	70	35,6	16	70	150
2:57:40	70	35,6	16	70	150
2:57:50	70	35,6	15	70	150
2:58:00	70	35,6	15	70	150
2:58:10	70	35,6	16	70	150
2:58:20	70	35,6	16	70	150
2:58:30	70	35,6	15	70	150
2:58:40	70	35,6	15	70	150
2:58:50	70	35,6	15	70	150
2:59:00	70	35,7	15	70	150
2:59:10	70	35,7	15	70	150
2:59:20	70	35,7	15	70	150
2:59:30	70	35,7	15	70	150
2:59:40	70	35,7	15	70	150
2:59:50	70	35,7	15	70	150
3:00:00	70	35,7	15	71	150
3:00:10	70	35,7	15	70	150
3:00:20	70	35,8	16	71	150
3:00:30	70	35,8	15	70	150
3:00:40	70	35,8	15	71	150
3:00:50	70	35,8	16	71	150
3:01:00	70	35,8	15	70	150
3:01:10	70	35,8	15	71	150
3:01:20	70	35,8	15	71	150
3:01:30	70	35,8	15	71	150
3:01:40	70	35,8	15	71	150
3:01:50	70	35,8	15	71	150
3:02:00	70	35,8	16	71	150
3:02:10	70	35,8	16	71	150
3:02:20	70	35,8	16	71	150
3:02:30	70	35,8	16	70	150
3:02:40	70	35,8	16	70	150
3:02:50	70	35,8	16	70	150
3:03:00	70	35,8	15	70	150
3:03:10	70	35,7	15	70	150
3:03:20	70	35,7	15	70	150
3:03:30	70	35,7	15	70	150
3:03:40	70	35,7	15	70	150
3:03:50	70	35,7	15	70	150
3:04:00	70	35,7	15	70	150
3:04:10	70	35,7	15	70	150
3:04:20	70	35,7	15	70	150
3:04:30	70	35,7	15	70	150
3:04:40	70	35,7	15	70	150
3:04:50	70	35,7	15	70	150
3:05:00	70	35,7	15	70	150
3:05:10	70	35,7	15	70	150
3:05:20	70	35,7	15	70	150
3:05:30	70	35,7	15	70	150
3:05:40	70	35,7	15	70	150
3:05:50	70	35,6	15	70	150
3:06:00	70	35,6	15	70	150
3:06:10	70	35,6	15	70	150
3:06:20	70	35,6	15	70	150
3:06:30	70	35,6	15	70	150
3:06:40	70	35,6	15	70	150
3:06:50	70	35,6	15	70	150
3:07:00	70	35,6	15	70	150
3:07:10	70	35,6	15	70	150
3:07:20	70	35,6	15	70	150
3:07:30	70	35,6	15	70	150
3:07:40	70	35,6	15	70	150
3:07:50	70	35,6	15	70	150
3:08:00	70	35,6	16	70	150
3:08:10	70	35,6	16	70	150
3:08:20	70	35,6	16	70	150
3:08:30	70	35,6	16	70	150
3:08:40	70	35,6	16	70	150
3:08:50	70	35,6	16	70	150
3:09:00	70	35,6	16	70	150
3:09:10	70	35,6	16	70	150
3:09:20	70	35,6	16	70	150
3:09:30	70	35,6	16	70	150
3:09:40	70	35,6	16	70	150
3:09:50	70	35,6	16	70	150
3:10:00	70	35,6	16	70	150
3:10:10	70	35,7	16	70	150
3:10:20	70	35,7	16	70	150
3:10:30	70	35,7	15	70	150
3:10:40	70	35,7	15	70	150
3:10:50	70	35,7	15	70	150
3:11:00	70	35,7	15	70	150
3:11:10	70	35,7	15	70	150
3:11:20	70	35,7	15	70	150
3:11:30	70	35,7	15	70	150
3:11:40	70	35,7	15	70	150
3:11:50	70	35,7	15	70	150
3:12:00	70	35,7	15	70	150
3:12:10	70	35,7	15	70	150
3:12:20	70	35,7	15	70	150
3:12:30	70	35,7	15	70	150
3:12:40	70	35,7	15	70	150
3:12:50	70	35,7	15	70	150
3:13:00	70	35,7	15	70	150
3:13:10	70	35,7	15	70	150
3:13:20	70	35,7	15	70	150
3:13:30	70	35,7	15	70	150
3:13:40	70	35,7	15	70	150
3:13:50	70	35,7	15	70	150
3:14:00	70	35,7	15	70	150
3:14:10	70	35,7	15	70	150
3:14:20	70	35,7	15	70	150
3:14:30	70	35,7	15	70	150
3:14:40	70	35,7	15	70	150
3:14:50	70	35,7	14	70	150
3:15:00	70	35,7	14	70	150
3:15:10	70	35,7	15	70	150
3:15:20	70	35,7	15	70	150
3:15:30	70	35,7	15	70	150
3:15:40	70	35,7	15	70	150
3:15:50	70	35,7	15	70	150
3:16:00	70	35,7	15	70	150
3:16:10	70	35,7	15	70	150
3:16:20	70	35,7	15	70	150
3:16:30	70	35,7	15	70	150
3:16:40	70	35,7	15	70	150
3:16:50	70	35,7	15	70	150
3:17:00	70	35,8	15	70	150
3:17:10	70	35,8	15	70	150
3:17:20	70	35,8	15	70	150
3:17:30	70	35,8	15	71	150
3:17:40	70	35,8	15	71	150
3:17:50	70	35,8	15	71	150
3:18:00	70	35,8	15	71	150
3:18:10	70	35,8	15	71	150
3:18:20	70	35,8	15	71	150
3:18:30	70	35,8	15	71	150
3:18:40	70	35,8	15	70	150
3:18:50	70	35,8	15	71	150
3:19:00	70	35,8	15	71	150
3:19:10	70	35,8	15	71	150
3:19:20	70	35,8	15	71	150
3:19:30	70	35,8	15	71	150
3:19:40	70	35,8	15	70	150
3:19:50	70	35,8	15	70	150
3:20:00	70	35,8	15	71	150
3:20:10	70	35,8	15	70	150
3:20:20	70	35,8	15	70	150
3:20:30	70	35,8	15	70	150
3:20:40	70	35,8	15	70	150
3:20:50	70	35,8	15	70	150
3:21:00	70	35,8	15	70	150
3:21:10	70	35,8	15	71	150
3:21:20	70	35,8	15	70	150
3:21:30	70	35,8	15	71	150
3:21:40	70	35,8	15	70	150
3:21:50	70	35,8	15	71	150
3:22:00	70	35,8	15	70	150
3:22:10	70	35,8	15	70	150
3:22:20	70	35,8	15	70	150
3:22:30	70	35,8	15	70	150
3:22:40	70	35,8	15	70	150
3:22:50	70	35,8	15	70	150
3:23:00	70	35,8	15	70	150
3:23:10	70	35,8	15	70	150
3:23:20	70	35,8	15	70	150
3:23:30	70	35,8	15	70	150
3:23:40	70	35,8	15	70	150
3:23:50	70	35,8	15	70	150
3:24:00	70	35,8	15	70	150
3:24:10	70	35,8	16	70	150
3:24:20	70	35,8	16	70	150
3:24:30	70	35,8	16	70	150
3:24:40	70	35,8	16	70	150
3:24:50	70	35,8	16	70	150
3:25:00	70	35,8	16	70	150
3:25:10	70	35,8	16	70	150
3:25:20	70	35,8	16	70	150
3:25:30	70	35,8	16	70	150
3:25:40	70	35,8	16	70	150
3:25:50	70	35,8	16	70	150
3:26:00	70	35,8	16	70	150
3:26:10	70	35,8	16	70	150
3:26:20	70	35,8	16	70	150
3:26:30	70	35,8	16	70	150
3:26:40	70	35,8	16	70	150
3:26:50	70	35,8	16	70	150
3:27:00	70	35,8	16	70	150
3:27:10	70	35,8	16	71	150
3:27:20	70	35,9	16	71	150
3:27:30	70	35,9	16	71	150
3:27:40	70	35,9	16	71	150
3:27:50	70	35,8	16	70	150
3:28:00	70	35,8	17	71	150
3:28:10	70	35,8	17	70	150
3:28:20	70	35,8	16	70	150
3:28:30	70	35,8	16	70	150
3:28:40	70	35,8	17	70	150
3:28:50	70	35,8	17	70	150
3:29:00	70	35,8	17	70	150
3:29:10	70	35,8	17	70	150
3:29:20	70	35,7	17	70	150
3:29:30	70	35,7	16	70	150
3:29:40	70	35,7	16	70	150
3:29:50	70	35,7	16	70	150
3:30:00	70	35,7	16	70	150
3:30:10	70	35,7	16	70	150
3:30:20	70	35,7	16	70	150
3:30:30	70	35,7	16	70	150
3:30:40	70	35,7	16	70	150
3:30:50	70	35,7	16	70	150
3:31:00	70	35,7	16	70	150
3:31:10	70	35,7	16	70	150
3:31:20	70	35,7	16	70	150
3:31:30	70	35,8	16	70	150
3:31:40	70	35,8	16	70	150
3:31:50	70	35,8	16	70	150
3:32:00	70	35,8	17	70	150
3:32:10	70	35,8	17	70	150
3:32:20	70	35,8	17	70	150
3:32:30	70	35,8	17	70	150
3:32:40	70	35,8	17	70	150
3:32:50	70	35,8	17	70	150
3:33:00	70	35,7	17	70	150
3:33:10	70	35,8	17	70	150
3:33:20	70	35,7	17	70	150
3:33:30	70	35,8	17	70	150
3:33:40	70	35,8	17	70	150
3:33:50	70	35,8	17	70	150
3:34:00	70	35,8	17	70	150
3:34:10	70	35,8	17	70	150
3:34:20	70	35,8	17	70	150
3:34:30	70	35,8	17	70	150
3:34:40	70	35,7	17	70	150
3:34:50	70	35,7	17	70	150
3:35:00	70	35,7	17	70	150
3:35:10	70	35,7	17	70	150
3:35:20	70	35,7	17	70	150
3:35:30	70	35,7	17	70	150
3:35:40	70	35,7	17	70	150
3:35:50	70	35,8	17	70	150
3:36:00	70	35,8	17	70	150
3:36:10	70	35,8	17	70	150
3:36:20	70	35,8	17	70	150
3:36:30	70	35,8	17	71	150
3:36:40	70	35,8	17	71	150
3:36:50	70	35,8	17	71	150
3:37:00	70	35,8	17	71	150
3:37:10	70	35,8	17	71	150
3:37:20	70	35,8	17	71	150
3:37:30	70	35,8	17	71	150
3:37:40	70	35,8	17	71	150
3:37:50	70	35,8	17	71	150
3:38:00	70	35,8	17	70	150
3:38:10	70	35,8	17	70	150
3:38:20	70	35,8	17	70	150
3:38:30	70	35,8	17	70	150
3:38:40	70	35,7	17	70	150
3:38:50	70	35,7	17	70	150
3:39:00	70	35,7	17	70	150
3:39:10	70	35,7	17	70	150
3:39:20	70	35,7	17	70	150
3:39:30	70	35,7	17	70	150
3:39:40	70	35,6	17	70	150
3:39:50	70	35,6	17	70	150
3:40:00	70	35,6	17	70	150
3:40:10	70	35,6	17	70	150
3:40:20	70	35,6	17	70	150
3:40:30	70	35,6	17	70	150
3:40:40	70	35,6	17	70	150
3:40:50	70	35,6	16	70	150
3:41:00	70	35,6	16	70	150
3:41:10	70	35,6	16	70	150
3:41:20	70	35,6	16	70	150
3:41:30	70	35,6	16	70	150
3:41:40	70	35,6	16	70	150
3:41:50	70	35,6	16	70	150
3:42:00	70	35,6	16	70	150
3:42:10	70	35,6	16	70	150
3:42:20	70	35,7	16	70	150
3:42:30	70	35,7	15	70	150
3:42:40	70	35,7	15	70	150
3:42:50	70	35,7	15	70	150
3:43:00	70	35,7	15	70	150
3:43:10	70	35,7	15	70	150
3:43:20	70	35,7	15	70	150
3:43:30	70	35,7	15	70	150
3:43:40	70	35,7	15	70	150
3:43:50	70	35,7	15	70	150
3:44:00	70	35,7	15	70	150
3:44:10	70	35,7	15	70	150
3:44:20	70	35,7	15	70	150
3:44:30	70	35,7	15	70	150
3:44:40	70	35,7	15	70	150
3:44:50	70	35,7	15	70	150
3:45:00	70	35,7	15	70	150
3:45:10	70	35,7	15	70	150
3:45:20	70	35,7	15	70	150
3:45:30	70	35,7	15	70	150
3:45:40	70	35,7	15	70	150
3:45:50	70	35,7	15	70	150
3:46:00	70	35,7	15	70	150
3:46:10	70	35,7	15	70	150
3:46:20	70	35,7	15	70	150
3:46:30	70	35,7	15	70	150
3:46:40	70	35,7	15	70	150
3:46:50	70	35,7	15	70	150
3:47:00	70	35,7	15	70	150
3:47:10	70	35,8	15	70	150
3:47:20	70	35,8	15	71	150
3:47:30	70	35,8	15	71	150
3:47:40	70	35,8	15	71	150
3:47:50	70	35,8	15	71	150
3:48:00	70	35,8	15	71	150
3:48:10	70	35,8	15	71	150
3:48:20	70	35,8	15	71	150
3:48:30	70	35,8	16	71	150
3:48:40	70	35,8	15	70	150
3:48:50	70	35,8	15	70	150
3:49:00	70	35,8	15	70	150
3:49:10	70	35,7	15	70	150
3:49:20	70	35,7	15	70	150
3:49:30	70	35,7	15	70	150
3:49:40	70	35,7	15	70	150
3:49:50	70	35,7	15	70	150
3:50:00	70	35,7	15	70	150
3:50:10	70	35,7	15	70	150
3:50:20	70	35,6	15	70	150
3:50:30	70	35,6	15	70	150
3:50:40	70	35,6	15	70	150
3:50:50	70	35,6	15	70	150
3:51:00	70	35,6	15	70	150
3:51:10	70	35,6	15	70	150
3:51:20	70	35,6	15	70	150
3:51:30	70	35,6	15	70	150
3:51:40	70	35,6	15	70	150
3:51:50	70	35,6	15	70	150
3:52:00	70	35,6	15	70	150
3:52:10	70	35,6	15	70	150
3:52:20	70	35,6	15	70	150
3:52:30	70	35,7	15	70	150
3:52:40	70	35,7	15	70	150
3:52:50	70	35,7	15	70	150
3:53:00	70	35,7	15	70	150
3:53:10	70	35,7	15	70	150
3:53:20	70	35,7	15	70	150
3:53:30	70	35,7	15	70	150
3:53:40	70	35,7	15	70	150
3:53:50	70	35,7	15	70	150
3:54:00	70	35,8	15	71	150
3:54:10	70	35,8	15	70	150
3:54:20	70	35,8	15	71	150
3:54:30	70	35,8	15	71	150
3:54:40	70	35,8	16	71	150
3:54:50	70	35,8	15	71	150
3:55:00	70	35,8	15	71	150
3:55:10	70	35,8	15	71	150
3:55:20	70	35,9	15	71	150
3:55:30	70	35,9	15	71	150
3:55:40	70	35,9	15	71	150
3:55:50	70	35,9	15	71	150
3:56:00	70	35,9	16	71	150
3:56:10	70	35,9	15	70	150
3:56:20	70	35,8	15	71	150
3:56:30	70	35,8	15	70	150
3:56:40	70	35,8	15	71	150
3:56:50	70	35,8	15	70	150
3:57:00	70	35,8	15	70	150
3:57:10	70	35,7	15	70	150
3:57:20	70	35,7	15	70	150
3:57:30	70	35,7	15	70	150
3:57:40	70	35,7	15	70	150
3:57:50	70	35,6	15	70	150
3:58:00	70	35,6	15	70	150
3:58:10	70	35,6	15	70	150
3:58:20	70	35,6	15	70	150
3:58:30	70	35,5	15	70	150
3:58:40	70	35,5	15	70	150
3:58:50	70	35,5	15	70	150
3:59:00	70	35,5	15	70	150
3:59:10	70	35,5	15	70	150
3:59:20	70	35,5	15	70	150
