Repository: ProgWizer/parser

File: project-root/data/Tests/Data Acquisition/2013 (508)/Con 1-0017.txt
--Test Summary--
Full Path and File Name	
Instrument Name	7222 Consistometer
Instrument Type	Model 7222 Consistometer
Instrument Serial Number	Con 1
Test Start Date	07.12.2012
Test Start Time	16:15:11
Test Stop Date	07.12.2012
Test Stop Time	16:16:47
Test Length	0:01:36
Final Sample Time Offset	0:01:30
Controller Schedule Name	
Sampling Period	10 seconds
Comments	test for show
Information	WellID	
Information	Customer	
Information	EngName	
Information	CementClass	
Information	CementMfr	
Information	Additives	
Information	Density	
Information	BHCT	
Information	BHST	
Information	FluidLoss	
Information	JobType	
Initial Temperature (°C)	24 °C
Final Temperature (°C)	24 °C
Initial Pressure (MPa)	0,2 MPa
Final Pressure (MPa)	0,2 MPa
Initial Consistency (Bc)	0 Bc
Final Consistency (Bc)	0 Bc
--Data--
Time (HH:MM:SS)	Temperature (°C)	Pressure (MPa)	Consistency (Bc)
0:00:00	24	0,2	0
0:00:10	24	0,2	0
0:00:20	24	0,2	0
0:00:30	24	0,2	0
0:00:40	24	0,2	0
0:00:50	24	0,2	0
0:01:00	24	0,2	0
0:01:10	24	0,2	0
0:01:20	24	0,2	0
0:01:30	24	0,2	0

File: project-root/data/Tests/Data Acquisition/2013 (508)/Con 2 A1350+42.5%Fly Ash+36.1%Silica Fume+2%PPB (50C).txt
--Test Summary--
Full Path and File Name	
Instrument Name	7222 Consistometer
Instrument Type	Model 7222 Consistometer
Instrument Serial Number	
Test Start Date	16.11.2012
Test Start Time	9:24:18
Test Stop Date	16.11.2012
Test Stop Time	15:34:52
Test Length	6:10:34
Final Sample Time Offset	6:10:30
Controller Schedule Name	
Sampling Period	10 seconds
Comments	T: 50C(40min); P: 30MPa(40min); tap water
Information	WellID	Research
Information	Customer	Trican
Information	EngName	Lebedev Pavel
Information	CementClass	A
Information	CementMfr	Lafarge
Information	Additives	42.5%Fly Ash+36.1%Silica Fume+2%PPB
Information	Density	1350
Information	BHCT	50
Information	BHST	
Information	FluidLoss	
Information	JobType	Production csg
Initial Temperature (°C)	26 °C
Final Temperature (°C)	53 °C
Initial Pressure (MPa)	0,7 MPa
Final Pressure (MPa)	30,2 MPa
Initial Consistency (Bc)	11 Bc
Final Consistency (Bc)	52 Bc
--Data--
Time (HH:MM:SS)	Temperature (°C)	Pressure (MPa)	Consistency (Bc)
0:00:00	26	0,7	11
0:00:10	26	0,8	12
0:00:20	26	0,8	11
0:00:30	26	0,8	11
0:00:40	26	0,8	11
0:00:50	26	0,9	11
0:01:00	26	1,0	11
0:01:10	26	1,1	10
0:01:20	26	1,3	10
0:01:30	26	1,4	10
0:01:40	26	1,6	10
0:01:50	26	1,8	11
0:02:00	26	2,1	12
0:02:10	26	2,2	15
0:02:20	26	2,3	13
0:02:30	26	2,4	15
0:02:40	26	2,5	14
0:02:50	26	2,4	15
0:03:00	26	2,3	16
0:03:10	27	2,1	16
0:03:20	27	2,1	18
0:03:30	27	2,2	15
0:03:40	27	2,5	16
0:03:50	27	2,7	17
0:04:00	27	2,6	15
0:04:10	27	2,7	13
0:04:20	27	2,9	14
0:04:30	28	3,2	12
0:04:40	28	3,1	14
0:04:50	28	3,4	17
0:05:00	28	3,3	14
0:05:10	28	3,4	15
0:05:20	28	3,7	15
0:05:30	28	3,7	15
0:05:40	28	3,9	15
0:05:50	28	4,1	16
0:06:00	28	4,2	14
0:06:10	28	4,5	16
0:06:20	28	4,8	17
0:06:30	28	5,3	16
0:06:40	28	5,5	16
0:06:50	28	5,8	11
0:07:00	28	5,8	12
0:07:10	28	6,1	16
0:07:20	28	6,1	16
0:07:30	28	6,3	18
0:07:40	28	6,2	17
0:07:50	28	6,6	15
0:08:00	28	6,5	17
0:08:10	28	6,5	11
0:08:20	29	6,3	16
0:08:30	29	6,0	17
0:08:40	29	6,2	17
0:08:50	30	6,4	24
0:09:00	30	6,6	19
0:09:10	30	6,6	17
0:09:20	30	6,9	15
0:09:30	31	6,8	18
0:09:40	31	6,9	14
0:09:50	31	7,2	18
0:10:00	31	7,2	16
0:10:10	31	7,4	18
0:10:20	31	7,8	16
0:10:30	31	7,6	16
0:10:40	31	7,9	19
0:10:50	31	7,7	15
0:11:00	31	7,9	13
0:11:10	32	8,0	13
0:11:20	31	8,4	11
0:11:30	31	8,3	10
0:11:40	31	8,8	15
0:11:50	31	9,0	14
0:12:00	31	9,4	16
0:12:10	31	9,5	16
0:12:20	31	9,6	15
0:12:30	31	9,9	13
0:12:40	31	10,1	12
0:12:50	31	10,4	16
0:13:00	31	10,1	18
0:13:10	31	10,3	19
0:13:20	32	10,6	18
0:13:30	32	10,7	18
0:13:40	32	10,7	21
0:13:50	32	10,8	16
0:14:00	32	10,6	16
0:14:10	33	10,4	15
0:14:20	33	10,4	16
0:14:30	33	10,6	18
0:14:40	34	10,8	16
0:14:50	34	10,9	15
0:15:00	34	11,0	18
0:15:10	35	11,2	17
0:15:20	35	11,5	16
0:15:30	35	11,6	16
0:15:40	35	11,5	15
0:15:50	35	11,6	14
0:16:00	36	11,9	14
0:16:10	36	11,8	13
0:16:20	36	12,0	12
0:16:30	36	12,2	11
0:16:40	36	12,3	12
0:16:50	36	12,4	11
0:17:00	36	12,7	10
0:17:10	36	12,6	10
0:17:20	36	12,7	10
0:17:30	36	13,2	13
0:17:40	36	13,4	13
0:17:50	36	13,7	13
0:18:00	36	14,3	19
0:18:10	35	14,4	16
0:18:20	35	14,6	10
0:18:30	35	14,9	11
0:18:40	35	14,4	13
0:18:50	35	14,7	18
0:19:00	35	14,9	18
0:19:10	36	15,1	17
0:19:20	36	15,1	17
0:19:30	36	15,0	20
0:19:40	36	15,2	13
0:19:50	36	15,1	19
0:20:00	37	14,7	20
0:20:10	37	15,2	17
0:20:20	37	15,1	16
0:20:30	38	15,2	16
0:20:40	38	15,2	13
0:20:50	39	15,3	11
0:21:00	39	15,7	11
0:21:10	39	15,9	10
0:21:20	39	16,0	10
0:21:30	40	16,0	10
0:21:40	40	16,2	16
0:21:50	40	16,4	15
0:22:00	40	16,7	12
0:22:10	40	16,4	11
0:22:20	40	16,6	16
0:22:30	40	16,8	15
0:22:40	40	16,9	14
0:22:50	40	17,1	12
0:23:00	40	17,2	13
0:23:10	40	17,2	15
0:23:20	40	17,4	14
0:23:30	40	17,6	13
0:23:40	40	18,0	11
0:23:50	40	18,5	17
0:24:00	40	18,4	19
0:24:10	40	18,4	16
0:24:20	39	18,5	16
0:24:30	39	18,6	15
0:24:40	39	18,7	16
0:24:50	39	18,9	21
0:25:00	40	19,7	14
0:25:10	40	19,6	16
0:25:20	40	19,4	18
0:25:30	40	19,6	13
0:25:40	40	19,6	19
0:25:50	41	19,2	16
0:26:00	41	19,6	15
0:26:10	42	19,5	15
0:26:20	42	19,9	14
0:26:30	42	19,8	13
0:26:40	43	20,2	15
0:26:50	43	20,3	13
0:27:00	43	20,3	15
0:27:10	44	20,3	15
0:27:20	44	20,4	15
0:27:30	44	20,6	12
0:27:40	44	20,7	10
0:27:50	44	21,0	10
0:28:00	44	21,2	16
0:28:10	44	21,0	13
0:28:20	44	21,5	13
0:28:30	44	21,3	10
0:28:40	44	21,8	13
0:28:50	44	21,6	10
0:29:00	44	21,9	11
0:29:10	44	21,9	10
0:29:20	44	22,1	9
0:29:30	44	22,6	15
0:29:40	44	23,2	11
0:29:50	44	23,1	12
0:30:00	44	23,0	15
0:30:10	43	23,0	16
0:30:20	43	23,1	17
0:30:30	43	23,1	14
0:30:40	43	23,1	11
0:30:50	44	24,2	9
0:31:00	44	24,0	10
0:31:10	44	23,8	16
0:31:20	44	24,1	13
0:31:30	44	23,9	14
0:31:40	45	23,9	19
0:31:50	45	23,7	16
0:32:00	46	24,1	15
0:32:10	46	24,0	15
0:32:20	47	24,4	14
0:32:30	47	24,5	15
0:32:40	47	24,4	11
0:32:50	48	24,7	13
0:33:00	48	24,7	10
0:33:10	48	25,3	10
0:33:20	48	25,0	9
0:33:30	48	25,1	9
0:33:40	48	25,2	9
0:33:50	48	25,5	9
0:34:00	48	25,8	9
0:34:10	48	25,8	9
0:34:20	48	25,8	9
0:34:30	48	26,1	9
0:34:40	48	26,0	9
0:34:50	48	26,3	13
0:35:00	48	26,3	11
0:35:10	48	26,8	10
0:35:20	48	27,3	10
0:35:30	48	26,8	14
0:35:40	48	27,8	14
0:35:50	48	27,7	16
0:36:00	47	27,5	13
0:36:10	47	27,3	13
0:36:20	47	28,1	16
0:36:30	47	28,5	17
0:36:40	48	28,2	12
0:36:50	48	28,0	11
0:37:00	48	28,6	12
0:37:10	48	28,7	14
0:37:20	49	28,5	15
0:37:30	49	28,3	17
0:37:40	49	28,2	14
0:37:50	50	28,4	13
0:38:00	50	28,7	18
0:38:10	51	28,7	12
0:38:20	51	28,8	15
0:38:30	51	29,0	15
0:38:40	52	29,3	13
0:38:50	52	29,2	14
0:39:00	52	29,5	13
0:39:10	52	29,7	12
0:39:20	52	29,6	11
0:39:30	52	30,1	10
0:39:40	52	29,8	10
0:39:50	52	30,0	9
0:40:00	52	30,3	9
0:40:10	52	30,1	9
0:40:20	52	30,3	8
0:40:30	52	30,2	9
0:40:40	52	30,2	8
0:40:50	52	30,0	8
0:41:00	52	30,3	12
0:41:10	52	30,3	10
0:41:20	51	30,5	13
0:41:30	51	31,0	11
0:41:40	51	30,3	12
0:41:50	51	31,0	10
0:42:00	51	30,7	10
0:42:10	51	30,0	13
0:42:20	51	30,2	13
0:42:30	51	31,1	10
0:42:40	51	30,4	10
0:42:50	51	31,1	9
0:43:00	51	30,4	8
0:43:10	51	30,6	8
0:43:20	51	30,5	8
0:43:30	51	30,1	8
0:43:40	52	30,0	8
0:43:50	52	30,1	15
0:44:00	52	30,1	14
0:44:10	53	30,0	14
0:44:20	53	30,2	12
0:44:30	53	30,1	12
0:44:40	53	30,0	11
0:44:50	53	30,0	10
0:45:00	53	30,4	11
0:45:10	53	30,1	10
0:45:20	53	30,2	10
0:45:30	54	30,0	9
0:45:40	53	30,2	9
0:45:50	53	30,0	9
0:46:00	53	30,0	9
0:46:10	53	30,2	9
0:46:20	53	30,0	9
0:46:30	53	30,4	8
0:46:40	53	30,2	9
0:46:50	53	30,1	9
0:47:00	53	30,2	8
0:47:10	53	30,1	9
0:47:20	53	30,3	8
0:47:30	52	30,2	9
0:47:40	52	30,1	13
0:47:50	52	30,4	14
0:48:00	52	30,9	15
0:48:10	52	30,5	11
0:48:20	52	30,2	11
0:48:30	52	30,8	9
0:48:40	52	30,2	10
0:48:50	52	31,3	10
0:49:00	52	30,7	10
0:49:10	52	30,4	10
0:49:20	52	31,1	9
0:49:30	52	30,2	11
0:49:40	52	30,3	9
0:49:50	52	30,0	9
0:50:00	52	30,0	10
0:50:10	53	30,2	9
0:50:20	53	30,0	9
0:50:30	53	30,2	10
0:50:40	53	30,3	10
0:50:50	54	30,3	11
0:51:00	54	30,1	12
0:51:10	54	30,4	13
0:51:20	54	30,0	11
0:51:30	54	30,3	11
0:51:40	54	30,0	11
0:51:50	54	30,1	11
0:52:00	54	30,1	10
0:52:10	54	30,0	11
0:52:20	54	30,2	10
0:52:30	54	30,1	10
0:52:40	54	30,0	9
0:52:50	54	30,2	9
0:53:00	54	30,1	9
0:53:10	54	30,4	10
0:53:20	54	30,3	10
0:53:30	54	30,2	10
0:53:40	53	30,1	9
0:53:50	53	30,2	9
0:54:00	53	30,1	9
0:54:10	53	30,1	9
0:54:20	53	30,3	9
0:54:30	53	30,2	13
0:54:40	53	30,1	11
0:54:50	53	30,0	11
0:55:00	53	30,4	13
0:55:10	52	30,3	13
0:55:20	52	30,2	12
0:55:30	52	30,6	12
0:55:40	52	30,0	10
0:55:50	52	30,9	9
0:56:00	52	30,7	8
0:56:10	52	30,1	8
0:56:20	52	31,0	8
0:56:30	52	30,6	8
0:56:40	52	31,2	8
0:56:50	52	30,5	8
0:57:00	52	30,5	8
0:57:10	52	30,1	8
0:57:20	53	30,1	8
0:57:30	53	30,0	8
0:57:40	53	30,0	8
0:57:50	53	30,2	8
0:58:00	53	30,3	8
0:58:10	54	30,0	8
0:58:20	54	30,0	7
0:58:30	54	30,4	8
0:58:40	54	30,3	7
0:58:50	54	30,1	7
0:59:00	54	30,4	7
0:59:10	54	30,2	7
0:59:20	54	30,0	7
0:59:30	54	30,4	7
0:59:40	54	30,2	7
0:59:50	54	30,1	7
1:00:00	54	30,0	7
1:00:10	54	30,3	7
1:00:20	54	30,1	7
1:00:30	53	30,0	7
1:00:40	53	30,1	8
1:00:50	53	30,1	8
1:01:00	53	30,1	8
1:01:10	53	30,3	8
1:01:20	53	30,2	8
1:01:30	53	30,2	7
1:01:40	53	30,1	8
1:01:50	53	30,1	10
1:02:00	53	30,1	10
1:02:10	53	30,1	8
1:02:20	52	30,1	8
1:02:30	52	30,4	9
1:02:40	52	30,3	8
1:02:50	52	30,8	8
1:03:00	52	30,0	11
1:03:10	52	30,8	14
1:03:20	52	30,1	13
1:03:30	52	30,8	10
1:03:40	52	30,3	11
1:03:50	52	30,9	9
1:04:00	52	30,1	10
1:04:10	52	30,3	9
1:04:20	52	30,1	9
1:04:30	52	30,0	9
1:04:40	53	30,0	8
1:04:50	53	30,1	8
1:05:00	53	30,2	9
1:05:10	53	30,1	9
1:05:20	53	30,0	9
1:05:30	53	30,1	9
1:05:40	53	30,3	12
1:05:50	54	30,1	11
1:06:00	53	30,1	11
1:06:10	54	30,2	10
1:06:20	53	30,1	10
1:06:30	53	30,4	10
1:06:40	53	30,3	10
1:06:50	53	30,2	10
1:07:00	53	30,1	9
1:07:10	53	30,3	9
1:07:20	53	30,2	9
1:07:30	53	30,1	9
1:07:40	53	30,0	9
1:07:50	53	30,3	9
1:08:00	53	30,2	9
1:08:10	53	30,1	9
1:08:20	53	30,1	9
1:08:30	53	30,3	9
1:08:40	53	30,3	9
1:08:50	53	30,2	9
1:09:00	52	30,1	9
1:09:10	52	30,1	9
1:09:20	52	30,3	9
1:09:30	52	30,4	9
1:09:40	52	30,9	9
1:09:50	52	30,2	9
1:10:00	52	30,8	9
1:10:10	52	30,2	9
1:10:20	52	30,7	9
1:10:30	52	31,2	9
1:10:40	52	30,4	9
1:10:50	52	30,6	9
1:11:00	52	30,6	9
1:11:10	52	30,4	9
1:11:20	52	30,1	9
1:11:30	53	30,2	9
1:11:40	53	30,1	8
1:11:50	53	30,1	8
1:12:00	53	30,2	9
1:12:10	53	30,0	8
1:12:20	53	30,2	9
1:12:30	53	30,1	9
1:12:40	53	30,4	9
1:12:50	53	30,2	9
1:13:00	53	30,1	9
1:13:10	53	30,5	9
1:13:20	53	30,3	9
1:13:30	53	30,2	9
1:13:40	53	30,1	9
1:13:50	53	30,0	9
1:14:00	53	30,4	9
1:14:10	53	30,3	9
1:14:20	53	30,2	9
1:14:30	53	30,1	9
1:14:40	53	30,0	9
1:14:50	53	30,4	9
1:15:00	53	30,4	9
1:15:10	52	30,3	9
1:15:20	52	30,3	9
1:15:30	52	30,2	9
1:15:40	52	30,2	9
1:15:50	52	30,6	9
1:16:00	52	31,0	9
1:16:10	52	30,2	9
1:16:20	52	30,7	9
1:16:30	52	31,1	9
1:16:40	52	30,3	9
1:16:50	52	30,6	9
1:17:00	52	30,7	9
1:17:10	52	30,7	9
1:17:20	52	30,6	9
1:17:30	52	30,4	9
1:17:40	53	30,2	9
1:17:50	53	30,0	9
1:18:00	53	30,3	9
1:18:10	53	30,1	9
1:18:20	53	30,0	9
1:18:30	53	30,3	9
1:18:40	53	30,2	9
1:18:50	53	30,0	9
1:19:00	53	30,4	9
1:19:10	53	30,3	9
1:19:20	53	30,2	8
1:19:30	53	30,1	9
1:19:40	53	30,4	9
1:19:50	53	30,3	9
1:20:00	53	30,3	9
1:20:10	53	30,2	9
1:20:20	53	30,1	9
1:20:30	53	30,0	9
1:20:40	53	30,2	9
1:20:50	53	30,1	9
1:21:00	52	30,1	9
1:21:10	52	30,1	9
1:21:20	52	30,1	9
1:21:30	52	30,2	9
1:21:40	52	30,5	8
1:21:50	52	30,8	9
1:22:00	52	31,2	9
1:22:10	52	30,6	9
1:22:20	52	31,0	9
1:22:30	52	30,3	9
1:22:40	52	30,6	9
1:22:50	52	30,7	8
1:23:00	52	30,7	9
1:23:10	52	30,6	8
1:23:20	52	30,4	9
1:23:30	52	30,3	9
1:23:40	53	30,1	9
1:23:50	53	30,1	9
1:24:00	53	30,4	9
1:24:10	53	30,3	9
1:24:20	53	30,1	8
1:24:30	53	30,0	9
1:24:40	53	30,4	9
1:24:50	53	30,3	8
1:25:00	53	30,2	9
1:25:10	53	30,1	8
1:25:20	53	30,1	9
1:25:30	53	30,1	8
1:25:40	53	30,2	9
1:25:50	53	30,1	9
1:26:00	53	30,1	8
1:26:10	53	30,0	9
1:26:20	53	30,1	8
1:26:30	53	30,2	9
1:26:40	52	30,1	8
1:26:50	52	30,1	8
1:27:00	52	30,1	9
1:27:10	52	30,2	8
1:27:20	52	30,4	9
1:27:30	52	30,7	9
1:27:40	52	31,0	9
1:27:50	52	30,2	9
1:28:00	52	30,5	9
1:28:10	52	30,8	9
1:28:20	52	31,0	9
1:28:30	52	31,1	9
1:28:40	52	31,1	9
1:28:50	52	31,0	9
1:29:00	52	30,8	9
1:29:10	53	30,7	9
1:29:20	53	30,5	9
1:29:30	53	30,4	9
1:29:40	53	30,2	9
1:29:50	53	30,2	9
1:30:00	53	30,0	9
1:30:10	53	30,0	9
1:30:20	53	30,2	9
1:30:30	53	30,1	9
1:30:40	53	30,1	9
1:30:50	53	30,1	9
1:31:00	53	30,2	9
1:31:10	53	30,1	9
1:31:20	53	30,2	9
1:31:30	53	30,1	9
1:31:40	53	30,1	9
1:31:50	53	30,2	9
1:32:00	53	30,1	9
1:32:10	52	30,1	9
1:32:20	52	30,2	9
1:32:30	52	30,1	9
1:32:40	52	30,1	9
1:32:50	52	30,1	9
1:33:00	52	30,3	9
1:33:10	52	30,5	9
1:33:20	52	30,8	9
1:33:30	52	31,1	9
1:33:40	52	30,4	11
1:33:50	52	30,7	10
1:34:00	52	30,9	10
1:34:10	52	31,1	10
1:34:20	52	30,2	10
1:34:30	52	30,3	10
1:34:40	52	30,2	10
1:34:50	52	30,0	10
1:35:00	52	30,0	10
1:35:10	52	30,3	10
1:35:20	53	30,1	10
1:35:30	53	30,0	10
1:35:40	53	30,3	10
1:35:50	53	30,2	10
1:36:00	53	30,1	10
1:36:10	53	30,2	10
1:36:20	53	30,2	10
1:36:30	53	30,1	10
1:36:40	53	30,3	10
1:36:50	53	30,2	10
1:37:00	53	30,2	10
1:37:10	53	30,1	10
1:37:20	53	30,1	10
1:37:30	53	30,4	10
1:37:40	53	30,4	10
1:37:50	53	30,3	10
1:38:00	53	30,3	10
1:38:10	53	30,2	10
1:38:20	53	30,2	10
1:38:30	52	30,1	10
1:38:40	52	30,1	10
1:38:50	52	30,3	10
1:39:00	52	30,3	10
1:39:10	52	30,5	10
1:39:20	52	30,6	10
1:39:30	52	30,9	10
1:39:40	52	31,1	10
1:39:50	52	30,5	10
1:40:00	52	30,7	10
1:40:10	52	31,0	10
1:40:20	52	30,2	10
1:40:30	52	30,4	10
1:40:40	52	30,5	10
1:40:50	52	30,5	10
1:41:00	52	30,4	10
1:41:10	52	30,3	10
1:41:20	52	30,2	10
1:41:30	52	30,1	10
1:41:40	53	30,1	10
1:41:50	53	30,2	10
1:42:00	53	30,1	10
1:42:10	53	30,4	10
1:42:20	53	30,3	10
1:42:30	53	30,2	10
1:42:40	53	30,1	10
1:42:50	53	30,0	10
1:43:00	53	30,4	10
1:43:10	53	30,4	10
1:43:20	53	30,3	10
1:43:30	53	30,3	10
1:43:40	53	30,2	10
1:43:50	53	30,2	10
1:44:00	53	30,1	10
1:44:10	53	30,1	10
1:44:20	53	30,3	10
1:44:30	53	30,2	10
1:44:40	53	30,2	10
1:44:50	53	30,2	10
1:45:00	53	30,1	10
1:45:10	52	30,1	10
1:45:20	52	30,1	10
1:45:30	52	30,1	10
1:45:40	52	30,1	10
1:45:50	52	30,1	10
1:46:00	52	30,2	10
1:46:10	52	30,4	10
1:46:20	52	30,7	10
1:46:30	52	31,0	10
1:46:40	52	30,4	10
1:46:50	52	30,7	10
1:47:00	52	31,0	10
1:47:10	52	30,3	10
1:47:20	52	30,5	10
1:47:30	52	30,7	10
1:47:40	52	30,8	10
1:47:50	52	30,7	10
1:48:00	52	30,6	10
1:48:10	52	30,4	10
1:48:20	52	30,2	10
1:48:30	53	30,1	10
1:48:40	53	30,1	10
1:48:50	53	30,4	10
1:49:00	53	30,3	10
1:49:10	53	30,2	10
1:49:20	53	30,0	10
1:49:30	53	30,1	10
1:49:40	53	30,2	10
1:49:50	53	30,1	10
1:50:00	53	30,2	10
1:50:10	53	30,1	10
1:50:20	53	30,0	10
1:50:30	53	30,1	10
1:50:40	53	30,1	10
1:50:50	53	30,1	10
1:51:00	53	30,2	10
1:51:10	53	30,2	10
1:51:20	53	30,1	10
1:51:30	53	30,1	10
1:51:40	53	30,2	10
1:51:50	53	30,1	10
1:52:00	53	30,1	10
1:52:10	53	30,1	10
1:52:20	53	30,2	10
1:52:30	53	30,2	10
1:52:40	53	30,2	10
1:52:50	53	30,2	10
1:53:00	52	30,1	10
1:53:10	52	30,1	10
1:53:20	52	30,1	10
1:53:30	52	30,2	10
1:53:40	52	30,3	10
1:53:50	52	30,6	10
1:54:00	52	30,9	10
1:54:10	52	30,0	10
1:54:20	52	30,4	10
1:54:30	52	30,7	10
1:54:40	52	30,9	10
1:54:50	52	30,2	10
1:55:00	52	30,4	10
1:55:10	52	30,5	10
1:55:20	52	30,5	10
1:55:30	52	30,4	10
1:55:40	52	30,2	10
1:55:50	53	30,0	10
1:56:00	53	30,4	10
1:56:10	53	30,2	10
1:56:20	53	30,1	10
1:56:30	53	30,3	10
1:56:40	53	30,2	10
1:56:50	53	30,1	10
1:57:00	53	30,4	10
1:57:10	53	30,3	10
1:57:20	53	30,2	10
1:57:30	53	30,1	10
1:57:40	53	30,1	10
1:57:50	53	30,3	10
1:58:00	53	30,2	10
1:58:10	53	30,2	10
1:58:20	53	30,1	10
1:58:30	53	30,1	10
1:58:40	53	30,4	10
1:58:50	53	30,3	10
1:59:00	53	30,3	10
1:59:10	53	30,2	10
1:59:20	53	30,2	10
1:59:30	53	30,1	10
1:59:40	53	30,1	10
1:59:50	53	30,0	10
2:00:00	53	30,5	10
2:00:10	53	30,4	10
2:00:20	53	30,4	10
2:00:30	53	30,4	10
2:00:40	53	30,3	10
2:00:50	53	30,3	10
2:01:00	52	30,3	10
2:01:10	52	30,2	10
2:01:20	52	30,2	10
2:01:30	52	30,2	10
2:01:40	52	30,4	10
2:01:50	52	30,7	10
2:02:00	52	31,0	10
2:02:10	52	30,3	10
2:02:20	52	30,6	10
2:02:30	52	30,9	10
2:02:40	52	30,2	10
2:02:50	52	30,3	10
2:03:00	52	30,4	10
2:03:10	52	30,4	10
2:03:20	52	30,3	10
2:03:30	52	30,2	10
2:03:40	53	30,0	10
2:03:50	53	30,2	10
2:04:00	53	30,0	10
2:04:10	53	30,4	10
2:04:20	53	30,3	10
2:04:30	53	30,2	10
2:04:40	53	30,1	10
2:04:50	53	30,1	10
2:05:00	53	30,2	10
2:05:10	53	30,1	10
2:05:20	53	30,1	10
2:05:30	53	30,1	10
2:05:40	53	30,2	10
2:05:50	53	30,1	10
2:06:00	53	30,1	10
2:06:10	53	30,4	10
2:06:20	53	30,4	10
2:06:30	53	30,3	10
2:06:40	53	30,3	10
2:06:50	53	30,2	10
2:07:00	53	30,2	10
2:07:10	53	30,1	10
2:07:20	53	30,1	10
2:07:30	53	30,1	10
2:07:40	53	30,3	10
2:07:50	53	30,3	10
2:08:00	53	30,2	10
2:08:10	53	30,2	10
2:08:20	53	30,2	10
2:08:30	52	30,1	10
2:08:40	52	30,1	10
2:08:50	52	30,1	10
2:09:00	52	30,2	10
2:09:10	52	30,4	10
2:09:20	52	30,6	10
2:09:30	52	30,9	10
2:09:40	52	30,2	13
2:09:50	52	30,4	12
2:10:00	52	30,7	12
2:10:10	52	31,0	12
2:10:20	52	30,1	12
2:10:30	52	30,2	12
2:10:40	52	30,2	12
2:10:50	52	30,2	11
2:11:00	52	30,1	11
2:11:10	53	30,1	12
2:11:20	53	30,1	11
2:11:30	53	30,1	11
2:11:40	53	30,2	11
2:11:50	53	30,1	11
2:12:00	53	30,0	11
2:12:10	53	30,3	11
2:12:20	53	30,3	11
2:12:30	53	30,2	11
2:12:40	53	30,1	11
2:12:50	53	30,1	11
2:13:00	53	30,4	11
2:13:10	53	30,4	11
2:13:20	53	30,3	11
2:13:30	53	30,2	11
2:13:40	53	30,2	11
2:13:50	53	30,1	11
2:14:00	53	30,1	11
2:14:10	53	30,1	11
2:14:20	53	30,4	11
2:14:30	53	30,4	11
2:14:40	53	30,4	11
2:14:50	53	30,3	11
2:15:00	53	30,3	11
2:15:10	53	30,2	11
2:15:20	53	30,2	11
2:15:30	52	30,2	11
2:15:40	52	30,1	11
2:15:50	52	30,1	11
2:16:00	52	30,1	11
2:16:10	52	30,0	11
2:16:20	52	30,4	11
2:16:30	52	30,6	11
2:16:40	52	30,9	11
2:16:50	52	31,1	11
2:17:00	52	30,4	11
2:17:10	52	30,7	11
2:17:20	52	30,9	11
2:17:30	52	31,0	11
2:17:40	52	31,1	11
2:17:50	52	30,1	11
2:18:00	52	30,0	11
2:18:10	52	30,3	11
2:18:20	53	30,2	11
2:18:30	53	30,1	11
2:18:40	53	30,1	11
2:18:50	53	30,1	11
2:19:00	53	30,0	11
2:19:10	53	30,1	11
2:19:20	53	30,1	11
2:19:30	53	30,2	11
2:19:40	53	30,1	11
2:19:50	53	30,1	11
2:20:00	53	30,1	11
2:20:10	53	30,2	11
2:20:20	53	30,2	11
2:20:30	53	30,1	11
2:20:40	53	30,1	11
2:20:50	53	30,2	11
2:21:00	53	30,1	11
2:21:10	53	30,1	11
2:21:20	53	30,1	11
2:21:30	53	30,2	11
2:21:40	53	30,2	11
2:21:50	53	30,1	11
2:22:00	53	30,1	11
2:22:10	53	30,2	11
2:22:20	53	30,2	11
2:22:30	52	30,1	11
2:22:40	52	30,1	11
2:22:50	52	30,1	11
2:23:00	52	30,3	11
2:23:10	52	30,4	11
2:23:20	52	30,7	11
2:23:30	52	30,9	11
2:23:40	52	31,1	11
2:23:50	52	30,4	12
2:24:00	52	30,6	11
2:24:10	52	30,8	11
2:24:20	52	30,9	11
2:24:30	52	30,9	11
2:24:40	52	30,8	11
2:24:50	52	30,7	11
2:25:00	53	30,6	11
2:25:10	53	30,5	11
2:25:20	53	30,4	11
2:25:30	53	30,3	11
2:25:40	53	30,2	11
2:25:50	53	30,1	11
2:26:00	53	30,1	11
2:26:10	53	30,1	11
2:26:20	53	30,1	11
2:26:30	53	30,1	11
2:26:40	53	30,1	11
2:26:50	53	30,1	11
2:27:00	53	30,1	11
2:27:10	53	30,1	11
2:27:20	53	30,1	11
2:27:30	53	30,1	11
2:27:40	53	30,1	11
2:27:50	53	30,1	11
2:28:00	53	30,3	11
2:28:10	53	30,3	11
2:28:20	53	30,3	11
2:28:30	53	30,2	11
2:28:40	53	30,2	11
2:28:50	52	30,1	11
2:29:00	52	30,1	11
2:29:10	52	30,1	11
2:29:20	52	30,1	11
2:29:30	52	30,2	11
2:29:40	52	30,3	11
2:29:50	52	30,5	11
2:30:00	52	30,7	11
2:30:10	52	30,9	11
2:30:20	52	31,1	11
2:30:30	52	30,3	11
2:30:40	52	30,5	11
2:30:50	52	30,6	11
2:31:00	52	30,7	11
2:31:10	52	30,6	11
2:31:20	52	30,5	11
2:31:30	52	30,4	12
2:31:40	53	30,3	11
2:31:50	53	30,2	12
2:32:00	53	30,1	11
2:32:10	53	30,2	11
2:32:20	53	30,1	11
2:32:30	53	30,1	11
2:32:40	53	30,4	12
2:32:50	53	30,3	11
2:33:00	53	30,2	12
2:33:10	53	30,2	11
2:33:20	53	30,1	11
2:33:30	53	30,1	11
2:33:40	53	30,4	12
2:33:50	53	30,4	12
2:34:00	53	30,3	12
2:34:10	53	30,3	12
2:34:20	53	30,3	11
2:34:30	53	30,2	12
2:34:40	53	30,2	12
2:34:50	53	30,1	12
2:35:00	53	30,1	12
2:35:10	53	30,1	12
2:35:20	52	30,2	12
2:35:30	52	30,1	12
2:35:40	52	30,1	12
2:35:50	52	30,2	12
2:36:00	52	30,4	12
2:36:10	52	30,6	12
2:36:20	52	30,7	12
2:36:30	52	30,9	12
2:36:40	52	31,1	12
2:36:50	52	30,5	12
2:37:00	52	30,6	12
2:37:10	52	30,7	12
2:37:20	52	30,8	12
2:37:30	52	30,7	12
2:37:40	52	30,7	12
2:37:50	52	30,6	12
2:38:00	53	30,5	12
2:38:10	52	30,4	12
2:38:20	53	30,3	12
2:38:30	53	30,2	12
2:38:40	53	30,1	12
2:38:50	53	30,1	12
2:39:00	53	30,0	13
2:39:10	53	30,0	12
2:39:20	53	30,3	14
2:39:30	53	30,3	12
2:39:40	53	30,3	12
2:39:50	53	30,2	10
2:40:00	53	30,2	10
2:40:10	53	30,1	10
2:40:20	53	30,1	10
2:40:30	53	30,1	10
2:40:40	53	30,3	9
2:40:50	53	30,3	9
2:41:00	53	30,2	9
2:41:10	53	30,2	9
2:41:20	53	30,1	9
2:41:30	52	30,1	9
2:41:40	52	30,1	9
2:41:50	52	30,1	9
2:42:00	52	30,2	9
2:42:10	52	30,2	10
2:42:20	52	30,3	9
2:42:30	52	30,5	10
2:42:40	52	30,7	9
2:42:50	52	30,9	9
2:43:00	52	31,1	9
2:43:10	52	30,2	9
2:43:20	52	30,3	10
2:43:30	52	30,5	9
2:43:40	52	30,5	10
2:43:50	52	30,6	10
2:44:00	52	30,5	9
2:44:10	52	30,4	10
2:44:20	52	30,3	10
2:44:30	52	30,2	10
2:44:40	52	30,1	10
2:44:50	52	30,1	10
2:45:00	53	30,4	10
2:45:10	53	30,4	10
2:45:20	53	30,3	10
2:45:30	53	30,2	10
2:45:40	53	30,1	10
2:45:50	53	30,1	10
2:46:00	53	30,1	10
2:46:10	53	30,2	10
2:46:20	53	30,2	10
2:46:30	53	30,1	10
2:46:40	53	30,1	10
2:46:50	53	30,1	10
2:47:00	53	30,1	10
2:47:10	53	30,2	10
2:47:20	53	30,1	10
2:47:30	53	30,1	10
2:47:40	52	30,4	10
2:47:50	52	30,4	10
2:48:00	52	30,4	10
2:48:10	52	30,3	10
2:48:20	52	30,4	10
2:48:30	52	30,5	10
2:48:40	52	30,6	10
2:48:50	52	30,8	10
2:49:00	52	30,9	10
2:49:10	52	31,0	10
2:49:20	52	30,3	11
2:49:30	52	30,4	11
2:49:40	52	30,5	11
2:49:50	52	30,6	11
2:50:00	52	30,7	11
2:50:10	52	30,6	11
2:50:20	52	30,6	11
2:50:30	52	30,5	11
2:50:40	52	30,4	11
2:50:50	52	30,3	11
2:51:00	52	30,2	11
2:51:10	53	30,1	11
2:51:20	53	30,1	11
2:51:30	53	30,5	11
2:51:40	53	30,4	11
2:51:50	53	30,3	11
2:52:00	53	30,3	11
2:52:10	53	30,2	11
2:52:20	53	30,1	11
2:52:30	53	30,1	11
2:52:40	53	30,1	11
2:52:50	53	30,4	11
2:53:00	53	30,4	11
2:53:10	53	30,3	11
2:53:20	53	30,3	12
2:53:30	53	30,3	11
2:53:40	53	30,2	12
2:53:50	53	30,2	12
2:54:00	52	30,1	12
2:54:10	52	30,1	12
2:54:20	52	30,1	12
2:54:30	52	30,1	12
2:54:40	52	30,2	12
2:54:50	52	30,3	12
2:55:00	52	30,5	12
2:55:10	52	30,6	12
2:55:20	52	30,8	12
2:55:30	52	30,9	12
2:55:40	52	31,0	12
2:55:50	52	31,1	12
2:56:00	52	30,1	12
2:56:10	52	30,2	12
2:56:20	52	30,1	12
2:56:30	52	30,1	12
2:56:40	52	30,1	12
2:56:50	52	30,3	13
2:57:00	52	30,3	13
2:57:10	52	30,2	13
2:57:20	52	30,1	13
2:57:30	52	30,1	13
2:57:40	52	30,4	13
2:57:50	52	30,3	13
2:58:00	52	30,2	13
2:58:10	52	30,2	13
2:58:20	52	30,1	13
2:58:30	52	30,1	14
2:58:40	52	30,1	14
2:58:50	52	30,2	14
2:59:00	52	30,2	14
2:59:10	52	30,1	14
2:59:20	52	30,1	14
2:59:30	52	30,1	14
2:59:40	52	30,1	14
2:59:50	52	30,4	14
3:00:00	52	30,4	14
3:00:10	52	30,5	14
3:00:20	52	30,7	14
3:00:30	52	30,8	14
3:00:40	52	31,0	14
3:00:50	52	30,2	15
3:01:00	52	30,4	15
3:01:10	52	30,7	15
3:01:20	52	30,9	15
3:01:30	52	31,1	15
3:01:40	52	30,3	15
3:01:50	52	30,4	15
3:02:00	52	30,5	15
3:02:10	52	30,4	16
3:02:20	52	30,3	16
3:02:30	52	30,2	16
3:02:40	52	30,1	16
3:02:50	53	30,3	16
3:03:00	53	30,2	16
3:03:10	53	30,1	16
3:03:20	53	30,4	17
3:03:30	53	30,3	17
3:03:40	53	30,3	17
3:03:50	53	30,2	17
3:04:00	53	30,1	17
3:04:10	53	30,0	17
3:04:20	53	30,4	17
3:04:30	53	30,4	18
3:04:40	53	30,3	18
3:04:50	53	30,3	18
3:05:00	53	30,2	18
3:05:10	53	30,2	18
3:05:20	53	30,1	18
3:05:30	53	30,1	18
3:05:40	53	30,1	19
3:05:50	53	30,2	19
3:06:00	53	30,2	19
3:06:10	53	30,1	19
3:06:20	53	30,1	19
3:06:30	53	30,1	19
3:06:40	53	30,1	20
3:06:50	53	30,2	20
3:07:00	53	30,1	20
3:07:10	53	30,1	20
3:07:20	53	30,1	20
3:07:30	53	30,4	21
3:07:40	53	30,4	21
3:07:50	52	30,3	21
3:08:00	52	30,3	21
3:08:10	52	30,3	21
3:08:20	52	30,6	21
3:08:30	52	30,9	22
3:08:40	52	30,0	22
3:08:50	52	30,4	22
3:09:00	52	30,7	22
3:09:10	52	31,0	22
3:09:20	52	30,2	23
3:09:30	52	30,5	23
3:09:40	52	30,6	23
3:09:50	52	30,6	23
3:10:00	52	30,5	23
3:10:10	53	30,3	23
3:10:20	53	30,1	24
3:10:30	53	30,5	24
3:10:40	53	30,4	24
3:10:50	53	30,2	25
3:11:00	53	30,1	25
3:11:10	53	30,1	25
3:11:20	53	30,0	25
3:11:30	54	30,2	25
3:11:40	54	30,1	26
3:11:50	54	30,6	26
3:12:00	54	30,5	26
3:12:10	54	30,4	26
3:12:20	54	30,3	26
3:12:30	54	30,3	27
3:12:40	54	30,2	27
3:12:50	54	30,2	27
3:13:00	53	30,1	27
3:13:10	53	30,1	28
3:13:20	53	30,4	27
3:13:30	53	30,4	27
3:13:40	53	30,3	28
3:13:50	53	30,3	29
3:14:00	53	30,2	28
3:14:10	53	30,2	28
3:14:20	53	30,2	29
3:14:30	53	30,1	29
3:14:40	53	30,1	29
3:14:50	53	30,1	30
3:15:00	53	30,1	30
3:15:10	53	30,2	30
3:15:20	53	30,2	30
3:15:30	53	30,1	30
3:15:40	53	30,1	31
3:15:50	53	30,1	31
3:16:00	53	30,1	31
3:16:10	53	30,1	31
3:16:20	53	30,1	31
3:16:30	53	30,2	31
3:16:40	52	30,1	31
3:16:50	52	30,1	31
3:17:00	52	30,1	31
3:17:10	52	30,2	31
3:17:20	52	30,4	32
3:17:30	52	30,7	32
3:17:40	52	31,0	32
3:17:50	52	30,3	32
3:18:00	52	30,6	33
3:18:10	52	30,8	33
3:18:20	52	31,0	34
3:18:30	52	31,1	34
3:18:40	52	30,2	34
3:18:50	52	30,1	35
3:19:00	52	30,3	35
3:19:10	53	30,2	35
3:19:20	53	30,0	35
3:19:30	53	30,4	36
3:19:40	53	30,3	36
3:19:50	53	30,2	36
3:20:00	53	30,1	36
3:20:10	53	30,5	36
3:20:20	53	30,4	37
3:20:30	53	30,3	37
3:20:40	53	30,2	37
3:20:50	53	30,2	38
3:21:00	53	30,1	38
3:21:10	53	30,1	38
3:21:20	53	30,2	38
3:21:30	53	30,1	38
3:21:40	53	30,1	38
3:21:50	53	30,1	38
3:22:00	53	30,1	39
3:22:10	53	30,2	39
3:22:20	53	30,2	39
3:22:30	53	30,1	39
3:22:40	53	30,1	39
3:22:50	53	30,2	40
3:23:00	53	30,2	40
3:23:10	53	30,1	40
3:23:20	53	30,1	40
3:23:30	53	30,1	40
3:23:40	53	30,2	40
3:23:50	53	30,1	40
3:24:00	53	30,1	41
3:24:10	53	30,5	41
3:24:20	53	30,5	41
3:24:30	53	30,5	41
3:24:40	52	30,5	41
3:24:50	52	30,4	41
3:25:00	52	30,4	42
3:25:10	52	30,4	42
3:25:20	52	30,6	42
3:25:30	52	30,9	42
3:25:40	52	31,1	42
3:25:50	52	30,6	43
3:26:00	52	30,9	43
3:26:10	52	31,1	43
3:26:20	52	30,6	43
3:26:30	52	30,7	43
3:26:40	52	30,9	43
3:26:50	52	30,9	43
3:27:00	52	30,8	43
3:27:10	53	30,6	44
3:27:20	53	30,5	44
3:27:30	53	30,4	44
3:27:40	53	30,3	44
3:27:50	53	30,1	44
3:28:00	53	30,0	44
3:28:10	53	30,4	44
3:28:20	53	30,4	44
3:28:30	53	30,3	44
3:28:40	53	30,2	44
3:28:50	53	30,1	44
3:29:00	53	30,1	44
3:29:10	53	30,4	45
3:29:20	53	30,3	45
3:29:30	53	30,2	45
3:29:40	53	30,2	45
3:29:50	53	30,1	45
3:30:00	53	30,1	45
3:30:10	53	30,0	45
3:30:20	53	30,4	45
3:30:30	53	30,4	45
3:30:40	53	30,3	45
3:30:50	53	30,3	45
3:31:00	53	30,2	45
3:31:10	53	30,2	45
3:31:20	53	30,1	45
3:31:30	53	30,1	46
3:31:40	53	30,1	46
3:31:50	53	30,1	46
3:32:00	53	30,5	46
3:32:10	53	30,5	46
3:32:20	53	30,4	46
3:32:30	53	30,4	46
3:32:40	53	30,4	46
3:32:50	53	30,3	46
3:33:00	52	30,3	46
3:33:10	52	30,3	46
3:33:20	52	30,3	46
3:33:30	52	30,5	47
3:33:40	52	30,8	47
3:33:50	52	31,1	47
3:34:00	52	30,4	47
3:34:10	52	30,7	47
3:34:20	52	31,0	47
3:34:30	52	30,1	47
3:34:40	52	30,3	47
3:34:50	52	30,5	47
3:35:00	52	30,5	47
3:35:10	52	30,4	47
3:35:20	53	30,2	47
3:35:30	53	30,1	47
3:35:40	53	30,1	47
3:35:50	53	30,4	47
3:36:00	53	30,3	47
3:36:10	53	30,2	47
3:36:20	53	30,1	47
3:36:30	53	30,2	47
3:36:40	54	30,1	47
3:36:50	54	30,1	47
3:37:00	54	30,2	47
3:37:10	54	30,1	47
3:37:20	54	30,1	47
3:37:30	54	30,2	47
3:37:40	53	30,1	47
3:37:50	53	30,1	47
3:38:00	53	30,1	47
3:38:10	53	30,1	47
3:38:20	53	30,2	48
3:38:30	53	30,1	48
3:38:40	53	30,1	48
3:38:50	53	30,1	48
3:39:00	53	30,2	48
3:39:10	53	30,1	48
3:39:20	53	30,1	48
3:39:30	53	30,1	48
3:39:40	53	30,2	48
3:39:50	53	30,2	48
3:40:00	53	30,2	48
3:40:10	53	30,1	48
3:40:20	53	30,1	48
3:40:30	53	30,1	48
3:40:40	53	30,2	48
3:40:50	53	30,2	48
3:41:00	53	30,1	48
3:41:10	53	30,1	48
3:41:20	52	30,1	48
3:41:30	52	30,2	48
3:41:40	52	30,2	48
3:41:50	52	30,3	49
3:42:00	52	30,6	49
3:42:10	52	30,9	49
3:42:20	52	30,2	49
3:42:30	52	30,5	49
3:42:40	52	30,7	49
3:42:50	52	31,0	49
3:43:00	52	30,4	49
3:43:10	52	30,5	49
3:43:20	52	30,5	49
3:43:30	52	30,4	49
3:43:40	53	30,2	49
3:43:50	53	30,1	49
3:44:00	53	30,1	49
3:44:10	53	30,1	49
3:44:20	53	30,1	49
3:44:30	53	30,1	49
3:44:40	53	30,1	49
3:44:50	53	30,3	49
3:45:00	53	30,2	49
3:45:10	53	30,2	49
3:45:20	53	30,1	49
3:45:30	53	30,4	50
3:45:40	53	30,4	50
3:45:50	53	30,3	50
3:46:00	53	30,2	49
3:46:10	53	30,2	50
3:46:20	53	30,1	50
3:46:30	53	30,1	50
3:46:40	53	30,0	50
3:46:50	53	30,1	50
3:47:00	53	30,1	50
3:47:10	53	30,1	50
3:47:20	53	30,2	50
3:47:30	53	30,1	50
3:47:40	53	30,1	50
3:47:50	53	30,1	50
3:48:00	53	30,3	50
3:48:10	53	30,3	50
3:48:20	53	30,2	50
3:48:30	53	30,2	50
3:48:40	53	30,2	50
3:48:50	53	30,1	50
3:49:00	52	30,1	50
3:49:10	52	30,1	50
3:49:20	52	30,2	50
3:49:30	52	30,2	50
3:49:40	52	30,2	50
3:49:50	52	30,4	50
3:50:00	52	30,7	50
3:50:10	52	31,0	50
3:50:20	52	30,3	50
3:50:30	52	30,7	50
3:50:40	52	30,9	50
3:50:50	52	31,1	50
3:51:00	52	30,3	50
3:51:10	52	30,3	50
3:51:20	52	30,2	50
3:51:30	52	30,1	50
3:51:40	53	30,1	50
3:51:50	53	30,1	50
3:52:00	53	30,2	50
3:52:10	53	30,1	50
3:52:20	53	30,4	50
3:52:30	53	30,3	50
3:52:40	53	30,2	50
3:52:50	53	30,1	50
3:53:00	53	30,1	50
3:53:10	53	30,3	50
3:53:20	53	30,2	50
3:53:30	53	30,2	50
3:53:40	53	30,1	51
3:53:50	53	30,0	50
3:54:00	53	30,1	51
3:54:10	53	30,1	51
3:54:20	53	30,1	51
3:54:30	53	30,1	51
3:54:40	53	30,1	51
3:54:50	53	30,1	51
3:55:00	53	30,1	51
3:55:10	53	30,1	51
3:55:20	53	30,1	51
3:55:30	53	30,1	51
3:55:40	53	30,1	51
3:55:50	53	30,1	51
3:56:00	53	30,1	51
3:56:10	53	30,1	51
3:56:20	53	30,1	51
3:56:30	53	30,2	51
3:56:40	52	30,2	51
3:56:50	52	30,1	51
3:57:00	52	30,1	51
3:57:10	52	30,1	51
3:57:20	52	30,1	51
3:57:30	52	30,4	51
3:57:40	52	30,7	51
3:57:50	52	30,9	51
3:58:00	52	30,0	51
3:58:10	52	30,3	51
3:58:20	52	30,6	51
3:58:30	52	30,9	51
3:58:40	52	31,1	51
3:58:50	52	30,2	51
3:59:00	52	30,3	51
3:59:10	52	30,2	51
3:59:20	53	30,1	51
3:59:30	53	30,1	51
3:59:40	53	30,1	51
3:59:50	53	30,2	51
4:00:00	53	30,0	51
4:00:10	53	30,2	51
4:00:20	53	30,1	51
4:00:30	53	30,1	51
4:00:40	53	30,2	51
4:00:50	53	30,1	51
4:01:00	53	30,1	51
4:01:10	53	30,1	51
4:01:20	53	30,1	51
4:01:30	53	30,1	51
4:01:40	53	30,1	51
4:01:50	53	30,2	51
4:02:00	53	30,1	51
4:02:10	53	30,1	51
4:02:20	53	30,1	51
4:02:30	53	30,2	51
4:02:40	53	30,1	51
4:02:50	53	30,1	51
4:03:00	53	30,1	51
4:03:10	53	30,1	51
4:03:20	53	30,2	51
4:03:30	53	30,2	51
4:03:40	53	30,1	51
4:03:50	53	30,1	51
4:04:00	53	30,1	51
4:04:10	53	30,1	51
4:04:20	53	30,1	51
4:04:30	53	30,1	51
4:04:40	53	30,2	51
4:04:50	52	30,1	51
4:05:00	52	30,1	51
4:05:10	52	30,1	51
4:05:20	52	30,2	51
4:05:30	52	30,2	51
4:05:40	52	30,4	51
4:05:50	52	30,8	51
4:06:00	52	31,1	51
4:06:10	52	30,4	51
4:06:20	52	30,7	51
4:06:30	52	31,0	51
4:06:40	52	30,4	51
4:06:50	52	30,5	51
4:07:00	52	30,5	51
4:07:10	52	30,4	51
4:07:20	53	30,3	51
4:07:30	53	30,1	51
4:07:40	53	30,0	51
4:07:50	53	30,2	51
4:08:00	53	30,1	51
4:08:10	53	30,1	51
4:08:20	53	30,3	51
4:08:30	53	30,2	51
4:08:40	53	30,1	51
4:08:50	53	30,1	51
4:09:00	53	30,3	51
4:09:10	53	30,2	51
4:09:20	53	30,1	51
4:09:30	53	30,1	51
4:09:40	53	30,2	51
4:09:50	53	30,1	51
4:10:00	53	30,1	51
4:10:10	53	30,2	51
4:10:20	53	30,2	51
4:10:30	53	30,1	52
4:10:40	53	30,1	51
4:10:50	53	30,2	52
4:11:00	53	30,2	51
4:11:10	53	30,1	52
4:11:20	53	30,1	52
4:11:30	53	30,2	51
4:11:40	53	30,2	52
4:11:50	53	30,1	51
4:12:00	53	30,1	52
4:12:10	53	30,1	52
4:12:20	53	30,1	52
4:12:30	53	30,1	52
4:12:40	52	30,2	52
4:12:50	52	30,1	52
4:13:00	52	30,1	52
4:13:10	52	30,1	52
4:13:20	52	30,2	52
4:13:30	52	30,4	52
4:13:40	52	30,7	52
4:13:50	52	31,0	52
4:14:00	52	30,4	52
4:14:10	52	30,6	52
4:14:20	52	30,9	52
4:14:30	52	30,2	52
4:14:40	52	30,4	52
4:14:50	52	30,4	52
4:15:00	52	30,4	52
4:15:10	52	30,2	52
4:15:20	53	30,1	52
4:15:30	53	30,1	52
4:15:40	53	30,4	52
4:15:50	53	30,3	52
4:16:00	53	30,2	52
4:16:10	53	30,1	52
4:16:20	53	30,3	52
4:16:30	53	30,2	52
4:16:40	53	30,1	51
4:16:50	53	30,0	52
4:17:00	53	30,4	51
4:17:10	53	30,3	52
4:17:20	53	30,3	52
4:17:30	53	30,2	52
4:17:40	53	30,1	52
4:17:50	53	30,1	51
4:18:00	53	30,1	52
4:18:10	53	30,1	51
4:18:20	53	30,5	52
4:18:30	53	30,5	52
4:18:40	53	30,4	51
4:18:50	53	30,4	52
4:19:00	53	30,4	51
4:19:10	53	30,3	52
4:19:20	53	30,3	51
4:19:30	53	30,2	51
4:19:40	53	30,2	52
4:19:50	53	30,2	51
4:20:00	53	30,1	52
4:20:10	53	30,1	51
4:20:20	53	30,1	52
4:20:30	53	30,2	52
4:20:40	52	30,2	51
4:20:50	52	30,1	52
4:21:00	52	30,1	51
4:21:10	52	30,0	52
4:21:20	52	30,3	51
4:21:30	52	30,5	52
4:21:40	52	30,9	52
4:21:50	52	30,2	52
4:22:00	52	30,5	52
4:22:10	52	30,8	52
4:22:20	52	31,0	52
4:22:30	52	30,3	52
4:22:40	52	30,4	52
4:22:50	52	30,4	52
4:23:00	52	30,3	52
4:23:10	53	30,1	52
4:23:20	53	30,2	52
4:23:30	53	30,0	52
4:23:40	53	30,3	52
4:23:50	53	30,2	52
4:24:00	53	30,1	52
4:24:10	53	30,4	51
4:24:20	53	30,3	52
4:24:30	53	30,2	52
4:24:40	53	30,1	52
4:24:50	53	30,1	52
4:25:00	53	30,1	51
4:25:10	53	30,1	52
4:25:20	53	30,1	51
4:25:30	53	30,1	52
4:25:40	53	30,1	51
4:25:50	53	30,1	51
4:26:00	53	30,1	52
4:26:10	53	30,1	51
4:26:20	53	30,2	52
4:26:30	53	30,1	51
4:26:40	53	30,1	51
4:26:50	53	30,1	51
4:27:00	53	30,1	51
4:27:10	53	30,1	52
4:27:20	53	30,1	51
4:27:30	53	30,2	52
4:27:40	53	30,2	51
4:27:50	53	30,1	51
4:28:00	53	30,1	51
4:28:10	53	30,3	51
4:28:20	53	30,3	51
4:28:30	53	30,2	51
4:28:40	52	30,2	51
4:28:50	52	30,2	51
4:29:00	52	30,2	51
4:29:10	52	30,4	51
4:29:20	52	30,7	51
4:29:30	52	31,0	52
4:29:40	52	30,4	51
4:29:50	52	30,8	51
4:30:00	52	31,0	51
4:30:10	52	30,3	51
4:30:20	52	30,4	52
4:30:30	52	30,6	51
4:30:40	52	30,5	51
4:30:50	53	30,4	51
4:31:00	53	30,3	51
4:31:10	53	30,1	51
4:31:20	53	30,2	51
4:31:30	53	30,0	51
4:31:40	53	30,1	51
4:31:50	53	30,1	51
4:32:00	53	30,1	51
4:32:10	53	30,3	51
4:32:20	54	30,2	52
4:32:30	54	30,1	51
4:32:40	54	30,1	52
4:32:50	54	30,4	51
4:33:00	53	30,3	51
4:33:10	53	30,3	51
4:33:20	53	30,2	51
4:33:30	53	30,2	51
4:33:40	53	30,2	51
4:33:50	53	30,1	51
4:34:00	53	30,1	51
4:34:10	53	30,2	51
4:34:20	53	30,1	51
4:34:30	53	30,1	51
4:34:40	53	30,1	51
4:34:50	53	30,1	51
4:35:00	53	30,1	51
4:35:10	53	30,1	51
4:35:20	53	30,1	51
4:35:30	53	30,1	51
4:35:40	53	30,1	51
4:35:50	53	30,1	51
4:36:00	53	30,1	51
4:36:10	53	30,1	51
4:36:20	53	30,1	51
4:36:30	52	30,1	51
4:36:40	52	30,1	51
4:36:50	52	30,1	51
4:37:00	52	30,3	51
4:37:10	52	30,6	51
4:37:20	52	30,9	51
4:37:30	52	30,3	51
4:37:40	52	30,6	51
4:37:50	52	30,9	51
4:38:00	52	30,1	51
4:38:10	52	30,3	51
4:38:20	52	30,4	51
4:38:30	52	30,4	51
4:38:40	53	30,3	51
4:38:50	53	30,1	51
4:39:00	53	30,2	51
4:39:10	53	30,1	51
4:39:20	53	30,1	51
4:39:30	53	30,2	51
4:39:40	53	30,1	51
4:39:50	53	30,1	51
4:40:00	53	30,1	51
4:40:10	54	30,2	51
4:40:20	54	30,1	51
4:40:30	54	30,2	51
4:40:40	54	30,1	51
4:40:50	53	30,1	51
4:41:00	53	30,1	51
4:41:10	53	30,2	51
4:41:20	53	30,1	51
4:41:30	53	30,1	51
4:41:40	53	30,1	51
4:41:50	53	30,1	51
4:42:00	53	30,2	51
4:42:10	53	30,2	51
4:42:20	53	30,1	51
4:42:30	53	30,1	51
4:42:40	53	30,1	51
4:42:50	53	30,1	51
4:43:00	53	30,1	51
4:43:10	53	30,1	51
4:43:20	53	30,2	51
4:43:30	53	30,2	51
4:43:40	53	30,1	51
4:43:50	53	30,1	51
4:44:00	53	30,2	51
4:44:10	53	30,1	51
4:44:20	53	30,1	51
4:44:30	53	30,1	51
4:44:40	53	30,2	51
4:44:50	52	30,1	51
4:45:00	52	30,1	51
4:45:10	52	30,3	51
4:45:20	52	30,6	51
4:45:30	52	30,9	51
4:45:40	52	30,2	51
4:45:50	52	30,5	51
4:46:00	52	30,8	51
4:46:10	52	31,1	51
4:46:20	52	30,3	51
4:46:30	52	30,4	51
4:46:40	52	30,4	51
4:46:50	53	30,3	51
4:47:00	53	30,2	51
4:47:10	53	30,0	51
4:47:20	53	30,4	51
4:47:30	53	30,2	51
4:47:40	53	30,1	51
4:47:50	53	30,1	51
4:48:00	53	30,4	51
4:48:10	54	30,3	51
4:48:20	54	30,2	51
4:48:30	54	30,2	51
4:48:40	54	30,1	51
4:48:50	54	30,1	51
4:49:00	54	30,3	51
4:49:10	53	30,2	51
4:49:20	53	30,2	51
4:49:30	53	30,1	51
4:49:40	53	30,2	51
4:49:50	53	30,2	51
4:50:00	53	30,1	51
4:50:10	53	30,1	51
4:50:20	53	30,2	50
4:50:30	53	30,2	51
4:50:40	53	30,1	51
4:50:50	53	30,1	51
4:51:00	53	30,2	51
4:51:10	53	30,1	50
4:51:20	53	30,1	51
4:51:30	53	30,1	50
4:51:40	53	30,1	50
4:51:50	53	30,1	50
4:52:00	53	30,2	50
4:52:10	53	30,1	50
4:52:20	53	30,1	50
4:52:30	52	30,1	50
4:52:40	52	30,2	50
4:52:50	52	30,2	50
4:53:00	52	30,1	50
4:53:10	52	30,3	50
4:53:20	52	30,7	51
4:53:30	52	30,9	50
4:53:40	52	30,3	50
4:53:50	52	30,6	50
4:54:00	52	30,9	50
4:54:10	52	31,1	50
4:54:20	52	30,4	50
4:54:30	52	30,5	51
4:54:40	52	30,4	50
4:54:50	52	30,3	51
4:55:00	53	30,2	50
4:55:10	53	30,0	50
4:55:20	53	30,0	50
4:55:30	53	30,1	50
4:55:40	53	30,1	50
4:55:50	53	30,1	50
4:56:00	53	30,1	50
4:56:10	53	30,1	50
4:56:20	53	30,1	50
4:56:30	53	30,0	50
4:56:40	53	30,3	50
4:56:50	53	30,2	50
4:57:00	53	30,1	50
4:57:10	53	30,1	50
4:57:20	53	30,2	50
4:57:30	53	30,1	50
4:57:40	53	30,1	50
4:57:50	53	30,1	50
4:58:00	53	30,2	50
4:58:10	53	30,2	50
4:58:20	53	30,1	50
4:58:30	53	30,1	50
4:58:40	53	30,1	50
4:58:50	53	30,2	50
4:59:00	53	30,2	50
4:59:10	53	30,1	50
4:59:20	53	30,1	50
4:59:30	53	30,1	50
4:59:40	53	30,2	50
4:59:50	53	30,2	50
5:00:00	53	30,1	50
5:00:10	53	30,1	50
5:00:20	52	30,1	50
5:00:30	53	30,2	50
5:00:40	52	30,2	50
5:00:50	52	30,1	50
5:01:00	52	30,1	50
5:01:10	52	30,3	50
5:01:20	52	30,5	50
5:01:30	52	30,8	50
5:01:40	52	31,1	50
5:01:50	52	30,5	50
5:02:00	52	30,7	50
5:02:10	52	31,0	50
5:02:20	52	30,2	50
5:02:30	52	30,4	50
5:02:40	52	30,4	50
5:02:50	52	30,4	50
5:03:00	53	30,3	50
5:03:10	53	30,1	50
5:03:20	53	30,1	50
5:03:30	53	30,1	50
5:03:40	53	30,1	50
5:03:50	53	30,1	50
5:04:00	53	30,0	50
5:04:10	53	30,1	50
5:04:20	53	30,1	50
5:04:30	53	30,1	50
5:04:40	53	30,1	50
5:04:50	53	30,1	50
5:05:00	53	30,1	50
5:05:10	53	30,1	50
5:05:20	53	30,2	50
5:05:30	53	30,1	50
5:05:40	53	30,1	50
5:05:50	53	30,1	50
5:06:00	53	30,1	50
5:06:10	53	30,1	50
5:06:20	53	30,1	50
5:06:30	53	30,1	50
5:06:40	53	30,1	50
5:06:50	53	30,3	50
5:07:00	53	30,2	50
5:07:10	53	30,2	50
5:07:20	53	30,1	50
5:07:30	53	30,1	50
5:07:40	53	30,1	50
5:07:50	53	30,2	50
5:08:00	53	30,2	50
5:08:10	53	30,2	50
5:08:20	53	30,1	50
5:08:30	53	30,1	50
5:08:40	53	30,1	50
5:08:50	52	30,1	50
5:09:00	52	30,1	50
5:09:10	52	30,1	50
5:09:20	52	30,2	50
5:09:30	52	30,5	50
5:09:40	52	30,8	50
5:09:50	52	31,2	50
5:10:00	52	30,4	50
5:10:10	52	30,7	50
5:10:20	52	31,0	50
5:10:30	52	30,2	50
5:10:40	52	30,3	50
5:10:50	52	30,4	50
5:11:00	52	30,3	50
5:11:10	53	30,2	50
5:11:20	53	30,0	50
5:11:30	53	30,1	50
5:11:40	53	30,4	50
5:11:50	53	30,2	50
5:12:00	53	30,1	50
5:12:10	53	30,0	50
5:12:20	53	30,4	50
5:12:30	53	30,3	50
5:12:40	53	30,2	50
5:12:50	54	30,1	50
5:13:00	53	30,1	50
5:13:10	53	30,4	50
5:13:20	53	30,3	50
5:13:30	53	30,3	50
5:13:40	53	30,2	50
5:13:50	53	30,2	50
5:14:00	53	30,1	50
5:14:10	53	30,1	50
5:14:20	53	30,4	50
5:14:30	53	30,3	50
5:14:40	53	30,3	50
5:14:50	53	30,3	50
5:15:00	53	30,2	50
5:15:10	53	30,2	50
5:15:20	53	30,1	50
5:15:30	53	30,1	50
5:15:40	53	30,1	50
5:15:50	53	30,0	50
5:16:00	53	30,2	50
5:16:10	53	30,1	50
5:16:20	53	30,1	50
5:16:30	53	30,1	50
5:16:40	53	30,1	50
5:16:50	52	30,1	50
5:17:00	52	30,1	50
5:17:10	52	30,2	50
5:17:20	52	30,2	50
5:17:30	52	30,2	50
5:17:40	52	30,3	50
5:17:50	52	30,6	50
5:18:00	52	30,9	50
5:18:10	52	30,2	50
5:18:20	52	30,5	50
5:18:30	52	30,8	50
5:18:40	52	31,0	50
5:18:50	52	30,4	50
5:19:00	52	30,6	50
5:19:10	52	30,6	50
5:19:20	52	30,5	50
5:19:30	53	30,4	50
5:19:40	53	30,2	50
5:19:50	53	30,1	50
5:20:00	53	30,2	50
5:20:10	53	30,1	50
5:20:20	53	30,4	50
5:20:30	53	30,3	50
5:20:40	53	30,2	50
5:20:50	53	30,2	50
5:21:00	53	30,1	50
5:21:10	54	30,5	50
5:21:20	53	30,4	50
5:21:30	53	30,3	50
5:21:40	53	30,3	50
5:21:50	53	30,2	50
5:22:00	53	30,2	50
5:22:10	53	30,1	50
5:22:20	53	30,1	50
5:22:30	53	30,2	50
5:22:40	53	30,1	50
5:22:50	53	30,1	50
5:23:00	53	30,2	50
5:23:10	53	30,1	50
5:23:20	53	30,1	50
5:23:30	53	30,1	50
5:23:40	53	30,2	50
5:23:50	53	30,1	51
5:24:00	53	30,1	50
5:24:10	53	30,1	50
5:24:20	53	30,1	50
5:24:30	53	30,1	50
5:24:40	53	30,1	50
5:24:50	53	30,2	50
5:25:00	53	30,1	51
5:25:10	53	30,1	50
5:25:20	52	30,1	50
5:25:30	52	30,2	50
5:25:40	52	30,1	50
5:25:50	52	30,1	50
5:26:00	52	30,2	50
5:26:10	52	30,6	50
5:26:20	52	30,9	50
5:26:30	52	30,1	50
5:26:40	52	30,4	50
5:26:50	52	30,7	50
5:27:00	52	30,9	50
5:27:10	52	30,4	50
5:27:20	52	30,5	50
5:27:30	52	30,5	50
5:27:40	52	30,4	50
5:27:50	53	30,3	50
5:28:00	53	30,2	50
5:28:10	53	30,3	51
5:28:20	53	30,2	50
5:28:30	53	30,0	50
5:28:40	53	30,1	50
5:28:50	53	30,2	50
5:29:00	53	30,1	50
5:29:10	53	30,1	50
5:29:20	53	30,1	51
5:29:30	53	30,2	50
5:29:40	53	30,1	51
5:29:50	53	30,1	50
5:30:00	53	30,2	50
5:30:10	53	30,1	51
5:30:20	53	30,2	50
5:30:30	53	30,2	50
5:30:40	53	30,1	50
5:30:50	53	30,1	50
5:31:00	53	30,1	50
5:31:10	53	30,2	50
5:31:20	53	30,1	51
5:31:30	53	30,1	50
5:31:40	53	30,1	50
5:31:50	53	30,1	50
5:32:00	53	30,2	50
5:32:10	53	30,2	51
5:32:20	53	30,2	50
5:32:30	53	30,1	51
5:32:40	53	30,1	50
5:32:50	53	30,1	50
5:33:00	53	30,1	50
5:33:10	53	30,2	50
5:33:20	53	30,1	51
5:33:30	52	30,1	50
5:33:40	52	30,1	51
5:33:50	52	30,2	50
5:34:00	52	30,1	50
5:34:10	52	30,4	51
5:34:20	52	30,7	51
5:34:30	52	31,0	51
5:34:40	52	30,3	51
5:34:50	52	30,6	51
5:35:00	52	30,8	51
5:35:10	52	31,1	51
5:35:20	52	30,3	51
5:35:30	52	30,4	51
5:35:40	52	30,4	51
5:35:50	52	30,3	51
5:36:00	53	30,2	51
5:36:10	53	30,1	51
5:36:20	53	30,0	51
5:36:30	53	30,2	51
5:36:40	53	30,1	51
5:36:50	53	30,5	51
5:37:00	53	30,4	51
5:37:10	53	30,3	51
5:37:20	53	30,2	51
5:37:30	53	30,1	51
5:37:40	53	30,1	51
5:37:50	53	30,4	51
5:38:00	53	30,3	51
5:38:10	53	30,3	51
5:38:20	53	30,2	51
5:38:30	53	30,2	51
5:38:40	53	30,1	51
5:38:50	53	30,1	51
5:39:00	53	30,1	51
5:39:10	53	30,2	51
5:39:20	53	30,2	51
5:39:30	53	30,1	51
5:39:40	53	30,1	51
5:39:50	53	30,1	51
5:40:00	53	30,2	51
5:40:10	53	30,2	51
5:40:20	53	30,1	51
5:40:30	53	30,1	51
5:40:40	53	30,1	51
5:40:50	53	30,2	51
5:41:00	53	30,2	51
5:41:10	53	30,1	51
5:41:20	53	30,1	51
5:41:30	53	30,1	51
5:41:40	52	30,5	51
5:41:50	52	30,5	51
5:42:00	52	30,4	51
5:42:10	52	30,4	51
5:42:20	52	30,5	51
5:42:30	52	30,8	51
5:42:40	52	31,2	51
5:42:50	52	30,5	51
5:43:00	52	30,8	51
5:43:10	52	31,1	51
5:43:20	52	30,4	51
5:43:30	52	30,6	51
5:43:40	52	30,8	51
5:43:50	52	30,9	51
5:44:00	52	30,8	51
5:44:10	52	30,7	51
5:44:20	53	30,6	51
5:44:30	53	30,4	51
5:44:40	53	30,3	51
5:44:50	53	30,2	51
5:45:00	53	30,0	51
5:45:10	53	30,3	51
5:45:20	53	30,2	51
5:45:30	53	30,1	51
5:45:40	53	30,1	51
5:45:50	54	30,4	51
5:46:00	54	30,3	51
5:46:10	54	30,2	51
5:46:20	53	30,2	51
5:46:30	53	30,1	51
5:46:40	53	30,1	51
5:46:50	53	30,1	51
5:47:00	53	30,2	51
5:47:10	53	30,1	51
5:47:20	53	30,1	51
5:47:30	53	30,3	51
5:47:40	53	30,2	51
5:47:50	53	30,2	51
5:48:00	53	30,2	51
5:48:10	53	30,1	51
5:48:20	53	30,1	51
5:48:30	53	30,1	51
5:48:40	53	30,3	51
5:48:50	53	30,3	51
5:49:00	53	30,2	51
5:49:10	53	30,2	51
5:49:20	53	30,2	51
5:49:30	53	30,1	51
5:49:40	53	30,1	51
5:49:50	53	30,1	51
5:50:00	53	30,1	51
5:50:10	53	30,1	51
5:50:20	52	30,2	51
5:50:30	52	30,1	51
5:50:40	52	30,2	51
5:50:50	52	30,4	51
5:51:00	52	30,7	51
5:51:10	52	31,0	51
5:51:20	52	30,4	51
5:51:30	52	30,7	51
5:51:40	52	31,0	51
5:51:50	52	30,4	51
5:52:00	52	30,6	51
5:52:10	52	30,7	51
5:52:20	52	30,8	51
5:52:30	52	30,7	51
5:52:40	53	30,5	51
5:52:50	53	30,4	51
5:53:00	53	30,3	51
5:53:10	53	30,1	51
5:53:20	53	30,1	51
5:53:30	53	30,2	51
5:53:40	53	30,1	51
5:53:50	53	30,0	51
5:54:00	53	30,3	51
5:54:10	53	30,2	51
5:54:20	53	30,1	51
5:54:30	53	30,0	51
5:54:40	53	30,3	51
5:54:50	53	30,2	51
5:55:00	53	30,2	51
5:55:10	53	30,1	51
5:55:20	53	30,1	51
5:55:30	53	30,3	51
5:55:40	53	30,2	51
5:55:50	53	30,2	51
5:56:00	53	30,1	51
5:56:10	53	30,1	51
5:56:20	53	30,1	51
5:56:30	53	30,3	51
5:56:40	53	30,3	51
5:56:50	53	30,2	51
5:57:00	53	30,2	51
5:57:10	53	30,1	51
5:57:20	53	30,1	51
5:57:30	53	30,1	51
5:57:40	53	30,0	51
5:57:50	53	30,2	51
5:58:00	53	30,2	51
5:58:10	53	30,2	51
5:58:20	53	30,2	51
5:58:30	52	30,1	51
5:58:40	52	30,1	51
5:58:50	52	30,1	51
5:59:00	52	30,2	51
5:59:10	52	30,4	51
5:59:20	52	30,7	51
5:59:30	52	31,0	51
5:59:40	52	30,3	51
5:59:50	52	30,6	51
6:00:00	52	30,8	51
6:00:10	52	31,1	51
6:00:20	52	30,2	51
6:00:30	52	30,4	51
6:00:40	52	30,5	51
6:00:50	52	30,4	51
6:01:00	53	30,3	51
6:01:10	53	30,1	51
6:01:20	53	30,1	51
6:01:30	53	30,1	51
6:01:40	53	30,0	51
6:01:50	53	30,1	51
6:02:00	53	30,0	51
6:02:10	53	30,2	51
6:02:20	53	30,1	51
6:02:30	53	30,2	51
6:02:40	53	30,1	51
6:02:50	53	30,1	51
6:03:00	53	30,2	51
6:03:10	53	30,1	51
6:03:20	53	30,1	51
6:03:30	53	30,2	51
6:03:40	53	30,1	51
6:03:50	53	30,1	51
6:04:00	53	30,2	51
6:04:10	53	30,1	51
6:04:20	53	30,1	51
6:04:30	53	30,1	51
6:04:40	53	30,1	51
6:04:50	53	30,1	51
6:05:00	53	30,1	51
6:05:10	53	30,1	51
6:05:20	53	30,3	51
6:05:30	53	30,2	51
6:05:40	53	30,2	51
6:05:50	53	30,2	51
6:06:00	53	30,2	51
6:06:10	53	30,1	51
6:06:20	53	30,1	51
6:06:30	53	30,1	51
6:06:40	53	30,3	51
6:06:50	53	30,2	51
6:07:00	53	30,2	51
6:07:10	52	30,2	51
6:07:20	52	30,1	51
6:07:30	52	30,3	51
6:07:40	52	30,6	51
6:07:50	52	31,0	52
6:08:00	52	30,3	51
6:08:10	52	30,6	51
6:08:20	52	30,9	51
6:08:30	52	31,1	51
6:08:40	52	30,3	51
6:08:50	52	30,5	51
6:09:00	52	30,6	52
6:09:10	52	30,5	52
6:09:20	53	30,4	52
6:09:30	53	30,3	52
6:09:40	53	30,1	52
6:09:50	53	30,2	52
6:10:00	53	30,1	52
6:10:10	53	30,1	52
6:10:20	53	30,1	52
6:10:30	53	30,2	52
