Repository: ProgWizer/parser

File: project-root/data/Tests/Data Acquisition/2013 (508)/Con 2 API Holcim 14-05-12.txt
--Test Summary--
Full Path and File Name	
Instrument Name	7222-09-1
Instrument Type	Model 7222 Consistometer
Instrument Serial Number	128
Test Start Date	14.05.2012
Test Start Time	11:38:44
Test Stop Date	14.05.2012
Test Stop Time	13:28:19
Test Length	1:49:35
Final Sample Time Offset	1:49:00
Controller Schedule Name	
Sampling Period	60 seconds
Comments	API Test
Information	WellID	
Information	Customer	API
Information	CementClass	G
Information	CementMfr	Holcim
Information	Additives	
Information	Density	1900
Information	BHCT	
Information	BHST	
Information	FluidLoss	
Information	JobType	
Calculated Value	30Bc - TT	0:01:00
Calculated Value	70Bc - TT	1:41:00
Calculated Value	100Bc - TT	N/A
Initial Temperature (°C)	23 °C
Final Temperature (°C)	55 °C
Initial Pressure (MPa)	8,2 MPa
Final Pressure (MPa)	35,7 MPa
Initial Consistency (Bc)	41 Bc
Final Consistency (Bc)	103 Bc
--Data--
Time (HH:MM:SS)	Temperature (°C)	Pressure (MPa)	Consistency (Bc)
0:00:00	23	8,2	41
0:01:00	24	9,0	31
0:02:00	27	9,0	26
0:03:00	29	10,2	29
0:04:00	30	11,2	29
0:05:00	29	12,3	23
0:06:00	29	14,5	28
0:07:00	31	14,3	33
0:08:00	34	15,5	26
0:09:00	35	16,7	35
0:10:00	34	17,9	28
0:11:00	34	18,7	28
0:12:00	36	19,4	41
0:13:00	39	20,6	37
0:14:00	40	21,4	37
0:15:00	39	23,0	37
0:16:00	39	23,7	38
0:17:00	42	24,4	39
0:18:00	44	25,8	37
0:19:00	44	26,6	37
0:20:00	43	28,3	39
0:21:00	45	28,6	41
0:22:00	48	29,7	38
0:23:00	49	30,6	33
0:24:00	48	32,2	33
0:25:00	48	33,6	37
0:26:00	50	33,7	38
0:27:00	53	34,5	29
0:28:00	54	35,9	34
0:29:00	53	35,8	34
0:30:00	52	37,0	34
0:31:00	52	36,0	31
0:32:00	57	35,6	31
0:33:00	58	35,6	32
0:34:00	57	35,7	37
0:35:00	56	35,7	44
0:36:00	54	36,1	40
0:37:00	53	36,2	44
0:38:00	56	35,8	39
0:39:00	60	35,6	46
0:40:00	60	35,8	34
0:41:00	58	35,9	30
0:42:00	57	35,7	32
0:43:00	56	35,7	33
0:44:00	55	35,8	32
0:45:00	54	35,2	38
0:46:00	55	35,9	43
0:47:00	59	35,8	41
0:48:00	59	35,6	31
0:49:00	58	36,1	30
0:50:00	57	35,7	29
0:51:00	56	35,9	47
0:52:00	55	35,8	35
0:53:00	54	36,1	45
0:54:00	54	36,6	44
0:55:00	57	35,9	37
0:56:00	58	35,8	40
0:57:00	57	35,7	33
0:58:00	56	35,6	31
0:59:00	56	35,7	31
1:00:00	55	35,7	31
1:01:00	54	35,9	30
1:02:00	54	36,5	33
1:03:00	55	35,6	32
1:04:00	57	35,6	29
1:05:00	57	36,1	28
1:06:00	56	35,9	28
1:07:00	55	35,8	29
1:08:00	55	35,7	29
1:09:00	54	35,7	29
1:10:00	54	36,1	29
1:11:00	55	35,6	33
1:12:00	56	35,7	43
1:13:00	56	35,6	50
1:14:00	55	35,7	48
1:15:00	55	36,1	42
1:16:00	55	35,8	47
1:17:00	54	35,8	46
1:18:00	54	36,6	37
1:19:00	55	35,7	44
1:20:00	56	35,9	45
1:21:00	55	35,9	40
1:22:00	55	35,9	51
1:23:00	55	35,7	55
1:24:00	55	35,7	43
1:25:00	54	36,6	45
1:26:00	54	36,5	66
1:27:00	55	35,6	64
1:28:00	55	35,7	53
1:29:00	55	35,6	66
1:30:00	55	35,6	57
1:31:00	54	35,6	67
1:32:00	54	36,7	50
1:33:00	54	35,6	54
1:34:00	55	35,7	57
1:35:00	55	35,7	56
1:36:00	55	35,6	59
1:37:00	55	35,8	61
1:38:00	54	35,7	65
1:39:00	54	36,1	67
1:40:00	55	36,0	71
1:41:00	55	35,7	73
1:42:00	55	35,6	77
1:43:00	55	35,9	79
1:44:00	55	35,6	82
1:45:00	55	35,7	87
1:46:00	54	36,6	91
1:47:00	55	36,0	95
1:48:00	55	35,8	97
1:49:00	55	35,7	103

File: project-root/data/Tests/Data Acquisition/2013 (508)/Con 2 API Lafarge PCT-I-50 (45С) 13-08-12.txt
--Test Summary--
Full Path and File Name	
Instrument Name	7222
Instrument Type	Model 7222 Consistometer
Instrument Serial Number	128
Test Start Date	13.08.2012
Test Start Time	10:20:29
Test Stop Date	13.08.2012
Test Stop Time	12:27:29
Test Length	2:07:00
Final Sample Time Offset	2:07:00
Controller Schedule Name	
Sampling Period	10 seconds
Comments	T: 45C(20min); P: 26,7MPa(20min); dionized water
Information	WellID	
Information	Customer	Trican
Information	EngName	Lebedev Pavel
Information	CementClass	A
Information	CementMfr	Lafarge
Information	Additives	
Information	Density	1900
Information	BHCT	45
Information	BHST	45
Information	FluidLoss	
Information	JobType	API
Calculated Value	30Bc - TT	0:00:10
Calculated Value	70Bc - TT	1:51:00
Calculated Value	100Bc - TT	2:07:00
Initial Temperature (°C)	27 °C
Final Temperature (°C)	47 °C
Initial Pressure (MPa)	4,6 MPa
Final Pressure (MPa)	26,8 MPa
Initial Consistency (Bc)	43 Bc
Final Consistency (Bc)	101 Bc
--Data--
Time (HH:MM:SS)	Temperature (°C)	Pressure (MPa)	Consistency (Bc)
0:00:00	27	4,6	43
0:00:10	27	5,2	40
0:00:20	27	5,4	46
0:00:30	28	5,6	43
0:00:40	28	6,1	46
0:00:50	28	6,2	25
0:01:00	28	6,4	21
0:01:10	28	6,6	30
0:01:20	28	6,8	38
0:01:30	28	7,1	25
0:01:40	28	7,4	21
0:01:50	28	7,7	20
0:02:00	28	8,0	22
0:02:10	28	8,3	21
0:02:20	28	8,5	20
0:02:30	28	8,6	20
0:02:40	28	8,6	20
0:02:50	28	8,6	20
0:03:00	28	8,4	20
0:03:10	29	8,6	20
0:03:20	29	8,8	21
0:03:30	29	9,1	21
0:03:40	29	9,1	21
0:03:50	29	9,4	21
0:04:00	29	9,4	21
0:04:10	29	9,7	21
0:04:20	29	9,9	21
0:04:30	29	10,0	21
0:04:40	29	10,2	21
0:04:50	29	10,6	21
0:05:00	29	10,9	22
0:05:10	29	11,3	22
0:05:20	29	11,8	23
0:05:30	29	11,9	23
0:05:40	29	12,1	23
0:05:50	29	12,2	23
0:06:00	29	12,3	22
0:06:10	30	12,4	22
0:06:20	30	13,0	22
0:06:30	30	12,9	22
0:06:40	30	13,1	22
0:06:50	31	12,8	21
0:07:00	31	12,7	21
0:07:10	32	13,0	21
0:07:20	32	13,2	21
0:07:30	32	13,3	21
0:07:40	33	13,6	20
0:07:50	33	13,8	20
0:08:00	33	14,0	20
0:08:10	33	14,0	21
0:08:20	33	14,3	20
0:08:30	33	14,3	21
0:08:40	34	14,6	21
0:08:50	34	14,8	20
0:09:00	34	14,9	21
0:09:10	33	15,2	21
0:09:20	33	15,5	21
0:09:30	33	15,6	21
0:09:40	33	15,9	21
0:09:50	33	16,6	21
0:10:00	33	16,5	21
0:10:10	33	16,7	21
0:10:20	33	16,9	21
0:10:30	33	17,2	21
0:10:40	33	17,4	21
0:10:50	33	17,5	21
0:11:00	34	17,6	21
0:11:10	34	18,2	21
0:11:20	34	18,4	21
0:11:30	35	18,0	21
0:11:40	35	18,0	21
0:11:50	36	18,4	22
0:12:00	36	18,3	21
0:12:10	37	18,6	22
0:12:20	38	18,8	21
0:12:30	38	18,8	22
0:12:40	38	18,9	22
0:12:50	38	19,4	21
0:13:00	39	19,7	22
0:13:10	39	19,9	22
0:13:20	39	19,6	22
0:13:30	39	19,9	22
0:13:40	39	20,1	22
0:13:50	39	20,4	22
0:14:00	39	20,7	22
0:14:10	39	20,9	22
0:14:20	38	20,8	22
0:14:30	38	21,1	22
0:14:40	38	21,6	22
0:14:50	38	22,4	22
0:15:00	38	22,4	22
0:15:10	38	22,4	22
0:15:20	38	22,4	22
0:15:30	38	22,7	22
0:15:40	38	22,7	22
0:15:50	38	22,8	22
0:16:00	38	23,9	22
0:16:10	39	23,4	22
0:16:20	39	23,7	22
0:16:30	40	23,3	22
0:16:40	40	23,5	22
0:16:50	41	23,5	22
0:17:00	41	23,8	23
0:17:10	42	24,2	23
0:17:20	42	24,1	23
0:17:30	43	24,6	23
0:17:40	43	24,7	23
0:17:50	43	24,7	23
0:18:00	44	24,8	23
0:18:10	44	25,0	23
0:18:20	44	25,2	23
0:18:30	44	25,4	23
0:18:40	44	25,7	23
0:18:50	44	25,8	23
0:19:00	44	26,0	23
0:19:10	44	26,5	23
0:19:20	44	26,3	23
0:19:30	44	26,7	23
0:19:40	44	26,9	23
0:19:50	44	27,5	23
0:20:00	43	26,9	23
0:20:10	43	26,8	23
0:20:20	43	27,7	23
0:20:30	43	27,5	23
0:20:40	43	27,4	23
0:20:50	43	27,2	23
0:21:00	43	27,0	23
0:21:10	43	26,8	23
0:21:20	44	27,5	23
0:21:30	44	26,9	23
0:21:40	44	26,6	24
0:21:50	45	26,9	23
0:22:00	45	26,7	24
0:22:10	46	26,7	28
0:22:20	46	26,7	25
0:22:30	47	26,7	25
0:22:40	47	26,7	24
0:22:50	48	26,8	25
0:23:00	48	26,8	24
0:23:10	49	26,8	25
0:23:20	49	26,9	25
0:23:30	49	26,6	24
0:23:40	49	26,7	25
0:23:50	49	26,9	25
0:24:00	49	26,6	25
0:24:10	49	26,8	25
0:24:20	49	26,6	25
0:24:30	49	26,8	25
0:24:40	49	26,6	25
0:24:50	48	26,7	25
0:25:00	48	26,6	25
0:25:10	48	26,6	25
0:25:20	48	26,6	25
0:25:30	47	26,8	25
0:25:40	47	26,8	25
0:25:50	47	26,8	24
0:26:00	47	26,6	25
0:26:10	47	26,7	25
0:26:20	47	26,8	25
0:26:30	46	27,8	24
0:26:40	46	27,8	24
0:26:50	46	27,7	24
0:27:00	46	27,5	24
0:27:10	46	27,4	24
0:27:20	46	27,1	24
0:27:30	46	27,0	24
0:27:40	46	26,6	25
0:27:50	46	27,3	24
0:28:00	46	27,5	25
0:28:10	47	27,2	25
0:28:20	47	26,5	25
0:28:30	48	26,8	25
0:28:40	48	26,6	25
0:28:50	49	26,8	25
0:29:00	50	26,9	26
0:29:10	50	26,9	26
0:29:20	51	26,7	26
0:29:30	51	27,1	26
0:29:40	51	26,7	26
0:29:50	52	26,8	26
0:30:00	52	26,7	26
0:30:10	52	26,9	26
0:30:20	52	26,7	26
0:30:30	51	26,9	26
0:30:40	51	26,6	26
0:30:50	51	26,9	26
0:31:00	51	26,7	26
0:31:10	51	26,6	26
0:31:20	51	26,7	26
0:31:30	50	26,7	26
0:31:40	50	26,7	26
0:31:50	50	26,7	26
0:32:00	50	26,7	26
0:32:10	49	26,7	26
0:32:20	49	26,7	26
0:32:30	49	26,7	25
0:32:40	49	26,8	26
0:32:50	49	26,7	25
0:33:00	49	26,8	26
0:33:10	48	26,7	26
0:33:20	48	26,8	25
0:33:30	48	26,7	26
0:33:40	48	26,7	25
0:33:50	48	26,6	26
0:34:00	48	26,7	25
0:34:10	47	26,7	26
0:34:20	47	26,7	26
0:34:30	47	26,7	26
0:34:40	47	26,8	26
0:34:50	47	26,7	26
0:35:00	47	26,8	26
0:35:10	47	27,1	25
0:35:20	46	26,6	26
0:35:30	46	27,6	26
0:35:40	46	27,6	26
0:35:50	46	27,3	26
0:36:00	46	27,1	26
0:36:10	46	26,8	26
0:36:20	46	27,7	26
0:36:30	46	26,8	26
0:36:40	47	27,0	26
0:36:50	47	26,6	27
0:37:00	47	26,6	27
0:37:10	48	26,6	27
0:37:20	49	26,8	27
0:37:30	49	26,7	27
0:37:40	50	26,7	27
0:37:50	50	26,8	27
0:38:00	50	27,0	27
0:38:10	51	26,6	27
0:38:20	51	26,8	27
0:38:30	51	26,9	27
0:38:40	51	26,6	27
0:38:50	51	26,6	27
0:39:00	51	27,0	27
0:39:10	51	26,8	27
0:39:20	51	26,7	27
0:39:30	51	26,9	27
0:39:40	50	26,7	27
0:39:50	50	26,8	27
0:40:00	50	26,6	27
0:40:10	50	26,8	27
0:40:20	50	26,7	27
0:40:30	50	26,7	27
0:40:40	49	26,7	27
0:40:50	49	26,7	27
0:41:00	49	26,7	27
0:41:10	49	26,6	27
0:41:20	49	26,7	27
0:41:30	49	26,6	27
0:41:40	49	26,8	27
0:41:50	48	26,8	27
0:42:00	48	26,7	27
0:42:10	48	26,7	27
0:42:20	48	26,8	27
0:42:30	48	26,7	27
0:42:40	48	26,8	27
0:42:50	48	26,7	27
0:43:00	48	26,9	27
0:43:10	47	26,8	27
0:43:20	47	26,7	26
0:43:30	47	26,7	27
0:43:40	47	26,8	27
0:43:50	47	26,7	27
0:44:00	47	26,7	27
0:44:10	47	26,8	26
0:44:20	47	26,8	27
0:44:30	47	26,8	26
0:44:40	47	27,6	26
0:44:50	46	27,1	27
0:45:00	46	26,6	27
0:45:10	46	27,5	27
0:45:20	46	26,9	27
0:45:30	46	27,7	27
0:45:40	46	26,9	27
0:45:50	46	27,4	27
0:46:00	47	27,5	27
0:46:10	47	27,3	27
0:46:20	47	26,9	27
0:46:30	48	26,7	27
0:46:40	48	26,7	27
0:46:50	48	26,8	27
0:47:00	49	27,0	27
0:47:10	49	26,8	27
0:47:20	49	27,0	27
0:47:30	50	26,7	27
0:47:40	50	27,0	27
0:47:50	50	26,8	27
0:48:00	50	26,7	27
0:48:10	50	27,0	27
0:48:20	50	26,9	27
0:48:30	50	26,7	27
0:48:40	50	27,1	27
0:48:50	49	27,0	27
0:49:00	49	26,9	27
0:49:10	49	26,8	27
0:49:20	49	26,7	27
0:49:30	49	26,8	27
0:49:40	49	26,8	27
0:49:50	49	26,7	27
0:50:00	49	27,0	27
0:50:10	48	26,9	27
0:50:20	48	26,8	27
0:50:30	48	26,7	27
0:50:40	48	26,7	27
0:50:50	48	26,7	27
0:51:00	48	26,7	27
0:51:10	48	26,8	27
0:51:20	48	26,7	27
0:51:30	48	26,7	27
0:51:40	48	26,8	27
0:51:50	47	26,7	27
0:52:00	47	26,8	27
0:52:10	47	26,8	27
0:52:20	47	26,7	27
0:52:30	47	26,7	27
0:52:40	47	27,1	27
0:52:50	47	27,0	27
0:53:00	47	27,0	27
0:53:10	47	26,9	27
0:53:20	47	26,9	27
0:53:30	47	26,9	27
0:53:40	47	27,0	27
0:53:50	47	27,5	27
0:54:00	47	26,8	27
0:54:10	46	27,5	27
0:54:20	46	26,7	27
0:54:30	46	27,4	27
0:54:40	46	26,8	27
0:54:50	46	27,2	27
0:55:00	46	27,5	27
0:55:10	47	27,5	27
0:55:20	47	27,3	27
0:55:30	47	27,0	27
0:55:40	47	26,7	27
0:55:50	48	26,8	27
0:56:00	48	26,6	27
0:56:10	48	26,8	27
0:56:20	49	26,7	27
0:56:30	49	26,8	27
0:56:40	49	27,0	27
0:56:50	49	26,9	27
0:57:00	49	26,7	27
0:57:10	49	27,0	27
0:57:20	49	26,9	27
0:57:30	49	26,7	27
0:57:40	49	26,7	27
0:57:50	49	27,0	27
0:58:00	49	27,0	27
0:58:10	49	26,9	27
0:58:20	49	26,8	27
0:58:30	48	26,7	27
0:58:40	48	26,7	27
0:58:50	48	26,7	27
0:59:00	48	27,0	27
0:59:10	48	26,9	27
0:59:20	48	26,9	27
0:59:30	48	26,8	27
0:59:40	48	26,8	27
0:59:50	48	26,7	27
1:00:00	48	26,7	27
1:00:10	48	26,7	27
1:00:20	47	27,1	27
1:00:30	47	27,0	27
1:00:40	47	27,0	27
1:00:50	47	26,9	27
1:01:00	47	26,9	27
1:01:10	47	26,9	27
1:01:20	47	26,8	27
1:01:30	47	26,8	27
1:01:40	47	26,7	27
1:01:50	47	26,7	27
1:02:00	47	26,7	27
1:02:10	47	26,7	27
1:02:20	47	27,1	27
1:02:30	47	27,0	27
1:02:40	47	27,3	27
1:02:50	47	26,7	27
1:03:00	47	27,3	27
1:03:10	47	27,3	27
1:03:20	46	27,1	27
1:03:30	46	27,6	27
1:03:40	46	26,8	27
1:03:50	47	27,0	27
1:04:00	47	27,1	27
1:04:10	47	27,0	27
1:04:20	47	26,8	27
1:04:30	47	27,1	27
1:04:40	48	26,9	27
1:04:50	48	26,7	27
1:05:00	48	27,0	27
1:05:10	48	26,9	27
1:05:20	48	26,7	27
1:05:30	48	27,0	27
1:05:40	48	26,9	27
1:05:50	48	26,8	27
1:06:00	48	26,7	27
1:06:10	48	27,1	27
1:06:20	48	27,0	27
1:06:30	48	26,9	27
1:06:40	48	26,8	27
1:06:50	48	26,7	27
1:07:00	48	26,6	27
1:07:10	48	27,1	27
1:07:20	48	27,0	27
1:07:30	48	27,0	27
1:07:40	48	26,9	27
1:07:50	48	26,9	27
1:08:00	48	26,8	27
1:08:10	48	26,8	27
1:08:20	48	26,7	27
1:08:30	48	26,7	27
1:08:40	48	26,8	27
1:08:50	47	26,8	27
1:09:00	47	26,7	27
1:09:10	47	26,7	27
1:09:20	47	27,2	27
1:09:30	47	27,1	28
1:09:40	47	27,1	27
1:09:50	47	27,1	28
1:10:00	47	27,1	28
1:10:10	47	27,1	28
1:10:20	47	27,0	28
1:10:30	47	27,0	28
1:10:40	47	27,0	28
1:10:50	47	26,9	28
1:11:00	47	26,9	28
1:11:10	47	26,9	28
1:11:20	47	26,9	28
1:11:30	47	27,2	28
1:11:40	47	27,6	28
1:11:50	47	26,8	28
1:12:00	47	27,2	28
1:12:10	47	27,5	28
1:12:20	47	26,7	28
1:12:30	47	26,9	28
1:12:40	47	27,0	28
1:12:50	47	26,9	28
1:13:00	47	26,7	28
1:13:10	47	26,8	28
1:13:20	47	26,6	29
1:13:30	48	27,0	29
1:13:40	48	26,8	29
1:13:50	48	26,7	29
1:14:00	48	27,0	29
1:14:10	48	26,9	29
1:14:20	48	26,8	29
1:14:30	48	26,8	29
1:14:40	48	26,6	29
1:14:50	48	27,1	29
1:15:00	48	27,0	29
1:15:10	48	27,0	29
1:15:20	48	26,9	29
1:15:30	48	26,8	29
1:15:40	48	26,8	29
1:15:50	48	26,8	29
1:16:00	48	26,7	29
1:16:10	48	26,7	29
1:16:20	48	26,7	30
1:16:30	47	26,9	30
1:16:40	47	26,8	30
1:16:50	47	26,8	30
1:17:00	47	26,7	30
1:17:10	47	26,7	30
1:17:20	47	26,8	30
1:17:30	47	26,8	30
1:17:40	47	26,7	30
1:17:50	47	26,7	30
1:18:00	47	26,7	30
1:18:10	47	26,8	30
1:18:20	47	26,8	30
1:18:30	47	26,8	30
1:18:40	47	26,8	31
1:18:50	47	26,8	31
1:19:00	47	26,7	31
1:19:10	47	26,9	31
1:19:20	47	26,8	31
1:19:30	47	26,8	31
1:19:40	47	27,0	31
1:19:50	47	27,2	31
1:20:00	47	27,4	31
1:20:10	47	27,6	31
1:20:20	47	26,9	32
1:20:30	47	27,1	31
1:20:40	47	27,2	32
1:20:50	47	27,2	32
1:21:00	47	27,1	32
1:21:10	47	27,0	32
1:21:20	47	26,9	34
1:21:30	47	26,8	34
1:21:40	47	26,7	34
1:21:50	47	26,6	34
1:22:00	47	26,8	34
1:22:10	47	26,8	34
1:22:20	47	26,7	35
1:22:30	47	26,7	34
1:22:40	47	26,7	34
1:22:50	47	26,9	34
1:23:00	47	26,8	35
1:23:10	47	26,7	34
1:23:20	47	26,7	34
1:23:30	47	26,6	34
1:23:40	47	26,7	34
1:23:50	47	26,7	35
1:24:00	47	26,9	35
1:24:10	47	26,8	36
1:24:20	47	26,8	35
1:24:30	47	26,8	35
1:24:40	47	26,7	35
1:24:50	47	26,7	35
1:25:00	47	26,8	35
1:25:10	47	26,8	35
1:25:20	47	26,8	35
1:25:30	47	26,7	35
1:25:40	47	26,7	36
1:25:50	47	26,7	36
1:26:00	47	26,7	36
1:26:10	47	26,7	36
1:26:20	47	26,7	36
1:26:30	47	26,7	36
1:26:40	47	26,7	37
1:26:50	47	26,9	39
1:27:00	47	27,0	37
1:27:10	47	27,2	37
1:27:20	47	27,3	37
1:27:30	47	27,5	37
1:27:40	47	27,6	37
1:27:50	47	26,9	39
1:28:00	47	27,0	39
1:28:10	47	26,9	40
1:28:20	47	26,9	39
1:28:30	47	26,8	39
1:28:40	47	26,7	39
1:28:50	47	26,7	39
1:29:00	47	26,8	39
1:29:10	47	26,8	39
1:29:20	47	26,7	39
1:29:30	47	26,7	39
1:29:40	47	26,8	39
1:29:50	47	26,8	40
1:30:00	47	26,7	40
1:30:10	47	26,7	40
1:30:20	47	26,8	40
1:30:30	47	26,7	40
1:30:40	47	26,7	40
1:30:50	47	26,7	40
1:31:00	47	26,7	42
1:31:10	47	26,7	41
1:31:20	47	26,8	42
1:31:30	47	26,8	41
1:31:40	47	26,7	41
1:31:50	47	26,7	41
1:32:00	47	26,7	42
1:32:10	47	26,9	42
1:32:20	47	26,9	41
1:32:30	47	26,8	41
1:32:40	47	26,8	42
1:32:50	47	26,8	42
1:33:00	47	26,7	43
1:33:10	47	26,7	42
1:33:20	47	26,8	42
1:33:30	47	27,0	42
1:33:40	47	27,1	42
1:33:50	47	27,2	42
1:34:00	47	27,2	43
1:34:10	47	27,4	43
1:34:20	47	27,5	45
1:34:30	47	27,5	45
1:34:40	47	27,4	44
1:34:50	47	27,3	45
1:35:00	47	27,2	45
1:35:10	47	27,2	45
1:35:20	47	27,1	45
1:35:30	47	27,1	46
1:35:40	47	27,1	46
1:35:50	47	26,9	46
1:36:00	47	26,9	47
1:36:10	47	26,8	47
1:36:20	47	26,8	47
1:36:30	47	26,9	47
1:36:40	47	26,8	48
1:36:50	47	26,8	48
1:37:00	47	26,7	48
1:37:10	47	26,7	48
1:37:20	47	26,7	48
1:37:30	47	26,8	49
1:37:40	47	26,8	49
1:37:50	47	26,7	49
1:38:00	47	26,7	50
1:38:10	47	26,8	50
1:38:20	47	26,8	50
1:38:30	47	26,8	50
1:38:40	47	26,8	51
1:38:50	47	26,8	50
1:39:00	47	26,7	51
1:39:10	47	26,7	51
1:39:20	47	26,7	51
1:39:30	47	26,8	51
1:39:40	47	26,8	51
1:39:50	47	26,9	52
1:40:00	47	27,0	52
1:40:10	47	27,2	52
1:40:20	47	27,2	53
1:40:30	47	27,2	53
1:40:40	47	27,1	53
1:40:50	47	27,1	53
1:41:00	47	27,2	54
1:41:10	47	27,1	55
1:41:20	47	27,1	56
1:41:30	47	27,1	57
1:41:40	47	27,1	57
1:41:50	47	27,0	57
1:42:00	47	27,0	57
1:42:10	47	27,0	57
1:42:20	47	26,9	56
1:42:30	47	26,9	56
1:42:40	47	26,9	56
1:42:50	47	26,9	58
1:43:00	47	26,8	59
1:43:10	47	26,8	58
1:43:20	47	26,8	61
1:43:30	47	26,8	59
1:43:40	47	26,7	60
1:43:50	47	26,7	61
1:44:00	47	26,7	60
1:44:10	47	26,7	60
1:44:20	47	26,9	59
1:44:30	47	26,9	60
1:44:40	47	27,0	60
1:44:50	47	27,0	59
1:45:00	47	27,0	59
1:45:10	47	27,0	59
1:45:20	47	27,0	60
1:45:30	47	27,0	60
1:45:40	47	27,0	61
1:45:50	47	27,0	60
1:46:00	47	26,9	61
1:46:10	47	26,9	62
1:46:20	47	26,9	61
1:46:30	47	26,9	63
1:46:40	47	26,8	62
1:46:50	47	26,8	63
1:47:00	47	26,7	63
1:47:10	47	26,7	63
1:47:20	47	26,7	64
1:47:30	47	26,9	64
1:47:40	47	26,8	65
1:47:50	47	26,8	64
1:48:00	47	26,8	65
1:48:10	47	26,8	65
1:48:20	47	26,8	65
1:48:30	47	26,7	66
1:48:40	47	26,7	65
1:48:50	47	26,7	67
1:49:00	47	26,7	66
1:49:10	47	26,7	67
1:49:20	47	26,7	67
1:49:30	47	26,7	67
1:49:40	47	26,8	68
1:49:50	47	26,8	67
1:50:00	47	26,8	68
1:50:10	47	26,8	68
1:50:20	47	26,8	69
1:50:30	47	26,8	69
1:50:40	47	26,8	69
1:50:50	47	26,8	71
1:51:00	47	26,8	70
1:51:10	47	26,7	71
1:51:20	47	26,7	71
1:51:30	47	26,9	72
1:51:40	47	26,9	71
1:51:50	47	26,8	72
1:52:00	47	26,8	73
1:52:10	47	26,8	72
1:52:20	47	26,8	73
1:52:30	47	26,8	73
1:52:40	47	26,7	74
1:52:50	47	26,7	74
1:53:00	47	26,7	74
1:53:10	47	26,8	75
1:53:20	47	26,9	74
1:53:30	47	26,8	75
1:53:40	47	26,8	75
1:53:50	47	26,8	76
1:54:00	47	26,8	76
1:54:10	47	26,8	76
1:54:20	47	26,8	77
1:54:30	47	26,9	77
1:54:40	47	26,9	77
1:54:50	47	26,9	77
1:55:00	47	26,9	78
1:55:10	47	26,9	78
1:55:20	47	26,9	78
1:55:30	47	26,9	79
1:55:40	47	26,8	79
1:55:50	47	26,8	80
1:56:00	47	26,8	79
1:56:10	47	26,7	80
1:56:20	47	26,7	80
1:56:30	47	26,8	80
1:56:40	47	26,7	81
1:56:50	47	26,7	81
1:57:00	47	26,7	81
1:57:10	47	26,9	81
1:57:20	47	26,9	82
1:57:30	47	26,8	82
1:57:40	47	26,8	82
1:57:50	47	26,8	83
1:58:00	47	26,8	83
1:58:10	47	26,8	83
1:58:20	47	26,8	83
1:58:30	47	26,7	84
1:58:40	47	26,7	84
1:58:50	47	26,7	84
1:59:00	47	26,8	85
1:59:10	47	26,8	85
1:59:20	47	26,8	85
1:59:30	47	26,8	85
1:59:40	47	26,8	86
1:59:50	47	26,8	86
2:00:00	47	26,8	86
2:00:10	47	26,8	87
2:00:20	47	26,8	87
2:00:30	47	26,7	87
2:00:40	47	26,7	88
2:00:50	47	26,8	88
2:01:00	47	26,7	88
2:01:10	47	26,7	89
2:01:20	47	26,7	89
2:01:30	47	26,8	89
2:01:40	47	26,8	89
2:01:50	47	26,8	90
2:02:00	47	26,7	90
2:02:10	47	26,7	90
2:02:20	47	26,7	91
2:02:30	47	26,7	91
2:02:40	47	26,8	92
2:02:50	47	26,8	92
2:03:00	47	26,8	92
2:03:10	47	26,8	93
2:03:20	47	26,8	93
2:03:30	47	26,8	93
2:03:40	47	26,8	93
2:03:50	47	26,8	94
2:04:00	47	26,9	94
2:04:10	47	26,9	95
2:04:20	47	26,9	95
2:04:30	47	26,8	96
2:04:40	47	26,8	96
2:04:50	47	26,8	96
2:05:00	47	26,7	97
2:05:10	47	26,7	97
2:05:20	47	26,9	97
2:05:30	47	26,9	97
2:05:40	47	26,9	98
2:05:50	47	26,8	98
2:06:00	47	26,8	98
2:06:10	47	26,8	99
2:06:20	47	26,7	99
2:06:30	47	26,7	99
2:06:40	47	26,7	100
2:06:50	47	26,7	100
2:07:00	47	26,8	101

File: project-root/data/Tests/Data Acquisition/2013 (508)/Con 2 API Lafarge PCT-I-50 03-07-12.txt
--Test Summary--
Full Path and File Name	
Instrument Name	7222
Instrument Type	Model 7222 Consistometer
Instrument Serial Number	128
Test Start Date	03.07.2012
Test Start Time	9:52:57
Test Stop Date	03.07.2012
Test Stop Time	11:33:47
Test Length	1:40:50
Final Sample Time Offset	1:40:50
Controller Schedule Name	
Sampling Period	10 seconds
Comments	API Test Lafarge PCT-I-50; T: 52C(28min); P: 35.8MPa(28min); dionized water
Information	WellID	
Information	Customer	
Information	EngName	Pavel Lebedev
Information	CementClass	PCT-I-50
Information	CementMfr	Lafarge
Information	Additives	
Information	Density	1900
Information	BHCT	52
Information	BHST	52
Information	FluidLoss	n/a
Information	JobType	API Test
Calculated Value	30Bc - TT	1:14:50
Calculated Value	70Bc - TT	1:40:50
Calculated Value	100Bc - TT	N/A
Initial Temperature (°C)	26 °C
Final Temperature (°C)	54 °C
Initial Pressure (MPa)	7,7 MPa
Final Pressure (MPa)	35,8 MPa
Initial Consistency (Bc)	16 Bc
Final Consistency (Bc)	71 Bc
--Data--
Time (HH:MM:SS)	Temperature (°C)	Pressure (MPa)	Consistency (Bc)
0:00:00	26	7,7	16
0:00:10	26	7,8	16
0:00:20	26	7,9	16
0:00:30	26	8,1	16
0:00:40	26	8,4	16
0:00:50	26	8,8	16
0:01:00	26	9,1	16
0:01:10	26	9,5	16
0:01:20	26	9,6	16
0:01:30	26	9,6	16
0:01:40	26	10,1	16
0:01:50	26	10,1	16
0:02:00	26	10,4	16
0:02:10	26	10,3	16
0:02:20	26	10,5	16
0:02:30	27	10,5	16
0:02:40	27	10,4	16
0:02:50	27	10,4	16
0:03:00	27	10,4	16
0:03:10	27	10,6	16
0:03:20	28	10,9	16
0:03:30	28	11,2	16
0:03:40	28	11,5	16
0:03:50	28	11,3	16
0:04:00	28	11,6	16
0:04:10	28	11,7	16
0:04:20	28	11,9	16
0:04:30	29	12,0	16
0:04:40	29	12,1	16
0:04:50	29	12,3	16
0:05:00	29	12,5	16
0:05:10	29	12,8	16
0:05:20	29	13,0	16
0:05:30	29	13,2	16
0:05:40	29	13,5	16
0:05:50	29	14,0	16
0:06:00	29	14,0	16
0:06:10	29	14,3	16
0:06:20	29	14,4	16
0:06:30	29	14,6	16
0:06:40	29	14,7	16
0:06:50	29	14,9	16
0:07:00	29	15,1	16
0:07:10	29	15,9	16
0:07:20	29	15,7	16
0:07:30	30	16,0	16
0:07:40	30	16,0	16
0:07:50	30	15,6	16
0:08:00	31	15,5	16
0:08:10	31	15,9	16
0:08:20	32	15,9	16
0:08:30	32	16,1	16
0:08:40	32	16,3	16
0:08:50	33	16,5	16
0:09:00	33	16,7	16
0:09:10	33	16,9	16
0:09:20	34	17,3	16
0:09:30	34	17,0	16
0:09:40	34	17,3	16
0:09:50	34	17,6	16
0:10:00	34	17,9	16
0:10:10	34	18,1	16
0:10:20	34	17,9	16
0:10:30	34	18,1	16
0:10:40	34	18,4	16
0:10:50	34	18,6	16
0:11:00	34	18,9	16
0:11:10	34	19,1	16
0:11:20	34	19,6	16
0:11:30	34	19,4	16
0:11:40	34	20,4	16
0:11:50	34	20,5	16
0:12:00	34	20,6	16
0:12:10	34	20,9	16
0:12:20	34	21,0	16
0:12:30	34	21,2	16
0:12:40	34	21,2	16
0:12:50	34	21,2	16
0:13:00	35	21,1	16
0:13:10	35	21,6	16
0:13:20	35	21,7	16
0:13:30	36	21,2	16
0:13:40	36	21,4	16
0:13:50	37	21,7	16
0:14:00	37	21,8	16
0:14:10	38	21,9	16
0:14:20	39	22,4	16
0:14:30	39	22,1	16
0:14:40	39	22,7	16
0:14:50	40	22,6	16
0:15:00	40	23,1	16
0:15:10	40	23,2	16
0:15:20	41	23,4	16
0:15:30	41	23,6	16
0:15:40	41	23,8	16
0:15:50	41	23,6	16
0:16:00	41	23,8	16
0:16:10	41	24,1	16
0:16:20	41	24,1	16
0:16:30	41	24,4	16
0:16:40	41	24,4	16
0:16:50	41	24,8	16
0:17:00	41	25,1	16
0:17:10	41	25,7	16
0:17:20	40	25,5	16
0:17:30	40	25,3	16
0:17:40	40	26,6	16
0:17:50	40	26,6	16
0:18:00	40	26,7	16
0:18:10	40	26,8	16
0:18:20	40	27,0	16
0:18:30	40	27,0	16
0:18:40	40	26,8	16
0:18:50	41	27,8	16
0:19:00	41	27,1	16
0:19:10	41	27,2	16
0:19:20	42	27,3	16
0:19:30	43	27,5	16
0:19:40	43	27,9	16
0:19:50	44	28,0	16
0:20:00	44	28,3	16
0:20:10	45	28,0	16
0:20:20	45	28,4	16
0:20:30	46	28,4	16
0:20:40	46	28,9	16
0:20:50	46	28,9	16
0:21:00	47	28,9	16
0:21:10	47	29,1	16
0:21:20	47	29,2	17
0:21:30	47	29,4	17
0:21:40	47	29,5	17
0:21:50	47	29,8	17
0:22:00	47	29,9	17
0:22:10	47	30,1	17
0:22:20	47	30,4	17
0:22:30	47	30,6	17
0:22:40	47	30,8	17
0:22:50	47	30,9	17
0:23:00	47	31,1	17
0:23:10	47	31,7	17
0:23:20	47	31,2	17
0:23:30	47	32,4	17
0:23:40	47	32,3	17
0:23:50	47	32,3	17
0:24:00	46	32,6	17
0:24:10	46	33,0	17
0:24:20	46	33,3	17
0:24:30	46	33,7	17
0:24:40	47	33,9	17
0:24:50	47	33,7	17
0:25:00	47	33,3	17
0:25:10	47	33,7	17
0:25:20	48	33,6	17
0:25:30	48	33,5	16
0:25:40	49	33,6	17
0:25:50	50	34,0	17
0:26:00	50	34,0	17
0:26:10	51	34,1	17
0:26:20	51	34,3	17
0:26:30	52	34,6	17
0:26:40	52	35,0	17
0:26:50	53	34,9	17
0:27:00	53	35,3	17
0:27:10	54	35,3	17
0:27:20	54	35,6	17
0:27:30	54	35,6	17
0:27:40	54	35,5	17
0:27:50	54	35,7	17
0:28:00	54	35,8	17
0:28:10	54	35,5	17
0:28:20	54	35,6	17
0:28:30	54	35,6	17
0:28:40	54	35,8	17
0:28:50	54	35,6	17
0:29:00	54	35,5	17
0:29:10	54	35,7	17
0:29:20	54	35,7	17
0:29:30	54	35,7	17
0:29:40	53	35,6	17
0:29:50	53	35,8	17
0:30:00	53	36,2	16
0:30:10	53	35,4	17
0:30:20	53	36,5	17
0:30:30	52	36,1	16
0:30:40	52	36,0	17
0:30:50	52	35,9	16
0:31:00	52	35,9	17
0:31:10	52	35,7	17
0:31:20	52	35,2	16
0:31:30	52	35,7	17
0:31:40	52	36,2	17
0:31:50	52	36,6	16
0:32:00	52	35,9	17
0:32:10	53	35,6	16
0:32:20	53	35,4	17
0:32:30	53	35,6	17
0:32:40	54	35,4	16
0:32:50	54	35,7	17
0:33:00	55	35,6	17
0:33:10	55	35,5	17
0:33:20	55	35,8	17
0:33:30	55	35,7	17
0:33:40	56	35,8	17
0:33:50	56	35,7	17
0:34:00	56	35,8	17
0:34:10	56	36,0	17
0:34:20	56	35,6	17
0:34:30	56	35,9	17
0:34:40	56	35,6	17
0:34:50	56	35,6	17
0:35:00	56	35,6	17
0:35:10	56	35,5	17
0:35:20	56	35,7	17
0:35:30	56	35,8	17
0:35:40	56	35,6	17
0:35:50	56	35,8	16
0:36:00	56	35,6	17
0:36:10	55	35,9	17
0:36:20	55	35,7	16
0:36:30	55	35,6	17
0:36:40	55	35,9	16
0:36:50	55	35,8	16
0:37:00	54	35,7	17
0:37:10	54	35,6	16
0:37:20	54	35,6	16
0:37:30	54	35,6	16
0:37:40	54	35,6	16
0:37:50	54	35,7	17
0:38:00	53	36,6	16
0:38:10	53	36,5	16
0:38:20	53	36,6	17
0:38:30	53	36,6	16
0:38:40	53	36,6	16
0:38:50	53	36,7	17
0:39:00	53	36,7	16
0:39:10	53	36,8	16
0:39:20	53	36,4	16
0:39:30	53	35,8	16
0:39:40	53	36,0	16
0:39:50	53	35,7	16
0:40:00	54	35,6	16
0:40:10	54	35,6	17
0:40:20	54	35,7	16
0:40:30	55	35,6	16
0:40:40	55	35,5	17
0:40:50	56	35,5	16
0:41:00	56	35,6	17
0:41:10	56	35,5	16
0:41:20	57	35,6	16
0:41:30	57	35,6	17
0:41:40	57	35,6	16
0:41:50	57	35,6	16
0:42:00	57	35,8	17
0:42:10	57	35,5	16
0:42:20	57	35,8	17
0:42:30	57	35,5	16
0:42:40	57	35,7	16
0:42:50	57	35,5	17
0:43:00	57	35,8	16
0:43:10	57	35,6	16
0:43:20	57	35,8	17
0:43:30	57	35,7	16
0:43:40	57	35,6	17
0:43:50	57	35,8	17
0:44:00	57	35,6	16
0:44:10	56	35,6	17
0:44:20	56	35,7	17
0:44:30	56	35,6	16
0:44:40	56	35,9	17
0:44:50	56	35,7	17
0:45:00	56	35,6	17
0:45:10	55	35,7	17
0:45:20	55	35,6	16
0:45:30	55	35,7	17
0:45:40	55	35,6	17
0:45:50	55	35,7	16
0:46:00	55	35,6	17
0:46:10	55	35,6	17
0:46:20	54	35,6	17
0:46:30	54	35,7	17
0:46:40	54	35,6	16
0:46:50	54	35,7	17
0:47:00	54	35,6	17
0:47:10	54	35,7	17
0:47:20	54	35,6	17
0:47:30	54	36,4	17
0:47:40	53	36,0	17
0:47:50	53	35,9	17
0:48:00	53	35,3	17
0:48:10	53	35,5	17
0:48:20	53	36,6	17
0:48:30	53	36,2	17
0:48:40	53	35,8	17
0:48:50	53	36,5	17
0:49:00	53	35,6	17
0:49:10	53	35,6	17
0:49:20	54	35,6	17
0:49:30	54	35,7	17
0:49:40	54	35,6	17
0:49:50	55	35,7	17
0:50:00	55	35,8	17
0:50:10	55	35,8	17
0:50:20	56	35,5	17
0:50:30	56	35,5	17
0:50:40	56	35,8	17
0:50:50	56	35,5	17
0:51:00	56	35,6	17
0:51:10	57	35,6	17
0:51:20	57	35,8	17
0:51:30	57	35,6	17
0:51:40	57	35,6	17
0:51:50	57	35,6	17
0:52:00	57	35,8	17
0:52:10	57	35,6	17
0:52:20	57	35,7	17
0:52:30	57	35,6	17
0:52:40	57	35,6	17
0:52:50	57	35,6	17
0:53:00	57	35,8	17
0:53:10	57	35,7	17
0:53:20	56	35,6	17
0:53:30	56	35,6	17
0:53:40	56	35,8	17
0:53:50	56	35,7	17
0:54:00	56	35,6	17
0:54:10	56	35,6	17
0:54:20	56	35,8	17
0:54:30	56	35,7	18
0:54:40	55	35,6	18
0:54:50	55	35,6	18
0:55:00	55	35,8	18
0:55:10	55	35,8	18
0:55:20	55	35,7	18
0:55:30	55	35,6	18
0:55:40	55	35,6	18
0:55:50	55	35,8	18
0:56:00	55	35,8	18
0:56:10	54	35,7	18
0:56:20	54	35,6	18
0:56:30	54	35,6	18
0:56:40	54	35,8	18
0:56:50	54	35,7	18
0:57:00	54	35,7	18
0:57:10	54	35,6	18
0:57:20	54	35,7	18
0:57:30	54	36,5	18
0:57:40	54	35,9	18
0:57:50	53	35,3	18
0:58:00	53	36,2	18
0:58:10	53	36,1	19
0:58:20	53	35,3	19
0:58:30	53	36,5	19
0:58:40	53	35,8	19
0:58:50	53	36,3	19
0:59:00	53	36,6	19
0:59:10	53	35,6	19
0:59:20	54	35,5	19
0:59:30	54	35,5	19
0:59:40	54	35,5	19
0:59:50	55	35,6	19
1:00:00	55	35,7	19
1:00:10	55	36,0	19
1:00:20	56	35,6	20
1:00:30	56	35,9	20
1:00:40	56	35,6	20
1:00:50	56	35,9	20
1:01:00	57	35,7	20
1:01:10	57	35,8	20
1:01:20	57	35,6	20
1:01:30	57	35,7	20
1:01:40	57	35,6	20
1:01:50	57	35,7	21
1:02:00	57	35,6	21
1:02:10	57	35,8	21
1:02:20	57	35,7	21
1:02:30	57	35,6	21
1:02:40	57	35,6	21
1:02:50	56	35,6	21
1:03:00	56	36,0	21
1:03:10	56	35,9	21
1:03:20	56	35,8	21
1:03:30	56	35,7	21
1:03:40	56	35,6	22
1:03:50	56	35,6	22
1:04:00	56	35,9	22
1:04:10	56	35,9	22
1:04:20	55	35,8	22
1:04:30	55	35,7	22
1:04:40	55	35,6	22
1:04:50	55	35,6	22
1:05:00	55	35,6	22
1:05:10	55	35,6	22
1:05:20	55	35,7	23
1:05:30	55	35,7	23
1:05:40	55	35,6	23
1:05:50	55	35,8	23
1:06:00	55	35,7	23
1:06:10	55	35,6	23
1:06:20	54	35,6	23
1:06:30	54	35,7	23
1:06:40	54	35,6	23
1:06:50	54	35,6	24
1:07:00	54	35,6	24
1:07:10	54	35,6	24
1:07:20	54	35,7	24
1:07:30	54	35,7	24
1:07:40	54	35,6	24
1:07:50	54	35,6	24
1:08:00	54	35,6	24
1:08:10	54	35,6	25
1:08:20	54	36,0	25
1:08:30	54	36,5	25
1:08:40	54	36,1	25
1:08:50	54	36,6	25
1:09:00	54	35,9	25
1:09:10	54	36,3	25
1:09:20	53	35,2	25
1:09:30	54	36,1	25
1:09:40	54	36,3	26
1:09:50	54	36,3	26
1:10:00	54	36,1	26
1:10:10	54	35,8	26
1:10:20	54	35,6	26
1:10:30	54	35,8	27
1:10:40	55	35,6	27
1:10:50	55	35,5	27
1:11:00	55	35,6	27
1:11:10	55	35,6	27
1:11:20	55	35,6	27
1:11:30	55	35,6	27
1:11:40	55	35,6	27
1:11:50	55	35,6	28
1:12:00	55	35,7	28
1:12:10	55	35,6	28
1:12:20	55	35,6	28
1:12:30	55	35,6	28
1:12:40	55	35,6	28
1:12:50	55	35,7	28
1:13:00	55	35,6	29
1:13:10	55	35,7	29
1:13:20	55	35,6	29
1:13:30	55	35,6	29
1:13:40	55	35,6	29
1:13:50	55	35,6	29
1:14:00	55	35,6	29
1:14:10	55	35,6	30
1:14:20	55	35,6	30
1:14:30	55	35,6	30
1:14:40	55	35,6	30
1:14:50	55	35,7	30
1:15:00	54	35,6	30
1:15:10	54	35,6	30
1:15:20	54	35,6	31
1:15:30	54	36,0	31
1:15:40	54	35,9	31
1:15:50	54	35,9	31
1:16:00	54	35,8	31
1:16:10	54	35,8	31
1:16:20	54	35,7	31
1:16:30	54	35,7	32
1:16:40	54	35,6	32
1:16:50	54	35,6	32
1:17:00	54	35,6	32
1:17:10	54	35,9	32
1:17:20	54	35,9	32
1:17:30	54	35,8	33
1:17:40	54	35,8	33
1:17:50	54	35,9	33
1:18:00	54	36,2	33
1:18:10	54	36,5	33
1:18:20	54	35,9	33
1:18:30	54	36,2	33
1:18:40	54	36,4	34
1:18:50	54	35,5	34
1:19:00	54	35,7	34
1:19:10	54	35,8	34
1:19:20	54	35,8	34
1:19:30	54	35,8	35
1:19:40	54	35,6	35
1:19:50	54	36,0	35
1:20:00	54	35,8	35
1:20:10	54	35,7	35
1:20:20	54	35,6	36
1:20:30	54	35,9	36
1:20:40	55	35,8	36
1:20:50	55	35,7	36
1:21:00	55	35,6	37
1:21:10	55	36,1	37
1:21:20	55	36,0	37
1:21:30	55	35,9	37
1:21:40	55	35,8	37
1:21:50	55	35,7	37
1:22:00	55	35,7	38
1:22:10	55	35,6	38
1:22:20	55	35,6	38
1:22:30	55	35,8	38
1:22:40	55	35,8	38
1:22:50	55	35,7	38
1:23:00	55	35,7	39
1:23:10	54	35,6	39
1:23:20	54	35,6	39
1:23:30	54	35,6	39
1:23:40	54	35,9	39
1:23:50	54	35,9	40
1:24:00	54	35,8	40
1:24:10	54	35,8	40
1:24:20	54	35,7	40
1:24:30	54	35,7	40
1:24:40	54	35,6	41
1:24:50	54	35,6	41
1:25:00	54	35,6	41
1:25:10	54	35,6	41
1:25:20	54	35,7	42
1:25:30	54	35,6	42
1:25:40	54	35,6	42
1:25:50	54	35,6	42
1:26:00	54	35,6	43
1:26:10	54	35,6	43
1:26:20	54	35,6	43
1:26:30	54	35,6	43
1:26:40	54	35,7	43
1:26:50	54	35,9	44
1:27:00	54	36,1	44
1:27:10	54	36,3	44
1:27:20	54	36,5	44
1:27:30	54	35,4	45
1:27:40	54	36,1	45
1:27:50	54	36,2	45
1:28:00	54	36,2	45
1:28:10	54	36,2	46
1:28:20	54	36,1	46
1:28:30	54	36,0	46
1:28:40	54	35,9	46
1:28:50	54	35,8	47
1:29:00	54	35,7	47
1:29:10	54	35,6	47
1:29:20	54	35,6	48
1:29:30	54	35,6	48
1:29:40	54	35,6	49
1:29:50	54	35,7	49
1:30:00	54	35,6	50
1:30:10	54	35,7	50
1:30:20	54	35,6	50
1:30:30	54	35,6	51
1:30:40	54	35,6	51
1:30:50	54	35,7	51
1:31:00	54	35,6	51
1:31:10	54	35,6	52
1:31:20	54	35,6	52
1:31:30	54	35,6	52
1:31:40	54	35,7	52
1:31:50	54	35,6	53
1:32:00	54	35,6	53
1:32:10	54	35,7	53
1:32:20	54	35,6	54
1:32:30	54	35,6	54
1:32:40	54	35,6	54
1:32:50	54	35,6	54
1:33:00	54	35,6	55
1:33:10	54	36,0	55
1:33:20	54	36,0	56
1:33:30	54	35,9	56
1:33:40	54	35,9	57
1:33:50	54	35,8	57
1:34:00	54	35,9	57
1:34:10	54	36,0	57
1:34:20	54	36,2	58
1:34:30	54	36,4	58
1:34:40	54	36,6	58
1:34:50	54	36,0	59
1:35:00	54	36,2	59
1:35:10	54	36,3	59
1:35:20	54	36,4	60
1:35:30	54	36,3	60
1:35:40	54	36,3	60
1:35:50	54	36,1	61
1:36:00	54	36,0	61
1:36:10	54	35,9	62
1:36:20	54	35,8	62
1:36:30	54	35,7	62
1:36:40	54	35,6	62
1:36:50	54	35,6	63
1:37:00	54	35,9	63
1:37:10	54	35,9	63
1:37:20	54	35,8	64
1:37:30	54	35,7	64
1:37:40	54	35,7	65
1:37:50	54	35,6	65
1:38:00	54	35,6	65
1:38:10	54	35,6	65
1:38:20	54	35,7	66
1:38:30	54	35,6	66
1:38:40	54	35,6	66
1:38:50	54	35,6	67
1:39:00	54	35,6	67
1:39:10	54	35,7	67
1:39:20	54	35,6	68
1:39:30	54	35,6	68
1:39:40	54	35,7	68
1:39:50	54	35,7	69
1:40:00	54	35,6	69
1:40:10	54	35,6	69
1:40:20	54	35,6	69
1:40:30	54	35,6	70
1:40:40	54	35,6	70
1:40:50	54	35,8	71

File: project-root/data/Tests/Data Acquisition/2013 (508)/Con 2 G1250+27%MS-AS+0.7%TDF-3+0.5%TC-101+0.2%LTR-100 (73C).txt
--Test Summary--
Full Path and File Name	
Instrument Name	7222-09-1
Instrument Type	Model 7222 Consistometer
Instrument Serial Number	128
Test Start Date	17.04.2012
Test Start Time	12:20:42
Test Stop Date	18.04.2012
Test Stop Time	8:44:46
Test Length	20:24:04
Final Sample Time Offset	20:24:00
Controller Schedule Name	
Sampling Period	60 seconds
Comments	T: 73C(34min); P: 58.4 MPa(34min); tap water
Information	WellID	Research
Information	Customer	Achimgaz
Information	CementClass	G
Information	CementMfr	Suhovolgskiy
Information	Additives	27%MS-AS+0.7%TDF-3+0.5%TC-101+0.2%LTR-100
Information	Density	1250
Information	BHCT	73
Information	BHST	95
Information	FluidLoss	n/a
Information	JobType	Research
Calculated Value	30Bc - TT	0:10:00
Calculated Value	70Bc - TT	N/A
Calculated Value	100Bc - TT	N/A
Initial Temperature (°C)	24 °C
Final Temperature (°C)	76 °C
Initial Pressure (MPa)	1,0 MPa
Final Pressure (MPa)	57,2 MPa
Initial Consistency (Bc)	6 Bc
Final Consistency (Bc)	12 Bc
--Data--
Time (HH:MM:SS)	Temperature (°C)	Pressure (MPa)	Consistency (Bc)
0:00:00	24	1,0	6
0:01:00	24	2,6	14
0:02:00	24	4,6	28
0:03:00	26	5,8	16
0:04:00	27	7,4	14
0:05:00	27	9,2	25
0:06:00	28	11,7	24
0:07:00	30	12,4	19
0:08:00	31	14,0	24
0:09:00	32	15,8	43
0:10:00	32	18,2	44
0:11:00	35	18,9	30
0:12:00	37	20,8	30
0:13:00	37	22,7	40
0:14:00	38	25,1	39
0:15:00	41	25,6	32
0:16:00	44	27,5	28
0:17:00	44	28,7	27
0:18:00	44	30,5	29
0:19:00	47	32,1	28
0:20:00	50	33,9	30
0:21:00	51	35,6	25
0:22:00	51	38,3	27
0:23:00	52	38,9	25
0:24:00	55	40,4	23
0:25:00	57	42,0	24
0:26:00	58	44,0	31
0:27:00	58	46,2	33
0:28:00	60	48,0	27
0:29:00	64	48,8	22
0:30:00	67	50,5	23
0:31:00	67	52,2	27
0:32:00	66	54,9	35
0:33:00	67	58,0	31
0:34:00	71	57,2	19
0:35:00	75	57,1	14
0:36:00	77	57,3	13
0:37:00	77	57,2	15
0:38:00	76	57,1	17
0:39:00	74	56,4	17
0:40:00	73	58,7	18
0:41:00	74	57,7	10
0:42:00	76	57,0	8
0:43:00	78	57,3	7
0:44:00	78	57,5	8
0:45:00	78	57,2	11
0:46:00	77	57,2	12
0:47:00	76	57,2	14
0:48:00	74	58,2	15
0:49:00	73	58,2	10
0:50:00	74	57,6	6
0:51:00	76	57,3	5
0:52:00	78	57,2	5
0:53:00	79	57,2	5
0:54:00	79	57,2	6
0:55:00	78	57,2	8
0:56:00	78	57,4	9
0:57:00	77	57,3	10
0:58:00	76	57,2	11
0:59:00	75	57,2	11
1:00:00	74	56,1	10
1:01:00	74	57,9	6
1:02:00	75	57,1	5
1:03:00	77	57,2	5
1:04:00	78	57,2	5
1:05:00	79	57,4	5
1:06:00	79	57,1	5
1:07:00	79	57,3	5
1:08:00	78	57,3	6
1:09:00	77	57,2	8
1:10:00	76	57,3	8
1:11:00	76	57,2	9
1:12:00	75	57,6	9
1:13:00	74	57,9	8
1:14:00	74	58,1	6
1:15:00	75	57,3	5
1:16:00	77	57,2	5
1:17:00	78	57,2	5
1:18:00	78	57,5	5
1:19:00	78	57,2	5
1:20:00	78	57,3	5
1:21:00	78	57,5	6
1:22:00	77	57,2	6
1:23:00	76	57,2	7
1:24:00	76	57,3	8
1:25:00	75	56,4	8
1:26:00	74	57,7	7
1:27:00	74	57,5	5
1:28:00	75	57,3	5
1:29:00	76	57,3	5
1:30:00	77	57,4	5
1:31:00	78	57,4	5
1:32:00	78	57,2	5
1:33:00	78	57,3	5
1:34:00	77	57,3	5
1:35:00	77	57,3	5
1:36:00	76	57,3	5
1:37:00	75	57,4	5
1:38:00	75	58,1	5
1:39:00	75	57,7	5
1:40:00	75	58,1	5
1:41:00	76	57,3	5
1:42:00	77	57,4	5
1:43:00	77	57,2	5
1:44:00	77	57,2	5
1:45:00	77	57,3	5
1:46:00	77	57,4	5
1:47:00	76	57,4	5
1:48:00	76	57,2	5
1:49:00	75	57,3	5
1:50:00	75	57,8	5
1:51:00	75	58,0	5
1:52:00	75	57,5	5
1:53:00	75	57,2	5
1:54:00	76	57,3	5
1:55:00	77	57,4	5
1:56:00	77	57,3	5
1:57:00	77	57,3	5
1:58:00	77	57,5	5
1:59:00	76	57,2	5
2:00:00	76	57,3	5
2:01:00	75	57,5	5
2:02:00	75	58,0	5
2:03:00	75	57,9	5
2:04:00	75	57,4	5
2:05:00	76	57,2	5
2:06:00	76	57,3	5
2:07:00	77	57,2	5
2:08:00	77	57,3	5
2:09:00	77	57,2	5
2:10:00	76	57,3	5
2:11:00	76	57,2	5
2:12:00	75	57,3	5
2:13:00	75	58,0	5
2:14:00	75	57,7	5
2:15:00	75	58,0	5
2:16:00	75	57,2	5
2:17:00	76	57,2	5
2:18:00	76	57,2	5
2:19:00	77	57,2	5
2:20:00	77	57,3	5
2:21:00	76	57,2	5
2:22:00	76	57,3	5
2:23:00	76	57,2	5
2:24:00	75	57,6	5
2:25:00	75	58,0	5
2:26:00	75	58,1	5
2:27:00	75	57,2	5
2:28:00	76	57,4	5
2:29:00	76	57,4	5
2:30:00	77	57,2	5
2:31:00	77	57,4	5
2:32:00	77	57,4	5
2:33:00	76	57,2	5
2:34:00	76	57,3	5
2:35:00	75	57,4	5
2:36:00	75	56,6	5
2:37:00	75	57,9	5
2:38:00	75	57,4	5
2:39:00	75	57,1	5
2:40:00	76	57,3	5
2:41:00	76	57,4	5
2:42:00	77	57,2	5
2:43:00	77	57,5	5
2:44:00	76	57,3	5
2:45:00	76	57,2	5
2:46:00	76	57,3	5
2:47:00	75	57,6	5
2:48:00	75	58,0	5
2:49:00	75	58,0	5
2:50:00	75	57,6	5
2:51:00	76	57,3	5
2:52:00	76	57,2	5
2:53:00	77	57,2	5
2:54:00	77	57,3	5
2:55:00	77	57,2	5
2:56:00	76	57,4	5
2:57:00	76	57,4	5
2:58:00	76	57,3	5
2:59:00	75	57,5	5
3:00:00	75	57,7	5
3:01:00	75	58,1	5
3:02:00	75	57,5	5
3:03:00	76	57,2	5
3:04:00	76	57,2	5
3:05:00	77	57,2	5
3:06:00	77	57,5	5
3:07:00	77	57,3	5
3:08:00	76	57,2	5
3:09:00	76	57,3	5
3:10:00	76	57,3	5
3:11:00	75	57,2	5
3:12:00	75	58,2	5
3:13:00	75	58,1	5
3:14:00	75	57,9	5
3:15:00	75	57,4	5
3:16:00	76	57,2	5
3:17:00	76	57,4	5
3:18:00	77	57,2	5
3:19:00	77	57,2	5
3:20:00	77	57,4	5
3:21:00	77	57,3	5
3:22:00	76	57,1	5
3:23:00	76	57,3	5
3:24:00	75	57,4	5
3:25:00	75	57,4	5
3:26:00	75	57,9	5
3:27:00	75	58,2	5
3:28:00	75	57,2	5
3:29:00	75	57,2	5
3:30:00	76	57,2	5
3:31:00	77	57,2	5
3:32:00	77	57,2	5
3:33:00	77	57,2	5
3:34:00	77	57,3	5
3:35:00	77	57,2	5
3:36:00	76	57,2	5
3:37:00	76	57,5	5
3:38:00	76	57,2	5
3:39:00	75	57,3	5
3:40:00	75	58,1	5
3:41:00	75	58,0	5
3:42:00	75	58,1	5
3:43:00	75	57,5	5
3:44:00	75	57,3	5
3:45:00	76	57,3	5
3:46:00	76	57,3	5
3:47:00	77	57,3	5
3:48:00	77	57,3	5
3:49:00	77	57,3	5
3:50:00	77	57,3	5
3:51:00	77	57,4	5
3:52:00	76	57,2	5
3:53:00	76	57,4	5
3:54:00	76	57,3	5
3:55:00	75	57,2	5
3:56:00	75	56,7	5
3:57:00	75	58,3	5
3:58:00	75	58,2	5
3:59:00	75	57,6	5
4:00:00	75	57,3	5
4:01:00	76	57,3	5
4:02:00	76	57,3	5
4:03:00	77	57,3	5
4:04:00	77	57,3	5
4:05:00	77	57,5	5
4:06:00	77	57,2	5
4:07:00	76	57,3	5
4:08:00	76	57,3	5
4:09:00	76	57,3	5
4:10:00	75	57,2	5
4:11:00	75	58,0	5
4:12:00	75	58,3	5
4:13:00	75	57,7	5
4:14:00	75	57,6	5
4:15:00	75	57,2	5
4:16:00	76	57,2	5
4:17:00	76	57,2	5
4:18:00	76	57,2	5
4:19:00	77	57,4	5
4:20:00	77	57,7	5
4:21:00	77	57,3	5
4:22:00	76	57,4	5
4:23:00	76	57,1	5
4:24:00	76	57,4	5
4:25:00	76	57,2	5
4:26:00	75	58,0	5
4:27:00	75	57,8	5
4:28:00	75	57,9	5
4:29:00	75	57,4	5
4:30:00	75	57,1	5
4:31:00	75	57,2	5
4:32:00	76	57,4	5
4:33:00	76	57,3	5
4:34:00	76	57,3	6
4:35:00	77	57,2	6
4:36:00	77	57,3	6
4:37:00	76	57,3	6
4:38:00	76	57,2	6
4:39:00	76	57,2	6
4:40:00	76	57,4	6
4:41:00	75	57,3	6
4:42:00	75	57,7	6
4:43:00	75	57,5	6
4:44:00	75	57,7	6
4:45:00	75	58,0	6
4:46:00	75	57,3	6
4:47:00	76	57,3	6
4:48:00	76	57,2	6
4:49:00	77	57,3	6
4:50:00	77	57,5	6
4:51:00	77	57,2	6
4:52:00	77	57,2	6
4:53:00	76	57,2	6
4:54:00	76	57,2	6
4:55:00	76	57,2	6
4:56:00	75	57,3	6
4:57:00	75	58,2	6
4:58:00	75	57,8	6
4:59:00	75	58,1	6
5:00:00	75	57,6	6
5:01:00	75	57,2	6
5:02:00	76	57,5	6
5:03:00	76	57,3	6
5:04:00	77	57,3	6
5:05:00	77	57,3	6
5:06:00	77	57,3	6
5:07:00	77	57,2	6
5:08:00	76	57,4	6
5:09:00	76	57,3	6
5:10:00	76	57,4	6
5:11:00	75	57,2	6
5:12:00	75	57,9	6
5:13:00	75	57,5	6
5:14:00	75	57,9	6
5:15:00	75	57,7	6
5:16:00	75	57,3	6
5:17:00	76	57,3	6
5:18:00	76	57,2	6
5:19:00	77	57,2	6
5:20:00	77	57,2	6
5:21:00	77	57,3	6
5:22:00	77	57,3	6
5:23:00	76	57,2	6
5:24:00	76	57,4	6
5:25:00	76	57,2	6
5:26:00	75	57,3	6
5:27:00	75	56,5	6
5:28:00	75	56,8	6
5:29:00	75	58,0	6
5:30:00	75	57,3	6
5:31:00	75	57,2	6
5:32:00	76	57,2	6
5:33:00	76	57,4	6
5:34:00	77	57,2	6
5:35:00	77	57,3	6
5:36:00	77	57,3	6
5:37:00	77	57,4	6
5:38:00	76	57,3	6
5:39:00	76	57,2	6
5:40:00	76	57,2	6
5:41:00	75	57,4	6
5:42:00	75	57,8	6
5:43:00	75	57,8	6
5:44:00	75	57,8	6
5:45:00	75	57,7	6
5:46:00	75	57,2	6
5:47:00	76	57,1	6
5:48:00	76	57,2	6
5:49:00	77	57,2	6
5:50:00	77	57,2	6
5:51:00	77	57,5	6
5:52:00	77	57,5	6
5:53:00	76	57,3	6
5:54:00	76	57,2	6
5:55:00	76	57,4	6
5:56:00	75	57,7	6
5:57:00	75	57,8	6
5:58:00	75	57,6	6
5:59:00	75	58,1	6
6:00:00	75	57,2	6
6:01:00	75	57,2	6
6:02:00	76	57,1	6
6:03:00	77	57,2	6
6:04:00	77	57,3	6
6:05:00	77	57,4	6
6:06:00	77	57,4	6
6:07:00	76	57,2	6
6:08:00	76	57,2	6
6:09:00	76	57,3	6
6:10:00	76	57,4	6
6:11:00	75	58,3	6
6:12:00	75	58,1	6
6:13:00	75	57,8	6
6:14:00	75	57,6	6
6:15:00	75	57,3	6
6:16:00	76	57,3	6
6:17:00	76	57,3	6
6:18:00	77	57,2	6
6:19:00	77	57,2	6
6:20:00	77	57,2	6
6:21:00	77	57,2	6
6:22:00	76	57,2	6
6:23:00	76	57,2	6
6:24:00	76	57,3	6
6:25:00	75	57,5	6
6:26:00	75	57,9	7
6:27:00	75	57,6	7
6:28:00	75	57,6	7
6:29:00	75	57,5	7
6:30:00	75	57,3	7
6:31:00	76	57,1	7
6:32:00	76	57,2	7
6:33:00	77	57,2	7
6:34:00	77	57,4	7
6:35:00	77	57,4	7
6:36:00	77	57,4	7
6:37:00	76	57,2	7
6:38:00	76	57,6	7
6:39:00	76	57,2	7
6:40:00	75	57,2	7
6:41:00	75	58,1	7
6:42:00	75	58,2	7
6:43:00	75	57,7	7
6:44:00	75	57,7	7
6:45:00	75	57,1	7
6:46:00	76	57,2	7
6:47:00	76	57,3	7
6:48:00	77	57,4	7
6:49:00	77	57,3	7
6:50:00	77	57,3	7
6:51:00	76	57,2	7
6:52:00	76	57,3	7
6:53:00	76	57,4	7
6:54:00	76	57,5	7
6:55:00	75	57,7	7
6:56:00	75	58,2	7
6:57:00	75	57,8	7
6:58:00	75	57,7	7
6:59:00	75	57,4	7
7:00:00	75	57,3	7
7:01:00	76	57,3	7
7:02:00	76	57,2	7
7:03:00	77	57,2	7
7:04:00	77	57,2	7
7:05:00	76	57,2	7
7:06:00	76	57,3	7
7:07:00	76	57,3	7
7:08:00	76	57,2	7
7:09:00	75	57,2	7
7:10:00	75	57,6	7
7:11:00	75	58,3	7
7:12:00	75	58,0	7
7:13:00	75	57,3	7
7:14:00	75	57,3	7
7:15:00	76	57,2	7
7:16:00	76	57,3	7
7:17:00	77	57,2	7
7:18:00	77	57,4	7
7:19:00	77	57,5	7
7:20:00	76	57,3	7
7:21:00	76	57,2	7
7:22:00	76	57,3	7
7:23:00	75	57,4	7
7:24:00	75	58,2	7
7:25:00	75	57,7	7
7:26:00	75	57,1	7
7:27:00	75	57,8	7
7:28:00	75	57,1	7
7:29:00	76	57,2	7
7:30:00	76	57,2	7
7:31:00	76	57,2	7
7:32:00	77	57,3	7
7:33:00	77	57,3	7
7:34:00	76	57,3	7
7:35:00	76	57,3	7
7:36:00	76	57,2	7
7:37:00	76	57,2	7
7:38:00	75	57,3	7
7:39:00	75	58,1	7
7:40:00	75	58,0	7
7:41:00	75	57,9	7
7:42:00	75	57,4	7
7:43:00	75	57,3	7
7:44:00	76	57,3	7
7:45:00	76	57,2	7
7:46:00	77	57,4	7
7:47:00	77	57,2	7
7:48:00	76	57,3	7
7:49:00	76	57,3	7
7:50:00	76	57,3	7
7:51:00	76	57,3	7
7:52:00	75	57,4	7
7:53:00	75	57,8	7
7:54:00	75	58,1	7
7:55:00	75	57,5	7
7:56:00	75	57,3	7
7:57:00	75	57,2	7
7:58:00	76	57,2	7
7:59:00	76	57,2	7
8:00:00	77	57,3	7
8:01:00	77	57,2	7
8:02:00	77	57,2	7
8:03:00	76	57,3	7
8:04:00	76	57,3	7
8:05:00	76	57,4	7
8:06:00	75	57,3	7
8:07:00	75	57,8	7
8:08:00	75	57,7	7
8:09:00	75	58,0	7
8:10:00	75	57,4	7
8:11:00	75	57,2	7
8:12:00	76	57,2	7
8:13:00	76	57,3	7
8:14:00	77	57,2	7
8:15:00	77	57,2	7
8:16:00	77	57,3	7
8:17:00	76	57,3	7
8:18:00	76	57,4	7
8:19:00	76	57,4	7
8:20:00	76	57,4	7
8:21:00	75	57,7	7
8:22:00	75	57,8	7
8:23:00	75	58,2	7
8:24:00	75	57,8	7
8:25:00	75	57,2	7
8:26:00	75	57,2	7
8:27:00	76	57,4	7
8:28:00	76	57,2	7
8:29:00	77	57,2	7
8:30:00	77	57,2	7
8:31:00	76	57,2	7
8:32:00	76	57,4	7
8:33:00	76	57,2	7
8:34:00	76	57,3	7
8:35:00	75	57,3	7
8:36:00	75	57,9	7
8:37:00	75	57,9	7
8:38:00	75	58,2	7
8:39:00	75	57,3	7
8:40:00	75	57,3	7
8:41:00	76	57,4	7
8:42:00	76	57,2	7
8:43:00	77	57,4	7
8:44:00	77	57,4	7
8:45:00	76	57,2	7
8:46:00	76	57,2	7
8:47:00	76	57,2	7
8:48:00	76	57,3	7
8:49:00	75	57,3	7
8:50:00	75	58,1	7
8:51:00	75	57,6	7
8:52:00	75	57,8	7
8:53:00	75	57,8	7
8:54:00	75	57,3	7
8:55:00	76	57,2	7
8:56:00	76	57,3	7
8:57:00	76	57,2	7
8:58:00	77	57,3	7
8:59:00	76	57,3	7
9:00:00	76	57,3	7
9:01:00	76	57,2	7
9:02:00	76	57,4	7
9:03:00	75	57,3	7
9:04:00	75	57,9	7
9:05:00	75	58,1	7
9:06:00	75	58,0	7
9:07:00	75	57,8	7
9:08:00	75	57,3	7
9:09:00	76	57,2	7
9:10:00	76	57,2	7
9:11:00	76	57,1	7
9:12:00	77	57,2	7
9:13:00	77	57,2	7
9:14:00	76	57,3	7
9:15:00	76	57,2	7
9:16:00	76	57,4	7
9:17:00	75	57,3	7
9:18:00	75	57,8	7
9:19:00	75	58,0	7
9:20:00	75	58,1	7
9:21:00	75	57,9	7
9:22:00	75	57,2	7
9:23:00	76	57,5	7
9:24:00	76	57,2	7
9:25:00	76	57,4	7
9:26:00	77	57,2	7
9:27:00	76	57,3	7
9:28:00	76	57,2	7
9:29:00	76	57,3	7
9:30:00	76	57,4	7
9:31:00	75	57,2	7
9:32:00	75	57,8	7
9:33:00	75	57,9	7
9:34:00	75	57,7	7
9:35:00	75	57,3	7
9:36:00	75	57,2	7
9:37:00	76	57,1	7
9:38:00	76	57,3	7
9:39:00	76	57,2	7
9:40:00	77	57,2	7
9:41:00	76	57,2	7
9:42:00	76	57,2	7
9:43:00	76	57,1	7
9:44:00	76	57,1	7
9:45:00	75	57,3	7
9:46:00	75	57,5	7
9:47:00	75	56,2	7
9:48:00	75	58,2	7
9:49:00	75	58,0	7
9:50:00	75	57,3	7
9:51:00	76	57,4	7
9:52:00	76	57,2	8
9:53:00	76	57,3	8
9:54:00	76	57,4	8
9:55:00	76	57,4	8
9:56:00	76	57,3	8
9:57:00	76	57,3	8
9:58:00	76	57,4	8
9:59:00	75	57,4	8
10:00:00	75	58,0	8
10:01:00	75	57,9	8
10:02:00	75	57,7	8
10:03:00	75	58,0	8
10:04:00	75	57,2	8
10:05:00	76	57,4	8
10:06:00	76	57,2	8
10:07:00	76	57,2	8
10:08:00	76	57,2	8
10:09:00	76	57,4	8
10:10:00	76	57,2	8
10:11:00	76	57,6	8
10:12:00	76	57,3	8
10:13:00	75	57,2	8
10:14:00	75	57,8	8
10:15:00	75	57,0	8
10:16:00	75	58,0	8
10:17:00	75	57,2	8
10:18:00	75	57,2	8
10:19:00	76	57,4	8
10:20:00	76	57,3	8
10:21:00	76	57,2	8
10:22:00	77	57,2	8
10:23:00	76	57,3	8
10:24:00	76	57,4	8
10:25:00	76	57,4	8
10:26:00	76	57,2	8
10:27:00	75	57,2	8
10:28:00	75	57,5	8
10:29:00	75	57,9	8
10:30:00	75	57,5	8
10:31:00	75	58,0	8
10:32:00	75	57,3	8
10:33:00	76	57,3	8
10:34:00	76	57,3	8
10:35:00	76	57,3	8
10:36:00	76	57,3	8
10:37:00	76	57,6	8
10:38:00	76	57,2	8
10:39:00	76	57,3	8
10:40:00	76	57,4	8
10:41:00	75	57,2	8
10:42:00	75	57,8	8
10:43:00	75	58,0	8
10:44:00	75	58,2	8
10:45:00	75	57,5	8
10:46:00	75	57,3	8
10:47:00	76	57,2	8
10:48:00	76	57,2	8
10:49:00	76	57,5	8
10:50:00	76	57,4	8
10:51:00	76	57,2	8
10:52:00	76	57,4	8
10:53:00	76	57,2	8
10:54:00	76	57,3	8
10:55:00	75	57,3	8
10:56:00	75	57,2	8
10:57:00	75	58,1	8
10:58:00	75	58,2	8
10:59:00	75	57,2	8
11:00:00	75	57,4	8
11:01:00	76	57,4	8
11:02:00	76	57,2	8
11:03:00	76	57,4	8
11:04:00	76	57,3	8
11:05:00	76	57,5	8
11:06:00	76	57,2	8
11:07:00	76	57,3	8
11:08:00	75	57,2	8
11:09:00	75	56,1	8
11:10:00	75	58,2	8
11:11:00	75	57,8	8
11:12:00	75	57,5	8
11:13:00	75	57,2	8
11:14:00	76	57,4	8
11:15:00	76	57,2	8
11:16:00	76	57,2	8
11:17:00	76	57,4	8
11:18:00	76	57,2	8
11:19:00	76	57,3	8
11:20:00	76	57,5	8
11:21:00	76	57,4	8
11:22:00	75	57,3	8
11:23:00	75	57,9	8
11:24:00	75	58,2	8
11:25:00	75	58,0	8
11:26:00	75	57,6	8
11:27:00	75	57,1	8
11:28:00	76	57,2	8
11:29:00	76	57,3	8
11:30:00	76	57,3	8
11:31:00	76	57,4	8
11:32:00	76	57,3	8
11:33:00	76	57,3	8
11:34:00	76	57,2	8
11:35:00	75	57,3	8
11:36:00	75	58,2	8
11:37:00	75	58,2	8
11:38:00	75	57,9	8
11:39:00	75	58,1	8
11:40:00	75	57,2	8
11:41:00	75	57,2	8
11:42:00	76	57,2	8
11:43:00	76	57,3	8
11:44:00	76	57,3	8
11:45:00	76	57,3	8
11:46:00	76	57,2	8
11:47:00	76	57,5	8
11:48:00	76	57,3	8
11:49:00	75	57,5	8
11:50:00	75	57,8	8
11:51:00	75	58,2	8
11:52:00	75	57,8	8
11:53:00	75	57,8	8
11:54:00	75	57,3	8
11:55:00	76	57,2	8
11:56:00	76	57,2	8
11:57:00	76	57,2	8
11:58:00	76	57,2	8
11:59:00	76	57,3	8
12:00:00	76	57,3	8
12:01:00	76	57,4	8
12:02:00	76	57,3	8
12:03:00	75	57,9	8
12:04:00	75	58,1	8
12:05:00	75	58,1	8
12:06:00	75	58,0	8
12:07:00	75	57,1	8
12:08:00	75	57,3	8
12:09:00	76	57,3	8
12:10:00	76	57,4	8
12:11:00	76	57,3	8
12:12:00	76	57,3	8
12:13:00	76	57,4	8
12:14:00	76	57,2	8
12:15:00	76	57,3	8
12:16:00	75	57,3	8
12:17:00	75	56,5	8
12:18:00	75	58,1	8
12:19:00	75	58,3	8
12:20:00	75	57,6	8
12:21:00	75	57,4	8
12:22:00	76	57,2	8
12:23:00	76	57,3	8
12:24:00	76	57,3	8
12:25:00	76	57,3	8
12:26:00	76	57,3	8
12:27:00	76	57,4	8
12:28:00	76	57,2	8
12:29:00	76	57,2	8
12:30:00	75	57,2	8
12:31:00	75	57,8	8
12:32:00	75	58,2	8
12:33:00	75	57,7	8
12:34:00	75	57,4	8
12:35:00	75	57,4	8
12:36:00	76	57,2	8
12:37:00	76	57,2	8
12:38:00	76	57,2	8
12:39:00	76	57,2	8
12:40:00	76	57,3	8
12:41:00	76	57,3	8
12:42:00	76	57,3	8
12:43:00	76	57,3	8
12:44:00	75	58,1	8
12:45:00	75	58,3	8
12:46:00	75	58,1	8
12:47:00	75	58,1	8
12:48:00	75	57,3	8
12:49:00	75	57,3	8
12:50:00	76	57,2	8
12:51:00	76	57,2	8
12:52:00	76	57,2	8
12:53:00	76	57,2	8
12:54:00	76	57,3	8
12:55:00	76	57,3	8
12:56:00	76	57,4	8
12:57:00	76	57,3	8
12:58:00	75	58,1	8
12:59:00	75	58,1	8
13:00:00	75	56,1	8
13:01:00	75	58,0	8
13:02:00	75	57,2	8
13:03:00	76	57,1	8
13:04:00	76	57,2	8
13:05:00	76	57,4	8
13:06:00	76	57,2	8
13:07:00	76	57,3	8
13:08:00	76	57,3	8
13:09:00	76	57,4	8
13:10:00	76	57,2	8
13:11:00	75	57,2	8
13:12:00	75	58,0	8
13:13:00	75	57,8	8
13:14:00	75	58,2	8
13:15:00	75	57,7	8
13:16:00	75	57,2	8
13:17:00	76	57,2	8
13:18:00	76	57,3	8
13:19:00	76	57,2	8
13:20:00	76	57,2	8
13:21:00	76	57,2	8
13:22:00	76	57,3	8
13:23:00	76	57,2	8
13:24:00	76	57,4	8
13:25:00	75	57,6	8
13:26:00	75	58,1	8
13:27:00	75	58,0	9
13:28:00	75	58,0	9
13:29:00	75	57,3	9
13:30:00	75	57,2	9
13:31:00	76	57,3	9
13:32:00	76	57,3	9
13:33:00	76	57,4	9
13:34:00	76	57,3	9
13:35:00	76	57,3	9
13:36:00	76	57,3	9
13:37:00	76	57,2	9
13:38:00	75	57,4	9
13:39:00	75	56,5	9
13:40:00	75	57,0	9
13:41:00	75	58,2	9
13:42:00	75	57,9	9
13:43:00	75	57,4	9
13:44:00	76	57,2	9
13:45:00	76	57,2	9
13:46:00	76	57,4	9
13:47:00	76	57,3	9
13:48:00	76	57,3	9
13:49:00	76	57,3	9
13:50:00	76	57,2	9
13:51:00	76	57,4	9
13:52:00	75	57,1	9
13:53:00	75	58,1	9
13:54:00	75	56,4	9
13:55:00	75	57,8	9
13:56:00	75	58,0	9
13:57:00	75	57,2	9
13:58:00	76	57,2	9
13:59:00	76	57,3	9
14:00:00	76	57,3	9
14:01:00	76	57,3	9
14:02:00	76	57,3	9
14:03:00	76	57,3	9
14:04:00	76	57,3	9
14:05:00	76	57,2	9
14:06:00	75	57,2	9
14:07:00	75	56,3	9
14:08:00	75	58,0	9
14:09:00	75	58,2	9
14:10:00	75	57,3	9
14:11:00	75	57,2	9
14:12:00	76	57,3	9
14:13:00	76	57,3	9
14:14:00	76	57,2	9
14:15:00	76	57,2	9
14:16:00	76	57,3	9
14:17:00	76	57,3	9
14:18:00	76	57,2	9
14:19:00	76	57,2	9
14:20:00	75	57,4	9
14:21:00	75	58,1	9
14:22:00	75	58,0	9
14:23:00	75	58,0	9
14:24:00	75	57,4	9
14:25:00	75	57,3	9
14:26:00	76	57,3	9
14:27:00	76	57,2	9
14:28:00	76	57,2	9
14:29:00	76	57,4	9
14:30:00	76	57,2	9
14:31:00	76	57,3	9
14:32:00	76	57,2	9
14:33:00	76	57,3	9
14:34:00	75	57,9	9
14:35:00	75	58,0	9
14:36:00	75	57,8	9
14:37:00	75	58,1	9
14:38:00	75	57,2	9
14:39:00	75	57,2	9
14:40:00	76	57,3	9
14:41:00	76	57,2	9
14:42:00	76	57,5	9
14:43:00	76	57,2	9
14:44:00	76	57,3	9
14:45:00	76	57,2	9
14:46:00	76	57,3	9
14:47:00	75	57,3	9
14:48:00	75	58,1	9
14:49:00	75	58,2	9
14:50:00	75	57,9	9
14:51:00	75	57,8	9
14:52:00	75	57,2	9
14:53:00	76	57,2	9
14:54:00	76	57,2	9
14:55:00	76	57,4	9
14:56:00	76	57,4	9
14:57:00	76	57,5	9
14:58:00	76	57,4	9
14:59:00	76	57,3	9
15:00:00	76	57,3	9
15:01:00	75	57,4	9
15:02:00	75	57,8	9
15:03:00	75	57,8	9
15:04:00	75	57,9	9
15:05:00	75	57,8	9
15:06:00	75	57,3	9
15:07:00	76	57,3	9
15:08:00	76	57,3	9
15:09:00	76	57,2	9
15:10:00	76	57,3	9
15:11:00	76	57,3	9
15:12:00	76	57,1	9
15:13:00	76	57,2	9
15:14:00	76	57,2	9
15:15:00	75	57,4	9
15:16:00	75	57,7	9
15:17:00	75	57,9	9
15:18:00	75	58,1	9
15:19:00	75	57,4	9
15:20:00	75	57,3	9
15:21:00	76	57,2	9
15:22:00	76	57,4	9
15:23:00	76	57,2	9
15:24:00	76	57,4	9
15:25:00	76	57,4	9
15:26:00	76	57,2	9
15:27:00	76	57,3	9
15:28:00	75	57,2	9
15:29:00	75	57,1	9
15:30:00	75	57,8	9
15:31:00	75	58,3	9
15:32:00	75	57,7	9
15:33:00	75	57,5	9
15:34:00	76	57,2	9
15:35:00	76	57,3	9
15:36:00	76	57,2	9
15:37:00	76	57,2	9
15:38:00	76	57,2	9
15:39:00	76	57,3	9
15:40:00	76	57,4	9
15:41:00	76	57,2	9
15:42:00	75	57,3	10
15:43:00	75	57,9	10
15:44:00	75	58,1	10
15:45:00	75	57,8	10
15:46:00	75	57,1	10
15:47:00	75	57,2	10
15:48:00	76	57,2	10
15:49:00	76	57,4	10
15:50:00	76	57,3	10
15:51:00	76	57,3	10
15:52:00	76	57,2	10
15:53:00	76	57,3	10
15:54:00	76	57,3	10
15:55:00	75	57,2	10
15:56:00	75	58,3	10
15:57:00	75	58,2	10
15:58:00	75	58,0	10
15:59:00	75	58,2	10
16:00:00	75	57,2	10
16:01:00	75	57,2	10
16:02:00	76	57,2	10
16:03:00	76	57,2	10
16:04:00	76	57,2	10
16:05:00	76	57,2	10
16:06:00	76	57,3	10
16:07:00	76	57,3	10
16:08:00	76	57,2	10
16:09:00	75	57,3	10
16:10:00	75	58,0	10
16:11:00	75	58,1	10
16:12:00	75	57,8	10
16:13:00	75	57,6	10
16:14:00	75	57,4	10
16:15:00	76	57,2	10
16:16:00	76	57,2	10
16:17:00	76	57,2	10
16:18:00	76	57,2	10
16:19:00	76	57,4	10
16:20:00	76	57,3	10
16:21:00	76	57,2	10
16:22:00	76	57,4	10
16:23:00	75	57,8	10
16:24:00	75	58,3	10
16:25:00	75	58,0	10
16:26:00	75	58,1	10
16:27:00	75	57,3	10
16:28:00	75	57,4	10
16:29:00	76	57,2	10
16:30:00	76	57,4	10
16:31:00	76	57,3	10
16:32:00	76	57,3	10
16:33:00	76	57,2	10
16:34:00	76	57,2	10
16:35:00	76	57,3	10
16:36:00	75	57,2	10
16:37:00	75	57,9	10
16:38:00	75	58,1	10
16:39:00	75	57,7	10
16:40:00	75	58,0	10
16:41:00	75	57,2	10
16:42:00	76	57,3	10
16:43:00	76	57,2	10
16:44:00	76	57,2	10
16:45:00	76	57,2	10
16:46:00	76	57,3	10
16:47:00	76	57,3	10
16:48:00	76	57,3	10
16:49:00	76	57,3	10
16:50:00	75	57,3	10
16:51:00	75	57,9	10
16:52:00	75	57,8	10
16:53:00	75	56,4	10
16:54:00	75	57,2	10
16:55:00	75	57,3	10
16:56:00	76	57,2	10
16:57:00	76	57,3	10
16:58:00	76	57,3	10
16:59:00	76	57,3	10
17:00:00	76	57,5	10
17:01:00	76	57,3	10
17:02:00	76	57,3	10
17:03:00	75	57,2	10
17:04:00	75	57,6	10
17:05:00	75	58,2	10
17:06:00	75	57,8	10
17:07:00	75	57,6	10
17:08:00	75	57,2	10
17:09:00	76	57,3	10
17:10:00	76	57,2	10
17:11:00	76	57,2	10
17:12:00	76	57,2	10
17:13:00	76	57,2	10
17:14:00	76	57,4	10
17:15:00	76	57,4	10
17:16:00	76	57,2	10
17:17:00	75	57,4	10
17:18:00	75	57,8	10
17:19:00	75	57,9	10
17:20:00	75	58,0	10
17:21:00	75	57,1	10
17:22:00	75	57,2	10
17:23:00	76	57,2	10
17:24:00	76	57,4	10
17:25:00	76	57,2	10
17:26:00	76	57,4	10
17:27:00	76	57,4	10
17:28:00	76	57,2	10
17:29:00	76	57,2	10
17:30:00	76	57,4	10
17:31:00	75	57,4	10
17:32:00	75	58,2	10
17:33:00	75	58,2	10
17:34:00	75	57,7	10
17:35:00	75	57,2	10
17:36:00	75	57,3	10
17:37:00	76	57,2	10
17:38:00	76	57,4	10
17:39:00	76	57,4	10
17:40:00	76	57,3	10
17:41:00	76	57,2	10
17:42:00	76	57,3	10
17:43:00	76	57,4	10
17:44:00	75	57,3	10
17:45:00	75	58,2	10
17:46:00	75	58,0	10
17:47:00	75	57,6	11
17:48:00	75	57,6	11
17:49:00	75	57,1	11
17:50:00	75	57,4	11
17:51:00	76	57,4	11
17:52:00	76	57,3	11
17:53:00	76	57,2	11
17:54:00	76	57,4	11
17:55:00	76	57,3	11
17:56:00	76	57,2	11
17:57:00	76	57,3	11
17:58:00	75	57,3	11
17:59:00	75	56,7	11
18:00:00	75	55,8	11
18:01:00	75	58,1	11
18:02:00	75	57,5	11
18:03:00	75	57,3	11
18:04:00	76	57,2	11
18:05:00	76	57,2	11
18:06:00	76	57,2	11
18:07:00	76	57,3	11
18:08:00	76	57,2	11
18:09:00	76	57,4	11
18:10:00	76	57,4	11
18:11:00	76	57,4	11
18:12:00	75	58,0	11
18:13:00	75	57,7	11
18:14:00	75	58,1	11
18:15:00	75	58,2	11
18:16:00	75	57,2	11
18:17:00	75	57,3	11
18:18:00	76	57,2	11
18:19:00	76	57,2	11
18:20:00	76	57,3	11
18:21:00	76	57,2	11
18:22:00	76	57,3	11
18:23:00	76	57,3	11
18:24:00	76	57,4	11
18:25:00	75	57,3	11
18:26:00	75	57,7	11
18:27:00	75	58,3	11
18:28:00	75	57,5	11
18:29:00	75	57,3	11
18:30:00	75	57,3	11
18:31:00	76	57,2	11
18:32:00	76	57,4	11
18:33:00	76	57,3	11
18:34:00	76	57,4	11
18:35:00	76	57,4	11
18:36:00	76	57,2	11
18:37:00	76	57,3	11
18:38:00	75	57,4	11
18:39:00	75	55,8	11
18:40:00	75	58,0	11
18:41:00	75	57,7	11
18:42:00	75	57,5	11
18:43:00	75	57,1	11
18:44:00	75	57,2	11
18:45:00	76	57,3	11
18:46:00	76	57,3	11
18:47:00	76	57,3	11
18:48:00	76	57,3	11
18:49:00	76	57,2	11
18:50:00	76	57,3	11
18:51:00	75	57,3	11
18:52:00	75	57,9	11
18:53:00	75	57,8	11
18:54:00	75	55,9	11
18:55:00	75	57,5	11
18:56:00	75	57,1	11
18:57:00	75	57,2	11
18:58:00	76	57,3	11
18:59:00	76	57,2	11
19:00:00	76	57,3	11
19:01:00	76	57,3	11
19:02:00	76	57,3	11
19:03:00	76	57,2	11
19:04:00	76	57,3	11
19:05:00	75	57,4	11
19:06:00	75	57,8	11
19:07:00	75	58,2	11
19:08:00	75	58,0	11
19:09:00	75	57,8	11
19:10:00	75	57,4	11
19:11:00	76	57,3	11
19:12:00	76	57,2	11
19:13:00	76	57,2	11
19:14:00	76	57,3	11
19:15:00	76	57,4	11
19:16:00	76	57,3	11
19:17:00	76	57,3	11
19:18:00	75	57,2	11
19:19:00	75	57,8	11
19:20:00	75	58,3	11
19:21:00	75	58,1	11
19:22:00	75	57,6	11
19:23:00	75	57,3	11
19:24:00	76	57,2	11
19:25:00	76	57,2	11
19:26:00	76	57,4	11
19:27:00	76	57,5	11
19:28:00	76	57,2	11
19:29:00	76	57,3	11
19:30:00	76	57,2	11
19:31:00	75	57,3	11
19:32:00	75	57,9	11
19:33:00	75	57,5	11
19:34:00	75	57,6	11
19:35:00	75	57,7	11
19:36:00	75	57,1	11
19:37:00	76	57,3	11
19:38:00	76	57,2	11
19:39:00	76	57,3	11
19:40:00	76	57,3	11
19:41:00	76	57,4	11
19:42:00	76	57,3	11
19:43:00	76	57,4	11
19:44:00	76	57,3	11
19:45:00	75	57,4	11
19:46:00	75	58,0	11
19:47:00	75	58,1	12
19:48:00	75	57,9	12
19:49:00	75	57,4	12
19:50:00	75	57,2	12
19:51:00	76	57,2	12
19:52:00	76	57,3	12
19:53:00	76	57,4	12
19:54:00	76	57,3	12
19:55:00	76	57,4	12
19:56:00	76	57,2	12
19:57:00	76	57,4	12
19:58:00	76	57,3	12
19:59:00	75	57,3	12
20:00:00	75	58,0	12
20:01:00	75	57,7	12
20:02:00	75	57,8	12
20:03:00	75	57,1	12
20:04:00	76	57,3	12
20:05:00	76	57,2	12
20:06:00	76	57,3	12
20:07:00	76	57,3	12
20:08:00	76	57,3	12
20:09:00	76	57,4	12
20:10:00	76	57,2	12
20:11:00	76	57,3	12
20:12:00	75	57,9	12
20:13:00	75	57,8	12
20:14:00	75	57,0	12
20:15:00	75	57,9	12
20:16:00	75	57,2	12
20:17:00	75	57,2	12
20:18:00	76	57,2	12
20:19:00	76	57,4	12
20:20:00	76	57,3	12
20:21:00	76	57,2	12
20:22:00	76	57,3	12
20:23:00	76	57,2	12
20:24:00	76	57,2	12
