Repository: ProgWizer/parser

File: project-root/data/Tests/Data Acquisition/2013 (508)/Con 2 G1250+49.5%ASPM+1.5%PPB+1.5%SMS+0.38%R-7 (73C).txt
--Test Summary--
Full Path and File Name	
Instrument Name	4262 Right
Instrument Type	Model 4262 Twin Cell UCA
Instrument Serial Number	111R
Test Start Date	31.08.2012
Test Start Time	13:32:07
Test Stop Date	
Test Stop Time	
Test Length	
Final Sample Time Offset	
Controller Schedule Name	
Sampling Period	30 seconds
Comments	T: 73C(40min); tap water
Information	WellID	Research
Information	Customer	Trican
Information	EngName	Lebedev Pavel
Information	CementClass	G
Information	CementMfr	Dyckerhoff
Information	Additives	49.5%ASPM+1.5%PPB+1.5%SMS+0.38%R-7
Information	Density	1250
Information	BHCT	73
Information	BHST	85
Information	FluidLoss	n/a
Information	JobType	Production csg
Calculated Value	CS_0.34 MPa	N/A
Calculated Value	CS_3.4 MPa	N/A
Calculated Value	CS_Time12h	N/A
Calculated Value	CS_Time24h	N/A
Calculated Value	CS_Time48h	N/A
Calculated Value	CS_Time72h	N/A
Calculated Curve	Compressive Strength	Compressive strength type A (less than 14 lb/gal)
Initial Temperature (°C)	25 °C
Initial Transit Time (microsec/in)	14,88 microsec/in
Initial Compressive Strength (MPa)	0,0 MPa
--Data--
Time (HH:MM:SS)	Temperature (°C)	Transit Time (microsec/in)	Compressive Strength (MPa)
0:00:00	25	14,88	0,0
0:00:30	25	14,90	0,0
0:01:00	25	14,91	0,0
0:01:30	26	14,91	0,0
0:02:00	26	14,91	0,0
0:02:30	26	14,91	0,0

File: project-root/data/Tests/Data Acquisition/2013 (508)/Con 2 G1250+54.57%ASPM+60.88%MKGL+0.1%CFR-10+0.5%R-7 (73C).txt
--Test Summary--
Full Path and File Name	
Instrument Name	7222
Instrument Type	Model 7222 Consistometer
Instrument Serial Number	128
Test Start Date	13.07.2012
Test Start Time	11:58:07
Test Stop Date	13.07.2012
Test Stop Time	16:17:03
Test Length	4:18:56
Final Sample Time Offset	4:18:50
Controller Schedule Name	
Sampling Period	10 seconds
Comments	T: 73C(40min); P: 40MPa(40min); tap water
Information	WellID	
Information	Customer	
Information	EngName	Pavel Lebedev
Information	CementClass	G
Information	CementMfr	Dykerhoff
Information	Additives	54.57%ASPM+60.88%MKGL+0.1%CFR-10+0.5%R-7
Information	Density	1250
Information	BHCT	73
Information	BHST	92
Information	FluidLoss	n/a
Information	JobType	Production csg
Calculated Value	30Bc - TT	N/A
Calculated Value	70Bc - TT	N/A
Calculated Value	100Bc - TT	N/A
Initial Temperature (°C)	26 °C
Final Temperature (°C)	75 °C
Initial Pressure (MPa)	1,4 MPa
Final Pressure (MPa)	40,9 MPa
Initial Consistency (Bc)	16 Bc
Final Consistency (Bc)	11 Bc
--Data--
Time (HH:MM:SS)	Temperature (°C)	Pressure (MPa)	Consistency (Bc)
0:00:00	26	1,4	16
0:00:10	26	2,1	20
0:00:20	26	2,3	19
0:00:30	26	2,3	19
0:00:40	26	2,5	18
0:00:50	27	2,7	18
0:01:00	27	2,8	17
0:01:10	27	3,0	17
0:01:20	27	3,3	18
0:01:30	27	3,3	17
0:01:40	27	3,5	16
0:01:50	27	3,6	16
0:02:00	27	3,7	15
0:02:10	27	4,0	16
0:02:20	27	4,4	15
0:02:30	27	4,3	16
0:02:40	27	4,5	15
0:02:50	27	4,8	16
0:03:00	27	4,9	15
0:03:10	27	5,0	15
0:03:20	27	5,2	16
0:03:30	27	5,4	16
0:03:40	27	5,6	16
0:03:50	28	5,8	16
0:04:00	28	6,0	16
0:04:10	28	6,2	16
0:04:20	28	6,4	17
0:04:30	28	6,6	16
0:04:40	28	6,7	16
0:04:50	28	6,8	17
0:05:00	28	6,9	16
0:05:10	29	7,0	16
0:05:20	29	6,9	16
0:05:30	29	7,2	16
0:05:40	29	7,2	16
0:05:50	30	7,6	16
0:06:00	30	7,6	16
0:06:10	30	7,7	16
0:06:20	30	7,8	16
0:06:30	31	8,0	16
0:06:40	31	8,5	16
0:06:50	31	8,7	16
0:07:00	31	8,8	16
0:07:10	31	9,0	16
0:07:20	32	9,1	17
0:07:30	32	9,3	17
0:07:40	32	9,6	17
0:07:50	32	9,3	18
0:08:00	32	9,5	18
0:08:10	32	9,7	18
0:08:20	32	9,9	18
0:08:30	32	10,2	18
0:08:40	33	10,2	18
0:08:50	33	10,4	20
0:09:00	33	10,6	18
0:09:10	33	10,9	19
0:09:20	33	11,3	23
0:09:30	33	11,7	19
0:09:40	33	12,1	27
0:09:50	33	12,1	23
0:10:00	34	12,4	17
0:10:10	34	12,3	35
0:10:20	34	12,3	20
0:10:30	35	12,0	20
0:10:40	35	12,1	24
0:10:50	35	12,2	20
0:11:00	35	12,4	19
0:11:10	35	12,5	19
0:11:20	35	12,6	19
0:11:30	36	13,1	20
0:11:40	36	13,0	19
0:11:50	36	13,4	20
0:12:00	36	13,5	20
0:12:10	36	13,8	19
0:12:20	36	14,1	20
0:12:30	36	14,5	21
0:12:40	36	14,9	20
0:12:50	36	14,8	23
0:13:00	37	14,7	20
0:13:10	37	15,2	21
0:13:20	37	15,6	23
0:13:30	37	15,5	19
0:13:40	38	15,7	21
0:13:50	38	15,7	20
0:14:00	38	15,5	19
0:14:10	38	15,6	19
0:14:20	39	15,6	19
0:14:30	39	15,6	18
0:14:40	39	16,0	18
0:14:50	40	16,1	18
0:15:00	40	16,0	18
0:15:10	40	16,4	18
0:15:20	40	16,6	18
0:15:30	41	16,7	18
0:15:40	41	16,8	18
0:15:50	41	16,9	19
0:16:00	41	17,2	19
0:16:10	41	17,5	19
0:16:20	41	17,7	19
0:16:30	41	18,0	19
0:16:40	41	18,5	20
0:16:50	41	18,4	19
0:17:00	41	18,4	20
0:17:10	41	18,6	20
0:17:20	41	18,8	19
0:17:30	41	19,1	19
0:17:40	42	19,3	17
0:17:50	42	19,4	16
0:18:00	42	19,5	16
0:18:10	42	19,4	14
0:18:20	42	20,1	14
0:18:30	43	20,3	13
0:18:40	43	20,2	13
0:18:50	44	19,6	12
0:19:00	45	20,1	10
0:19:10	45	20,3	11
0:19:20	46	20,4	10
0:19:30	46	20,5	9
0:19:40	47	20,8	9
0:19:50	47	20,6	9
0:20:00	48	20,8	9
0:20:10	48	21,3	9
0:20:20	49	21,3	8
0:20:30	49	21,2	8
0:20:40	49	21,8	8
0:20:50	49	21,8	7
0:21:00	49	21,9	7
0:21:10	49	22,0	7
0:21:20	49	22,2	7
0:21:30	50	22,2	7
0:21:40	50	22,7	5
0:21:50	50	23,0	5
0:22:00	49	23,1	6
0:22:10	49	23,4	6
0:22:20	49	24,0	6
0:22:30	49	23,9	5
0:22:40	49	23,8	5
0:22:50	49	23,8	5
0:23:00	49	23,9	5
0:23:10	49	24,1	5
0:23:20	49	24,2	5
0:23:30	49	24,5	5
0:23:40	49	24,6	5
0:23:50	50	24,6	5
0:24:00	50	25,9	5
0:24:10	50	25,5	6
0:24:20	51	25,8	5
0:24:30	51	25,6	6
0:24:40	52	25,4	6
0:24:50	53	25,2	5
0:25:00	53	25,5	6
0:25:10	54	25,6	6
0:25:20	55	25,9	6
0:25:30	56	26,3	6
0:25:40	56	26,4	5
0:25:50	56	26,6	6
0:26:00	57	26,4	6
0:26:10	57	26,8	5
0:26:20	57	27,1	6
0:26:30	57	27,0	5
0:26:40	58	27,5	6
0:26:50	58	27,5	6
0:27:00	58	27,5	5
0:27:10	58	27,5	6
0:27:20	58	27,9	5
0:27:30	58	28,0	5
0:27:40	58	28,3	6
0:27:50	58	28,5	5
0:28:00	58	28,5	6
0:28:10	58	28,8	6
0:28:20	58	29,3	5
0:28:30	58	30,1	6
0:28:40	58	30,0	5
0:28:50	58	29,7	5
0:29:00	58	29,7	6
0:29:10	58	29,7	5
0:29:20	58	29,6	6
0:29:30	58	29,8	6
0:29:40	58	30,0	6
0:29:50	58	30,0	6
0:30:00	58	29,9	6
0:30:10	58	30,1	6
0:30:20	58	30,6	7
0:30:30	58	31,8	6
0:30:40	58	31,6	6
0:30:50	58	31,1	7
0:31:00	58	32,2	6
0:31:10	59	31,9	7
0:31:20	59	32,2	7
0:31:30	59	32,3	7
0:31:40	60	32,1	7
0:31:50	60	32,1	7
0:32:00	61	32,3	8
0:32:10	61	32,3	8
0:32:20	62	32,5	8
0:32:30	62	32,9	8
0:32:40	63	32,9	8
0:32:50	63	33,0	8
0:33:00	64	33,4	8
0:33:10	64	33,4	8
0:33:20	65	33,5	8
0:33:30	66	33,7	8
0:33:40	66	33,9	8
0:33:50	67	34,2	8
0:34:00	67	34,1	8
0:34:10	68	34,3	8
0:34:20	68	34,6	8
0:34:30	69	34,7	8
0:34:40	69	34,7	8
0:34:50	70	35,2	8
0:35:00	70	35,2	8
0:35:10	70	35,4	8
0:35:20	70	35,4	8
0:35:30	71	35,6	8
0:35:40	71	35,8	8
0:35:50	71	35,8	8
0:36:00	71	36,0	8
0:36:10	71	36,2	8
0:36:20	71	36,3	8
0:36:30	71	36,5	9
0:36:40	71	36,7	8
0:36:50	71	36,9	8
0:37:00	71	37,1	9
0:37:10	71	37,2	8
0:37:20	70	37,4	9
0:37:30	70	37,5	8
0:37:40	70	37,9	8
0:37:50	70	38,3	9
0:38:00	70	39,0	8
0:38:10	70	39,2	8
0:38:20	70	39,2	9
0:38:30	69	39,3	8
0:38:40	69	39,7	9
0:38:50	69	37,9	9
0:39:00	69	39,5	9
0:39:10	69	39,9	9
0:39:20	69	40,3	9
0:39:30	69	38,9	9
0:39:40	69	39,9	9
0:39:50	69	40,1	9
0:40:00	69	40,2	10
0:40:10	69	39,1	10
0:40:20	69	40,9	9
0:40:30	70	40,2	10
0:40:40	70	40,1	9
0:40:50	70	39,8	10
0:41:00	71	40,2	10
0:41:10	71	39,7	10
0:41:20	72	39,9	10
0:41:30	72	40,0	10
0:41:40	73	40,1	10
0:41:50	74	40,0	10
0:42:00	74	40,1	10
0:42:10	75	39,8	10
0:42:20	75	40,0	10
0:42:30	76	39,9	10
0:42:40	76	40,0	10
0:42:50	77	40,1	10
0:43:00	77	40,1	10
0:43:10	77	40,0	10
0:43:20	78	40,0	10
0:43:30	78	40,2	10
0:43:40	78	40,2	10
0:43:50	78	39,9	9
0:44:00	78	40,0	10
0:44:10	78	40,1	9
0:44:20	79	40,0	9
0:44:30	79	40,0	10
0:44:40	79	39,9	9
0:44:50	79	39,9	10
0:45:00	79	40,0	9
0:45:10	79	39,9	9
0:45:20	78	39,9	10
0:45:30	78	39,9	9
0:45:40	78	40,0	9
0:45:50	78	40,0	9
0:46:00	78	40,1	9
0:46:10	78	40,1	9
0:46:20	78	40,2	9
0:46:30	77	40,0	9
0:46:40	77	40,0	9
0:46:50	77	40,2	9
0:47:00	77	40,0	9
0:47:10	77	40,0	9
0:47:20	77	40,1	9
0:47:30	76	40,0	9
0:47:40	76	40,0	9
0:47:50	76	40,1	9
0:48:00	76	40,0	10
0:48:10	75	40,0	9
0:48:20	75	40,3	9
0:48:30	75	40,2	9
0:48:40	75	40,2	9
0:48:50	75	40,4	9
0:49:00	74	39,6	9
0:49:10	74	39,4	10
0:49:20	74	39,6	10
0:49:30	74	40,7	10
0:49:40	74	40,9	10
0:49:50	73	40,9	10
0:50:00	73	41,1	9
0:50:10	73	38,9	10
0:50:20	73	40,6	10
0:50:30	73	40,6	10
0:50:40	73	40,5	10
0:50:50	73	40,2	10
0:51:00	73	40,9	10
0:51:10	73	40,1	10
0:51:20	74	39,9	10
0:51:30	74	40,2	10
0:51:40	74	39,7	13
0:51:50	74	40,0	10
0:52:00	75	40,1	11
0:52:10	75	40,0	10
0:52:20	76	39,9	10
0:52:30	76	40,0	10
0:52:40	77	39,8	10
0:52:50	77	40,2	10
0:53:00	77	40,1	10
0:53:10	78	40,0	10
0:53:20	78	40,1	10
0:53:30	78	40,2	10
0:53:40	79	40,2	10
0:53:50	79	39,9	10
0:54:00	79	40,0	11
0:54:10	79	40,0	11
0:54:20	79	40,1	11
0:54:30	80	40,1	11
0:54:40	80	40,1	11
0:54:50	80	40,1	10
0:55:00	80	40,1	10
0:55:10	80	40,0	10
0:55:20	80	40,2	10
0:55:30	80	40,0	10
0:55:40	80	40,0	10
0:55:50	80	40,1	10
0:56:00	80	39,9	10
0:56:10	80	40,3	10
0:56:20	79	40,1	10
0:56:30	79	40,0	10
0:56:40	79	40,0	10
0:56:50	79	40,1	10
0:57:00	79	40,0	10
0:57:10	79	39,9	10
0:57:20	79	40,1	10
0:57:30	78	40,0	10
0:57:40	78	40,1	10
0:57:50	78	40,2	10
0:58:00	78	40,1	9
0:58:10	78	40,0	10
0:58:20	78	40,0	9
0:58:30	77	40,2	9
0:58:40	77	40,1	10
0:58:50	77	40,0	9
0:59:00	77	40,0	9
0:59:10	77	40,2	9
0:59:20	77	40,1	9
0:59:30	76	40,0	9
0:59:40	76	40,0	9
0:59:50	76	40,2	9
1:00:00	76	40,1	9
1:00:10	76	40,0	9
1:00:20	76	40,1	9
1:00:30	75	40,0	9
1:00:40	75	40,3	9
1:00:50	75	40,2	9
1:01:00	75	40,6	9
1:01:10	75	40,5	9
1:01:20	75	40,6	9
1:01:30	74	40,6	9
1:01:40	74	40,6	9
1:01:50	74	40,8	9
1:02:00	74	40,9	9
1:02:10	74	41,0	10
1:02:20	74	41,0	9
1:02:30	74	40,8	9
1:02:40	74	40,9	10
1:02:50	74	40,4	9
1:03:00	74	40,8	10
1:03:10	74	40,9	10
1:03:20	74	40,7	10
1:03:30	74	40,2	10
1:03:40	75	39,9	11
1:03:50	75	40,1	11
1:04:00	75	39,9	11
1:04:10	75	40,2	10
1:04:20	76	40,1	10
1:04:30	76	40,0	10
1:04:40	76	39,9	10
1:04:50	77	40,0	10
1:05:00	77	40,2	10
1:05:10	77	40,2	10
1:05:20	78	39,9	10
1:05:30	78	40,1	10
1:05:40	78	39,9	10
1:05:50	78	40,0	10
1:06:00	78	40,2	11
1:06:10	78	40,0	11
1:06:20	79	40,1	10
1:06:30	79	39,9	10
1:06:40	79	40,3	10
1:06:50	79	40,1	10
1:07:00	79	40,0	10
1:07:10	79	40,0	10
1:07:20	79	40,1	9
1:07:30	79	39,9	10
1:07:40	79	40,0	9
1:07:50	79	40,1	9
1:08:00	79	40,0	9
1:08:10	79	40,0	9
1:08:20	79	40,1	9
1:08:30	78	40,0	9
1:08:40	78	40,0	9
1:08:50	78	40,0	9
1:09:00	78	40,2	9
1:09:10	78	40,1	9
1:09:20	78	40,0	9
1:09:30	78	40,4	9
1:09:40	78	40,3	9
1:09:50	78	40,2	9
1:10:00	77	40,1	9
1:10:10	77	40,0	9
1:10:20	77	40,3	9
1:10:30	77	40,2	9
1:10:40	77	40,1	9
1:10:50	77	40,0	9
1:11:00	77	40,0	9
1:11:10	77	40,3	9
1:11:20	76	40,2	9
1:11:30	76	40,2	9
1:11:40	76	40,1	9
1:11:50	76	40,0	9
1:12:00	76	40,0	9
1:12:10	76	40,1	9
1:12:20	76	40,1	9
1:12:30	75	40,0	9
1:12:40	75	40,1	9
1:12:50	75	40,0	9
1:13:00	75	40,0	9
1:13:10	75	40,6	9
1:13:20	75	40,6	9
1:13:30	75	40,7	8
1:13:40	75	40,8	9
1:13:50	74	40,7	8
1:14:00	74	40,6	8
1:14:10	74	40,5	9
1:14:20	74	40,3	9
1:14:30	74	41,1	9
1:14:40	74	40,9	9
1:14:50	74	40,3	9
1:15:00	74	40,7	9
1:15:10	74	41,0	9
1:15:20	74	40,3	9
1:15:30	74	40,1	9
1:15:40	75	40,1	9
1:15:50	75	40,2	9
1:16:00	75	40,1	9
1:16:10	75	39,9	9
1:16:20	76	40,0	9
1:16:30	76	40,0	9
1:16:40	76	40,1	9
1:16:50	76	40,2	9
1:17:00	77	39,9	9
1:17:10	77	40,0	9
1:17:20	77	39,9	9
1:17:30	77	40,0	9
1:17:40	77	40,2	9
1:17:50	78	39,9	9
1:18:00	78	40,3	9
1:18:10	78	40,1	9
1:18:20	78	40,0	9
1:18:30	78	40,1	9
1:18:40	78	40,1	9
1:18:50	78	40,0	9
1:19:00	78	40,2	9
1:19:10	78	40,0	9
1:19:20	78	40,0	9
1:19:30	78	40,0	9
1:19:40	78	40,2	9
1:19:50	78	40,1	9
1:20:00	78	40,0	9
1:20:10	78	40,2	8
1:20:20	78	40,1	9
1:20:30	78	40,0	9
1:20:40	78	40,0	9
1:20:50	78	40,0	9
1:21:00	78	40,3	8
1:21:10	77	40,2	9
1:21:20	77	40,1	9
1:21:30	77	40,0	8
1:21:40	77	40,1	9
1:21:50	77	40,0	9
1:22:00	77	40,2	8
1:22:10	77	40,1	9
1:22:20	77	40,0	8
1:22:30	77	40,0	9
1:22:40	77	40,1	9
1:22:50	76	40,0	8
1:23:00	76	40,2	9
1:23:10	76	40,1	8
1:23:20	76	40,1	8
1:23:30	76	40,0	9
1:23:40	76	40,0	8
1:23:50	76	40,1	9
1:24:00	76	40,0	9
1:24:10	76	40,2	8
1:24:20	75	40,1	9
1:24:30	75	40,1	9
1:24:40	75	40,0	8
1:24:50	75	40,1	9
1:25:00	75	40,7	8
1:25:10	75	40,6	8
1:25:20	75	40,4	9
1:25:30	75	39,3	8
1:25:40	75	41,1	8
1:25:50	74	40,9	8
1:26:00	74	40,6	8
1:26:10	74	40,2	9
1:26:20	74	41,0	8
1:26:30	74	40,6	9
1:26:40	74	41,1	9
1:26:50	74	40,5	9
1:27:00	74	40,6	9
1:27:10	75	40,6	9
1:27:20	75	40,3	9
1:27:30	75	39,9	9
1:27:40	75	40,1	9
1:27:50	75	40,0	9
1:28:00	75	40,0	9
1:28:10	76	39,9	9
1:28:20	76	40,3	9
1:28:30	76	40,0	9
1:28:40	76	40,2	9
1:28:50	76	39,9	9
1:29:00	77	40,2	9
1:29:10	77	40,0	9
1:29:20	77	40,2	9
1:29:30	77	40,1	9
1:29:40	77	39,9	9
1:29:50	77	40,1	9
1:30:00	77	40,0	9
1:30:10	77	40,0	9
1:30:20	77	40,2	9
1:30:30	77	40,1	9
1:30:40	77	39,9	9
1:30:50	77	40,3	9
1:31:00	77	40,2	9
1:31:10	77	40,1	9
1:31:20	77	40,0	9
1:31:30	77	39,9	9
1:31:40	77	40,3	9
1:31:50	77	40,2	9
1:32:00	77	40,1	9
1:32:10	77	40,0	9
1:32:20	77	40,1	9
1:32:30	77	40,0	9
1:32:40	77	40,2	9
1:32:50	77	40,1	9
1:33:00	77	40,1	9
1:33:10	77	40,0	9
1:33:20	76	40,0	9
1:33:30	76	40,3	9
1:33:40	76	40,2	9
1:33:50	76	40,2	9
1:34:00	76	40,1	9
1:34:10	76	40,0	9
1:34:20	76	40,0	9
1:34:30	76	40,1	9
1:34:40	76	40,0	9
1:34:50	76	40,2	9
1:35:00	76	40,1	9
1:35:10	75	40,0	9
1:35:20	75	40,0	9
1:35:30	75	40,0	9
1:35:40	75	40,1	9
1:35:50	75	40,0	9
1:36:00	75	40,4	9
1:36:10	75	41,0	8
1:36:20	75	40,6	9
1:36:30	75	40,3	9
1:36:40	75	39,2	9
1:36:50	75	40,9	9
1:37:00	74	40,7	9
1:37:10	74	40,4	9
1:37:20	74	39,8	9
1:37:30	74	40,8	9
1:37:40	74	40,2	9
1:37:50	74	40,4	9
1:38:00	74	40,4	9
1:38:10	75	40,3	9
1:38:20	75	40,1	9
1:38:30	75	40,1	9
1:38:40	75	40,2	9
1:38:50	75	40,1	9
1:39:00	75	40,0	9
1:39:10	76	40,1	9
1:39:20	76	40,0	9
1:39:30	76	40,0	9
1:39:40	76	40,1	9
1:39:50	76	39,9	9
1:40:00	76	40,3	9
1:40:10	77	40,1	9
1:40:20	77	39,9	9
1:40:30	77	40,2	9
1:40:40	77	40,1	9
1:40:50	77	40,0	9
1:41:00	77	40,0	9
1:41:10	77	40,1	9
1:41:20	77	40,0	9
1:41:30	77	40,0	8
1:41:40	77	40,1	9
1:41:50	77	40,0	9
1:42:00	77	40,1	8
1:42:10	77	40,0	9
1:42:20	77	40,2	9
1:42:30	77	40,1	8
1:42:40	77	40,0	9
1:42:50	77	40,1	9
1:43:00	77	40,0	9
1:43:10	77	40,0	9
1:43:20	77	40,2	8
1:43:30	77	40,1	8
1:43:40	77	40,1	9
1:43:50	77	40,0	8
1:44:00	77	40,0	9
1:44:10	76	40,0	8
1:44:20	76	40,2	8
1:44:30	76	40,1	9
1:44:40	76	40,1	8
1:44:50	76	40,0	9
1:45:00	76	40,1	9
1:45:10	76	40,0	9
1:45:20	76	40,0	9
1:45:30	76	40,0	9
1:45:40	76	40,2	8
1:45:50	76	40,1	9
1:46:00	75	40,0	8
1:46:10	75	40,0	9
1:46:20	75	40,0	9
1:46:30	75	40,0	8
1:46:40	75	40,1	9
1:46:50	75	40,3	8
1:47:00	75	40,8	8
1:47:10	75	40,4	9
1:47:20	75	41,1	8
1:47:30	75	40,6	8
1:47:40	75	39,6	9
1:47:50	75	40,8	8
1:48:00	74	40,3	9
1:48:10	74	40,8	8
1:48:20	74	40,2	8
1:48:30	74	40,6	9
1:48:40	75	40,9	8
1:48:50	75	41,0	9
1:49:00	75	40,9	9
1:49:10	75	40,7	8
1:49:20	75	40,4	9
1:49:30	75	40,0	9
1:49:40	75	40,0	9
1:49:50	75	40,1	9
1:50:00	75	40,0	9
1:50:10	76	40,1	9
1:50:20	76	40,0	9
1:50:30	76	40,0	8
1:50:40	76	40,1	9
1:50:50	76	39,9	9
1:51:00	76	40,1	8
1:51:10	76	40,0	9
1:51:20	76	40,1	8
1:51:30	77	40,0	9
1:51:40	77	40,1	9
1:51:50	77	40,0	8
1:52:00	77	39,9	9
1:52:10	77	40,1	9
1:52:20	77	40,0	8
1:52:30	77	40,0	9
1:52:40	77	40,0	8
1:52:50	77	40,3	9
1:53:00	77	40,2	9
1:53:10	77	40,1	8
1:53:20	77	40,0	9
1:53:30	77	40,1	8
1:53:40	76	40,0	8
1:53:50	76	40,2	8
1:54:00	76	40,1	8
1:54:10	76	40,1	8
1:54:20	76	40,0	8
1:54:30	76	40,0	8
1:54:40	76	40,2	8
1:54:50	76	40,1	8
1:55:00	76	40,1	8
1:55:10	76	40,0	8
1:55:20	76	40,1	8
1:55:30	76	40,0	8
1:55:40	76	40,0	9
1:55:50	76	40,2	8
1:56:00	75	40,1	8
1:56:10	75	40,1	9
1:56:20	75	40,0	8
1:56:30	75	40,0	9
1:56:40	75	40,2	9
1:56:50	75	40,1	8
1:57:00	75	40,3	9
1:57:10	75	40,8	8
1:57:20	75	40,1	8
1:57:30	75	40,7	8
1:57:40	75	40,0	8
1:57:50	75	40,5	8
1:58:00	75	41,1	8
1:58:10	75	40,4	8
1:58:20	75	40,9	8
1:58:30	74	40,3	8
1:58:40	75	40,6	8
1:58:50	75	40,8	9
1:59:00	75	40,9	8
1:59:10	75	40,9	9
1:59:20	75	40,7	9
1:59:30	75	40,5	8
1:59:40	75	40,2	9
1:59:50	75	40,0	9
2:00:00	75	40,0	8
2:00:10	75	40,0	9
2:00:20	75	40,0	8
2:00:30	76	40,0	9
2:00:40	76	40,1	9
2:00:50	76	40,0	8
2:01:00	76	40,2	9
2:01:10	76	40,0	9
2:01:20	76	40,1	8
2:01:30	76	40,2	9
2:01:40	76	40,1	8
2:01:50	76	40,0	8
2:02:00	76	40,0	9
2:02:10	76	39,9	8
2:02:20	76	40,1	9
2:02:30	76	40,0	9
2:02:40	76	40,0	8
2:02:50	76	40,0	9
2:03:00	76	40,2	8
2:03:10	76	40,1	8
2:03:20	76	40,1	8
2:03:30	76	40,0	8
2:03:40	76	40,0	8
2:03:50	76	40,1	8
2:04:00	76	40,1	8
2:04:10	76	40,0	9
2:04:20	76	40,1	8
2:04:30	76	40,1	8
2:04:40	76	40,0	8
2:04:50	76	40,2	8
2:05:00	76	40,1	8
2:05:10	76	40,0	8
2:05:20	76	40,0	8
2:05:30	75	40,1	9
2:05:40	75	40,0	9
2:05:50	75	40,0	8
2:06:00	75	40,1	9
2:06:10	75	40,1	8
2:06:20	75	40,0	8
2:06:30	75	40,2	8
2:06:40	75	40,2	8
2:06:50	75	40,6	8
2:07:00	75	39,6	9
2:07:10	75	40,7	8
2:07:20	75	39,6	9
2:07:30	75	40,6	8
2:07:40	75	41,1	8
2:07:50	75	40,5	9
2:08:00	75	41,0	8
2:08:10	75	40,3	8
2:08:20	75	40,7	9
2:08:30	75	40,9	8
2:08:40	75	40,3	9
2:08:50	75	40,4	9
2:09:00	75	40,3	8
2:09:10	75	40,1	9
2:09:20	75	40,3	9
2:09:30	75	40,0	8
2:09:40	75	40,2	9
2:09:50	75	39,9	9
2:10:00	75	40,2	9
2:10:10	75	40,0	9
2:10:20	76	40,0	9
2:10:30	76	40,1	9
2:10:40	76	40,2	9
2:10:50	76	40,0	8
2:11:00	76	40,1	9
2:11:10	76	39,9	9
2:11:20	76	40,1	8
2:11:30	76	40,0	9
2:11:40	76	40,0	9
2:11:50	76	39,9	9
2:12:00	76	40,0	9
2:12:10	76	40,1	8
2:12:20	76	40,0	9
2:12:30	76	39,9	9
2:12:40	76	40,0	9
2:12:50	76	40,0	9
2:13:00	76	40,3	8
2:13:10	76	40,2	8
2:13:20	76	40,1	9
2:13:30	76	40,0	8
2:13:40	76	39,9	9
2:13:50	76	40,2	9
2:14:00	76	40,2	8
2:14:10	76	40,1	9
2:14:20	76	40,0	9
2:14:30	76	40,0	8
2:14:40	76	40,0	9
2:14:50	76	40,0	8
2:15:00	75	40,0	8
2:15:10	75	40,3	9
2:15:20	75	40,2	8
2:15:30	75	40,1	9
2:15:40	75	40,1	9
2:15:50	75	40,0	8
2:16:00	75	40,0	9
2:16:10	75	40,2	8
2:16:20	75	40,7	8
2:16:30	75	39,6	9
2:16:40	75	40,6	8
2:16:50	75	39,6	9
2:17:00	75	40,5	9
2:17:10	75	41,0	8
2:17:20	75	40,4	9
2:17:30	75	40,8	9
2:17:40	74	39,7	8
2:17:50	75	40,4	9
2:18:00	75	40,7	8
2:18:10	75	40,9	9
2:18:20	75	40,8	9
2:18:30	75	40,7	8
2:18:40	75	40,4	9
2:18:50	75	40,1	9
2:19:00	75	40,2	9
2:19:10	75	40,0	9
2:19:20	75	40,1	9
2:19:30	75	40,0	9
2:19:40	76	40,1	9
2:19:50	76	40,1	9
2:20:00	76	39,9	9
2:20:10	76	40,1	9
2:20:20	76	40,0	9
2:20:30	76	40,0	9
2:20:40	76	40,1	9
2:20:50	76	40,0	9
2:21:00	76	40,1	9
2:21:10	76	40,0	9
2:21:20	76	40,1	9
2:21:30	76	40,0	9
2:21:40	76	40,1	9
2:21:50	76	40,0	9
2:22:00	76	40,0	9
2:22:10	76	40,2	9
2:22:20	76	40,1	9
2:22:30	76	40,0	9
2:22:40	76	40,1	9
2:22:50	76	40,0	9
2:23:00	76	39,9	9
2:23:10	76	40,1	9
2:23:20	76	40,1	9
2:23:30	76	40,0	9
2:23:40	76	40,1	9
2:23:50	76	40,0	9
2:24:00	76	40,0	9
2:24:10	76	40,1	9
2:24:20	76	40,0	9
2:24:30	76	40,0	9
2:24:40	75	40,0	9
2:24:50	75	40,0	9
2:25:00	75	40,0	9
2:25:10	75	40,0	9
2:25:20	75	40,0	8
2:25:30	75	40,2	9
2:25:40	75	40,2	9
2:25:50	75	40,6	8
2:26:00	75	41,1	9
2:26:10	75	40,3	9
2:26:20	75	40,8	8
2:26:30	75	40,2	9
2:26:40	75	40,8	9
2:26:50	75	40,4	9
2:27:00	75	40,8	9
2:27:10	75	40,1	9
2:27:20	75	40,5	9
2:27:30	75	40,8	9
2:27:40	75	40,9	9
2:27:50	75	40,9	9
2:28:00	75	40,9	9
2:28:10	75	40,6	9
2:28:20	75	40,4	9
2:28:30	75	40,1	9
2:28:40	75	40,1	9
2:28:50	75	40,0	9
2:29:00	75	40,0	9
2:29:10	75	39,9	9
2:29:20	76	40,0	9
2:29:30	76	40,1	9
2:29:40	76	39,9	9
2:29:50	76	40,0	9
2:30:00	76	40,1	9
2:30:10	76	40,0	9
2:30:20	76	40,1	9
2:30:30	76	40,0	9
2:30:40	76	40,0	9
2:30:50	76	40,0	9
2:31:00	76	39,9	9
2:31:10	76	40,0	9
2:31:20	76	40,0	9
2:31:30	76	40,0	9
2:31:40	76	40,0	9
2:31:50	76	39,9	9
2:32:00	76	40,1	9
2:32:10	76	40,0	9
2:32:20	76	40,0	9
2:32:30	76	40,0	9
2:32:40	76	40,0	9
2:32:50	76	39,9	9
2:33:00	76	40,1	9
2:33:10	76	40,0	9
2:33:20	76	40,0	9
2:33:30	76	40,0	9
2:33:40	76	40,0	9
2:33:50	75	40,0	9
2:34:00	75	40,0	9
2:34:10	75	40,0	9
2:34:20	75	40,0	9
2:34:30	75	40,0	9
2:34:40	75	40,0	9
2:34:50	75	40,0	9
2:35:00	75	40,0	9
2:35:10	75	40,3	9
2:35:20	75	40,8	9
2:35:30	75	40,0	9
2:35:40	75	40,6	9
2:35:50	75	41,1	9
2:36:00	75	40,3	9
2:36:10	75	40,8	9
2:36:20	74	40,0	9
2:36:30	74	40,5	9
2:36:40	74	40,9	9
2:36:50	74	39,7	9
2:37:00	74	39,9	9
2:37:10	75	40,0	9
2:37:20	75	40,0	9
2:37:30	75	39,9	9
2:37:40	75	39,7	9
2:37:50	75	39,4	9
2:38:00	75	39,1	9
2:38:10	75	38,8	9
2:38:20	75	38,6	9
2:38:30	75	38,4	9
2:38:40	76	38,2	9
2:38:50	76	38,0	9
2:39:00	76	37,8	9
2:39:10	76	37,7	9
2:39:20	76	37,5	9
2:39:30	76	37,4	9
2:39:40	76	37,3	9
2:39:50	76	37,2	9
2:40:00	76	37,0	9
2:40:10	76	37,0	9
2:40:20	76	36,9	9
2:40:30	76	36,8	9
2:40:40	76	36,7	9
2:40:50	76	36,6	9
2:41:00	76	36,5	9
2:41:10	76	36,4	9
2:41:20	76	36,3	9
2:41:30	76	36,3	9
2:41:40	76	36,2	9
2:41:50	76	36,1	9
2:42:00	76	36,1	9
2:42:10	76	36,0	9
2:42:20	76	35,9	9
2:42:30	76	35,9	9
2:42:40	76	35,8	9
2:42:50	76	35,8	9
2:43:00	76	35,7	9
2:43:10	75	35,6	9
2:43:20	75	35,6	9
2:43:30	75	35,5	9
2:43:40	75	35,5	9
2:43:50	75	35,4	9
2:44:00	75	35,4	9
2:44:10	75	35,3	9
2:44:20	75	35,3	9
2:44:30	75	35,7	9
2:44:40	75	36,1	9
2:44:50	75	36,6	9
2:45:00	75	37,1	9
2:45:10	75	37,5	9
2:45:20	75	37,9	9
2:45:30	75	38,3	9
2:45:40	75	38,7	9
2:45:50	75	38,9	9
2:46:00	75	39,2	9
2:46:10	75	39,3	9
2:46:20	75	39,4	9
2:46:30	75	39,4	9
2:46:40	75	39,3	9
2:46:50	75	39,1	9
2:47:00	75	38,8	9
2:47:10	75	38,6	9
2:47:20	75	39,4	9
2:47:30	75	40,0	9
2:47:40	75	40,1	9
2:47:50	75	40,0	9
2:48:00	76	40,0	9
2:48:10	76	40,2	9
2:48:20	76	40,0	9
2:48:30	76	40,1	9
2:48:40	76	40,0	9
2:48:50	76	40,1	9
2:49:00	76	40,0	9
2:49:10	76	40,0	9
2:49:20	76	40,3	9
2:49:30	76	40,2	9
2:49:40	76	40,1	9
2:49:50	76	40,0	9
2:50:00	76	40,0	9
2:50:10	76	40,0	9
2:50:20	76	40,2	9
2:50:30	76	40,1	9
2:50:40	76	40,0	9
2:50:50	76	39,9	9
2:51:00	76	40,0	9
2:51:10	76	40,0	9
2:51:20	76	40,3	9
2:51:30	76	40,2	9
2:51:40	76	40,1	9
2:51:50	75	40,1	9
2:52:00	75	40,0	9
2:52:10	75	40,0	9
2:52:20	75	39,9	9
2:52:30	75	40,1	9
2:52:40	75	40,0	9
2:52:50	75	40,0	9
2:53:00	75	40,1	9
2:53:10	75	40,3	9
2:53:20	75	40,6	9
2:53:30	75	41,1	9
2:53:40	75	40,5	9
2:53:50	75	41,0	9
2:54:00	75	40,5	9
2:54:10	75	41,0	9
2:54:20	74	40,3	9
2:54:30	75	40,7	9
2:54:40	74	39,5	9
2:54:50	74	40,3	9
2:55:00	74	40,5	9
2:55:10	75	40,7	9
2:55:20	75	40,7	9
2:55:30	75	40,6	9
2:55:40	75	40,4	9
2:55:50	75	40,1	9
2:56:00	75	40,3	9
2:56:10	75	40,0	9
2:56:20	75	40,2	9
2:56:30	75	40,0	9
2:56:40	75	40,1	9
2:56:50	75	40,2	9
2:57:00	76	40,0	9
2:57:10	76	40,1	9
2:57:20	76	40,2	9
2:57:30	76	40,1	9
2:57:40	76	40,0	9
2:57:50	76	40,0	9
2:58:00	76	40,2	9
2:58:10	76	40,1	9
2:58:20	76	40,0	9
2:58:30	76	40,0	9
2:58:40	76	40,0	9
2:58:50	76	40,2	9
2:59:00	76	40,1	9
2:59:10	76	40,0	9
2:59:20	76	40,0	9
2:59:30	76	39,9	9
2:59:40	76	40,0	9
2:59:50	76	40,2	9
3:00:00	76	40,1	9
3:00:10	76	40,0	9
3:00:20	76	40,0	9
3:00:30	76	40,0	9
3:00:40	76	40,0	9
3:00:50	76	40,2	9
3:01:00	75	40,1	9
3:01:10	75	40,1	9
3:01:20	75	40,0	9
3:01:30	75	40,1	9
3:01:40	75	40,0	9
3:01:50	75	40,0	9
3:02:00	75	39,9	9
3:02:10	75	40,4	9
3:02:20	75	40,8	9
3:02:30	75	40,0	9
3:02:40	75	40,5	9
3:02:50	75	41,0	9
3:03:00	75	40,5	9
3:03:10	75	41,0	9
3:03:20	74	40,4	9
3:03:30	75	40,9	9
3:03:40	74	40,3	9
3:03:50	74	40,7	9
3:04:00	74	39,5	9
3:04:10	75	40,5	9
3:04:20	75	40,6	9
3:04:30	75	40,5	9
3:04:40	75	40,2	9
3:04:50	75	39,9	9
3:05:00	75	40,0	9
3:05:10	75	40,0	9
3:05:20	75	40,0	9
3:05:30	75	40,0	9
3:05:40	76	40,1	9
3:05:50	76	40,3	9
3:06:00	76	40,1	9
3:06:10	76	40,0	9
3:06:20	76	40,0	9
3:06:30	76	40,1	9
3:06:40	76	40,0	9
3:06:50	76	40,1	9
3:07:00	76	40,3	9
3:07:10	76	40,1	9
3:07:20	76	40,0	9
3:07:30	76	40,0	9
3:07:40	76	40,3	9
3:07:50	76	40,1	9
3:08:00	76	40,1	9
3:08:10	76	40,0	9
3:08:20	76	40,0	9
3:08:30	76	40,0	9
3:08:40	76	40,2	9
3:08:50	76	40,1	9
3:09:00	76	40,0	9
3:09:10	76	40,0	9
3:09:20	76	40,0	9
3:09:30	76	40,0	9
3:09:40	76	40,2	9
3:09:50	76	40,1	9
3:10:00	76	40,1	9
3:10:10	76	40,0	9
3:10:20	76	40,0	9
3:10:30	76	40,0	9
3:10:40	75	40,0	9
3:10:50	75	40,0	9
3:11:00	75	40,0	9
3:11:10	75	40,2	9
3:11:20	75	40,2	9
3:11:30	75	40,1	9
3:11:40	75	40,1	9
3:11:50	75	40,2	9
3:12:00	75	40,6	9
3:12:10	75	41,1	9
3:12:20	75	40,5	9
3:12:30	75	41,1	9
3:12:40	75	40,6	9
3:12:50	75	39,5	9
3:13:00	75	40,5	9
3:13:10	74	41,0	9
3:13:20	75	40,7	9
3:13:30	75	41,0	9
3:13:40	75	40,3	9
3:13:50	75	40,4	9
3:14:00	75	40,4	9
3:14:10	75	40,2	9
3:14:20	75	39,9	9
3:14:30	75	40,0	9
3:14:40	75	40,1	9
3:14:50	75	40,2	9
3:15:00	75	40,0	9
3:15:10	76	39,9	9
3:15:20	76	40,1	9
3:15:30	76	40,0	9
3:15:40	76	40,1	9
3:15:50	76	39,9	9
3:16:00	76	39,9	9
3:16:10	76	40,1	9
3:16:20	76	40,0	9
3:16:30	76	40,0	9
3:16:40	76	40,0	9
3:16:50	76	40,2	9
3:17:00	76	40,1	9
3:17:10	76	40,0	9
3:17:20	76	40,0	9
3:17:30	76	40,1	9
3:17:40	76	40,0	9
3:17:50	76	40,2	9
3:18:00	76	40,1	9
3:18:10	76	40,0	9
3:18:20	76	40,0	9
3:18:30	76	40,1	9
3:18:40	76	40,0	9
3:18:50	76	40,2	9
3:19:00	76	40,1	9
3:19:10	76	40,0	9
3:19:20	76	40,0	9
3:19:30	76	40,0	9
3:19:40	76	40,0	9
3:19:50	76	40,2	9
3:20:00	75	40,2	9
3:20:10	75	40,1	9
3:20:20	75	40,1	9
3:20:30	75	40,0	9
3:20:40	75	40,0	9
3:20:50	75	40,0	9
3:21:00	75	40,0	9
3:21:10	75	40,3	9
3:21:20	75	40,6	9
3:21:30	75	40,9	9
3:21:40	75	40,6	9
3:21:50	75	41,0	9
3:22:00	75	40,5	9
3:22:10	75	41,0	9
3:22:20	75	40,4	9
3:22:30	75	40,8	9
3:22:40	75	40,2	9
3:22:50	75	40,5	9
3:23:00	75	40,8	9
3:23:10	75	40,9	9
3:23:20	75	41,0	9
3:23:30	75	40,9	9
3:23:40	75	40,7	9
3:23:50	75	40,5	9
3:24:00	75	40,2	9
3:24:10	75	39,9	9
3:24:20	75	40,0	9
3:24:30	75	40,3	9
3:24:40	75	40,1	9
3:24:50	76	39,9	9
3:25:00	76	40,2	9
3:25:10	76	40,1	9
3:25:20	76	40,1	9
3:25:30	76	40,3	9
3:25:40	76	40,1	9
3:25:50	76	40,0	9
3:26:00	76	40,1	9
3:26:10	76	40,0	9
3:26:20	76	40,1	9
3:26:30	76	40,0	9
3:26:40	76	40,0	9
3:26:50	76	40,0	9
3:27:00	76	40,0	9
3:27:10	76	40,2	9
3:27:20	76	40,1	9
3:27:30	76	40,0	9
3:27:40	76	40,0	9
3:27:50	76	40,0	9
3:28:00	76	40,0	9
3:28:10	76	40,1	9
3:28:20	76	40,1	9
3:28:30	76	40,0	9
3:28:40	76	40,0	9
3:28:50	76	40,0	9
3:29:00	76	40,0	9
3:29:10	76	40,3	9
3:29:20	75	40,2	9
3:29:30	75	40,1	9
3:29:40	75	40,1	9
3:29:50	75	40,0	9
3:30:00	75	40,0	9
3:30:10	75	40,0	9
3:30:20	75	40,2	9
3:30:30	75	40,2	9
3:30:40	75	40,6	9
3:30:50	75	41,1	9
3:31:00	75	40,7	9
3:31:10	75	39,7	9
3:31:20	75	40,7	9
3:31:30	75	39,8	9
3:31:40	74	40,6	9
3:31:50	75	40,2	9
3:32:00	74	40,4	9
3:32:10	74	40,7	9
3:32:20	75	40,9	9
3:32:30	75	40,2	9
3:32:40	75	40,3	9
3:32:50	75	40,2	9
3:33:00	75	39,9	9
3:33:10	75	39,9	9
3:33:20	75	40,1	9
3:33:30	75	40,3	9
3:33:40	75	40,1	9
3:33:50	75	40,0	9
3:34:00	76	40,1	9
3:34:10	76	40,0	9
3:34:20	76	40,2	9
3:34:30	76	40,0	9
3:34:40	76	40,0	9
3:34:50	76	40,2	9
3:35:00	76	40,0	9
3:35:10	76	40,1	9
3:35:20	76	40,0	9
3:35:30	76	40,2	9
3:35:40	76	40,1	9
3:35:50	76	40,0	9
3:36:00	76	40,1	9
3:36:10	76	40,0	9
3:36:20	76	40,3	9
3:36:30	76	40,2	9
3:36:40	76	40,1	9
3:36:50	76	40,1	9
3:37:00	76	40,0	9
3:37:10	76	40,0	9
3:37:20	76	40,3	9
3:37:30	76	40,2	9
3:37:40	76	40,1	9
3:37:50	76	40,1	9
3:38:00	76	40,0	9
3:38:10	76	40,1	9
3:38:20	76	40,0	9
3:38:30	75	40,2	9
3:38:40	75	40,1	9
3:38:50	75	40,1	9
3:39:00	75	40,0	9
3:39:10	75	40,0	9
3:39:20	75	40,1	9
3:39:30	75	40,1	9
3:39:40	75	40,1	9
3:39:50	75	40,5	9
3:40:00	75	40,9	9
3:40:10	75	40,5	9
3:40:20	75	41,0	9
3:40:30	75	40,5	9
3:40:40	75	41,0	9
3:40:50	75	40,4	9
3:41:00	75	40,8	9
3:41:10	75	39,8	9
3:41:20	75	40,5	9
3:41:30	75	40,8	9
3:41:40	75	40,9	9
3:41:50	75	40,8	9
3:42:00	75	40,6	9
3:42:10	75	40,3	9
3:42:20	75	40,1	9
3:42:30	75	40,0	9
3:42:40	75	40,0	9
3:42:50	75	40,1	9
3:43:00	75	39,9	9
3:43:10	76	40,2	9
3:43:20	76	40,0	9
3:43:30	76	40,0	9
3:43:40	76	40,2	9
3:43:50	76	40,1	9
3:44:00	76	40,0	9
3:44:10	76	40,0	9
3:44:20	76	40,2	9
3:44:30	76	40,1	9
3:44:40	76	40,0	9
3:44:50	76	40,0	9
3:45:00	76	40,0	9
3:45:10	76	40,2	9
3:45:20	76	40,1	9
3:45:30	76	40,0	9
3:45:40	76	40,0	9
3:45:50	76	40,0	9
3:46:00	76	40,2	9
3:46:10	76	40,1	9
3:46:20	76	40,0	9
3:46:30	76	40,0	9
3:46:40	76	40,1	9
3:46:50	76	40,0	9
3:47:00	76	40,0	9
3:47:10	76	40,3	9
3:47:20	76	40,2	9
3:47:30	75	40,2	9
3:47:40	75	40,1	9
3:47:50	75	40,1	9
3:48:00	75	40,0	9
3:48:10	75	40,0	9
3:48:20	75	40,0	9
3:48:30	75	40,0	9
3:48:40	75	40,4	9
3:48:50	75	40,8	9
3:49:00	75	40,3	9
3:49:10	75	40,8	9
3:49:20	75	40,4	9
3:49:30	75	40,9	9
3:49:40	75	40,3	9
3:49:50	75	40,8	9
3:50:00	74	40,1	10
3:50:10	74	40,5	9
3:50:20	75	40,8	9
3:50:30	75	39,5	10
3:50:40	75	40,5	9
3:50:50	75	40,5	10
3:51:00	75	40,4	10
3:51:10	75	40,1	10
3:51:20	75	40,1	10
3:51:30	75	40,1	10
3:51:40	75	40,2	9
3:51:50	75	39,9	10
3:52:00	75	40,1	10
3:52:10	76	40,1	10
3:52:20	76	39,9	10
3:52:30	76	40,0	10
3:52:40	76	40,1	10
3:52:50	76	39,9	10
3:53:00	76	40,1	9
3:53:10	76	40,1	10
3:53:20	76	40,0	10
3:53:30	76	40,2	9
3:53:40	76	40,1	10
3:53:50	76	40,0	10
3:54:00	76	40,1	10
3:54:10	76	40,0	10
3:54:20	76	40,0	10
3:54:30	76	40,2	10
3:54:40	76	40,2	10
3:54:50	76	40,1	9
3:55:00	76	40,0	10
3:55:10	76	40,0	10
3:55:20	76	40,0	10
3:55:30	76	40,2	10
3:55:40	76	40,2	10
3:55:50	76	40,1	10
3:56:00	76	40,0	9
3:56:10	76	40,0	9
3:56:20	76	40,0	9
3:56:30	76	40,0	9
3:56:40	76	40,3	9
3:56:50	75	40,2	9
3:57:00	75	40,1	9
3:57:10	75	40,1	9
3:57:20	75	40,0	9
3:57:30	75	40,0	10
3:57:40	75	40,0	9
3:57:50	75	40,0	9
3:58:00	75	40,5	9
3:58:10	75	40,9	9
3:58:20	75	40,4	10
3:58:30	75	41,0	10
3:58:40	75	40,2	9
3:58:50	75	40,8	9
3:59:00	75	40,3	9
3:59:10	75	40,8	9
3:59:20	74	40,2	9
3:59:30	74	40,6	9
3:59:40	75	40,8	10
3:59:50	75	40,1	10
4:00:00	75	40,0	10
4:00:10	75	39,9	10
4:00:20	75	40,1	10
4:00:30	75	39,9	10
4:00:40	75	40,1	10
4:00:50	75	40,0	10
4:01:00	75	40,1	10
4:01:10	75	40,2	10
4:01:20	76	40,0	10
4:01:30	76	39,9	11
4:01:40	76	40,2	10
4:01:50	76	40,1	10
4:02:00	76	39,9	11
4:02:10	76	40,2	10
4:02:20	76	40,1	10
4:02:30	76	40,0	11
4:02:40	76	40,0	11
4:02:50	76	40,2	11
4:03:00	76	40,1	11
4:03:10	76	40,0	10
4:03:20	76	40,0	11
4:03:30	76	40,3	11
4:03:40	76	40,2	11
4:03:50	76	40,1	11
4:04:00	76	40,1	11
4:04:10	76	40,0	11
4:04:20	76	40,3	11
4:04:30	76	40,2	10
4:04:40	76	40,1	11
4:04:50	76	40,1	11
4:05:00	76	40,0	11
4:05:10	76	40,0	11
4:05:20	76	40,0	11
4:05:30	76	40,1	10
4:05:40	76	40,0	11
4:05:50	76	40,0	10
4:06:00	76	40,2	11
4:06:10	76	40,1	11
4:06:20	75	40,1	11
4:06:30	75	40,0	11
4:06:40	75	40,1	11
4:06:50	75	40,0	11
4:07:00	75	40,2	11
4:07:10	75	40,2	11
4:07:20	75	40,2	11
4:07:30	75	40,5	11
4:07:40	75	41,0	10
4:07:50	75	40,5	10
4:08:00	75	41,1	10
4:08:10	75	40,7	10
4:08:20	75	39,6	11
4:08:30	75	40,8	11
4:08:40	74	40,2	10
4:08:50	75	40,8	11
4:09:00	75	40,0	11
4:09:10	75	40,5	11
4:09:20	75	40,6	11
4:09:30	75	40,6	11
4:09:40	75	40,4	11
4:09:50	75	40,1	11
4:10:00	75	40,3	11
4:10:10	75	40,0	11
4:10:20	75	40,0	11
4:10:30	75	39,9	11
4:10:40	76	40,0	11
4:10:50	76	39,9	11
4:11:00	76	40,1	11
4:11:10	76	39,9	11
4:11:20	76	40,0	11
4:11:30	76	40,1	11
4:11:40	76	40,0	11
4:11:50	76	40,0	11
4:12:00	76	40,2	11
4:12:10	76	40,1	11
4:12:20	76	40,0	11
4:12:30	76	40,1	11
4:12:40	76	39,9	11
4:12:50	76	40,2	11
4:13:00	76	40,1	11
4:13:10	76	40,0	11
4:13:20	76	40,1	11
4:13:30	76	40,0	11
4:13:40	76	40,2	11
4:13:50	76	40,1	11
4:14:00	76	40,0	11
4:14:10	76	40,0	11
4:14:20	76	39,9	11
4:14:30	76	40,4	11
4:14:40	76	40,3	11
4:14:50	76	40,2	11
4:15:00	76	40,2	11
4:15:10	76	40,1	11
4:15:20	76	40,0	11
4:15:30	76	40,0	11
4:15:40	76	40,4	11
4:15:50	76	40,3	11
4:16:00	76	40,3	11
4:16:10	75	40,2	11
4:16:20	75	40,1	11
4:16:30	75	40,1	11
4:16:40	75	40,0	11
4:16:50	75	40,0	11
4:17:00	75	40,2	11
4:17:10	75	40,3	11
4:17:20	75	40,8	11
4:17:30	75	40,3	11
4:17:40	75	40,8	11
4:17:50	75	40,4	11
4:18:00	75	40,9	11
4:18:10	75	40,3	11
4:18:20	75	40,8	11
4:18:30	75	40,2	11
4:18:40	75	40,6	11
4:18:50	75	40,9	11
