Repository: ProgWizer/parser

File: project-root/data/Tests/Data Acquisition/2013 (508)/Con 2 G1250+63.6%MKGL-1+54.6%MS-AS+0.5%RPM+0.5%LTR-100 (73C).txt
--Test Summary--
Full Path and File Name	
Instrument Name	7222-09-1
Instrument Type	Model 7222 Consistometer
Instrument Serial Number	128
Test Start Date	13.04.2012
Test Start Time	9:04:22
Test Stop Date	13.04.2012
Test Stop Time	10:59:22
Test Length	1:55:00
Final Sample Time Offset	1:55:00
Controller Schedule Name	
Sampling Period	60 seconds
Comments	T: 73C(40min); tap water
Information	WellID	Research
Information	Customer	Achimgaz
Information	CementClass	G
Information	CementMfr	Suhovolgskiy
Information	Additives	63.6%MKGL-1+54.6%MS-AS+0.5%RPM+0.5%LTR-100
Information	Density	1250
Information	BHCT	73
Information	BHST	95
Information	FluidLoss	n/a
Information	JobType	Research
Calculated Value	30Bc - TT	0:01:00
Calculated Value	70Bc - TT	1:55:00
Calculated Value	100Bc - TT	N/A
Initial Temperature (°C)	26 °C
Final Temperature (°C)	78 °C
Initial Pressure (MPa)	0,8 MPa
Final Pressure (MPa)	59,6 MPa
Initial Consistency (Bc)	40 Bc
Final Consistency (Bc)	82 Bc
--Data--
Time (HH:MM:SS)	Temperature (°C)	Pressure (MPa)	Consistency (Bc)
0:00:00	26	0,8	40
0:01:00	25	2,6	50
0:02:00	26	3,9	37
0:03:00	28	5,4	29
0:04:00	29	6,7	30
0:05:00	29	8,3	29
0:06:00	29	10,2	33
0:07:00	31	11,0	28
0:08:00	32	12,4	27
0:09:00	32	14,2	29
0:10:00	33	15,9	29
0:11:00	36	16,6	24
0:12:00	37	18,1	23
0:13:00	37	19,7	27
0:14:00	38	21,8	32
0:15:00	40	22,2	28
0:16:00	43	24,0	26
0:17:00	43	25,3	26
0:18:00	43	26,7	24
0:19:00	45	28,0	20
0:20:00	49	29,6	18
0:21:00	49	31,0	17
0:22:00	49	33,3	20
0:23:00	50	34,0	16
0:24:00	53	35,3	13
0:25:00	55	36,7	13
0:26:00	55	38,1	15
0:27:00	54	40,7	15
0:28:00	55	41,5	13
0:29:00	59	42,3	11
0:30:00	63	43,7	10
0:31:00	64	45,2	12
0:32:00	64	46,8	14
0:33:00	63	48,8	14
0:34:00	64	49,8	10
0:35:00	69	50,7	8
0:36:00	72	52,2	8
0:37:00	72	54,0	8
0:38:00	71	55,2	12
0:39:00	70	55,1	12
0:40:00	71	58,5	10
0:41:00	74	58,0	7
0:42:00	76	58,0	7
0:43:00	76	58,2	7
0:44:00	75	58,1	6
0:45:00	74	56,8	6
0:46:00	74	59,9	6
0:47:00	76	59,4	6
0:48:00	77	59,7	6
0:49:00	77	59,6	6
0:50:00	76	59,7	6
0:51:00	75	58,3	7
0:52:00	74	60,7	6
0:53:00	76	59,8	6
0:54:00	77	59,6	6
0:55:00	78	59,6	6
0:56:00	77	59,6	6
0:57:00	76	59,7	6
0:58:00	75	60,9	6
0:59:00	74	60,5	6
1:00:00	76	59,6	6
1:01:00	78	59,6	6
1:02:00	78	59,7	6
1:03:00	77	59,5	6
1:04:00	76	59,6	6
1:05:00	75	58,5	6
1:06:00	75	59,7	6
1:07:00	77	59,6	6
1:08:00	78	59,6	6
1:09:00	77	59,7	6
1:10:00	76	59,6	6
1:11:00	75	58,3	7
1:12:00	75	59,8	6
1:13:00	77	59,6	6
1:14:00	77	59,5	7
1:15:00	77	59,7	7
1:16:00	76	59,8	7
1:17:00	75	60,6	7
1:18:00	75	60,4	8
1:19:00	76	59,5	9
1:20:00	77	59,6	9
1:21:00	77	59,6	10
1:22:00	77	59,9	11
1:23:00	76	59,7	13
1:24:00	75	59,9	15
1:25:00	75	60,2	16
1:26:00	75	59,6	18
1:27:00	77	59,6	19
1:28:00	77	59,5	20
1:29:00	77	59,6	22
1:30:00	76	59,8	23
1:31:00	75	60,1	24
1:32:00	75	60,4	26
1:33:00	76	59,6	27
1:34:00	77	59,6	27
1:35:00	78	59,8	27
1:36:00	77	59,7	28
1:37:00	76	59,6	28
1:38:00	76	59,7	29
1:39:00	75	60,6	29
1:40:00	75	59,0	30
1:41:00	76	59,6	30
1:42:00	78	59,7	31
1:43:00	78	59,6	32
1:44:00	78	59,6	33
1:45:00	77	59,6	35
1:46:00	77	59,7	37
1:47:00	76	59,6	39
1:48:00	75	59,7	41
1:49:00	75	58,0	44
1:50:00	75	60,1	47
1:51:00	78	59,5	52
1:52:00	80	59,7	59
1:53:00	79	59,7	66
1:54:00	79	59,8	74
1:55:00	78	59,6	82

File: project-root/data/Tests/Data Acquisition/2013 (508)/Con 2 G1250+65.9%MKGL-1+54.6%MS-AS+0.2%R-7 (73C).txt
--Test Summary--
Full Path and File Name	
Instrument Name	7222-09-1
Instrument Type	Model 7222 Consistometer
Instrument Serial Number	128
Test Start Date	24.04.2012
Test Start Time	10:02:52
Test Stop Date	24.04.2012
Test Stop Time	11:11:52
Test Length	1:09:00
Final Sample Time Offset	1:09:00
Controller Schedule Name	
Sampling Period	60 seconds
Comments	T: 73 C (91min); P: 58.4 MPa (91min); tap water
Information	WellID	Research
Information	Customer	Achimgaz
Information	CementClass	G
Information	CementMfr	Suhovolgskiy
Information	Additives	65.9%MKGL-1+54.6%MS-AS+0.2%R-7
Information	Density	1250
Information	BHCT	73
Information	BHST	95
Information	FluidLoss	n/a
Information	JobType	Research
Calculated Value	30Bc - TT	0:56:00
Calculated Value	70Bc - TT	1:09:00
Calculated Value	100Bc - TT	N/A
Initial Temperature (°C)	23 °C
Final Temperature (°C)	65 °C
Initial Pressure (MPa)	0,8 MPa
Final Pressure (MPa)	44,3 MPa
Initial Consistency (Bc)	9 Bc
Final Consistency (Bc)	79 Bc
--Data--
Time (HH:MM:SS)	Temperature (°C)	Pressure (MPa)	Consistency (Bc)
0:00:00	23	0,8	9
0:01:00	23	2,5	9
0:02:00	23	3,2	7
0:03:00	23	3,9	7
0:04:00	24	4,3	7
0:05:00	24	4,8	10
0:06:00	25	5,3	7
0:07:00	25	6,8	7
0:08:00	25	7,5	7
0:09:00	26	7,3	7
0:10:00	28	7,9	7
0:11:00	28	8,6	7
0:12:00	28	9,3	7
0:13:00	28	10,4	7
0:14:00	29	11,2	7
0:15:00	30	11,0	7
0:16:00	32	11,8	7
0:17:00	33	12,1	7
0:18:00	33	12,9	7
0:19:00	32	14,4	7
0:20:00	33	14,7	7
0:21:00	34	14,8	7
0:22:00	36	15,1	7
0:23:00	36	15,9	8
0:24:00	36	16,6	8
0:25:00	36	17,8	8
0:26:00	36	18,7	8
0:27:00	38	18,5	8
0:28:00	40	19,0	8
0:29:00	40	19,8	9
0:30:00	40	20,4	9
0:31:00	39	22,0	9
0:32:00	40	22,3	9
0:33:00	42	21,9	9
0:34:00	44	23,0	10
0:35:00	44	23,4	10
0:36:00	44	24,0	10
0:37:00	43	25,5	10
0:38:00	44	25,8	11
0:39:00	46	25,8	11
0:40:00	47	26,4	12
0:41:00	48	27,2	12
0:42:00	47	27,7	12
0:43:00	46	29,2	13
0:44:00	47	29,3	14
0:45:00	49	29,5	14
0:46:00	51	30,3	15
0:47:00	51	30,7	15
0:48:00	51	31,4	16
0:49:00	50	32,5	26
0:50:00	50	32,8	26
0:51:00	53	33,1	28
0:52:00	54	33,9	22
0:53:00	55	34,5	24
0:54:00	54	35,1	26
0:55:00	53	35,4	31
0:56:00	54	37,0	32
0:57:00	56	36,8	26
0:58:00	57	37,4	27
0:59:00	57	38,1	46
1:00:00	56	39,0	54
1:01:00	56	40,2	45
1:02:00	56	39,9	37
1:03:00	63	40,8	43
1:04:00	64	41,1	47
1:05:00	62	42,1	54
1:06:00	61	43,4	62
1:07:00	62	43,6	69
1:08:00	66	43,7	74
1:09:00	65	44,3	79

File: project-root/data/Tests/Data Acquisition/2013 (508)/Con 2 G1300+42.6%Fly Ash+36.2%Silica Fume+2%PPB (73C).txt
--Test Summary--
Full Path and File Name	
Instrument Name	7222
Instrument Type	Model 7222 Consistometer
Instrument Serial Number	128
Test Start Date	26.10.2012
Test Start Time	9:32:51
Test Stop Date	26.10.2012
Test Stop Time	14:51:26
Test Length	5:18:35
Final Sample Time Offset	5:18:34
Controller Schedule Name	
Sampling Period	10 seconds
Comments	T: 73C(40min); P: 40 MPa(40min); tap water
Information	WellID	Research
Information	Customer	Trican
Information	EngName	Lebedev Pavel
Information	CementClass	G
Information	CementMfr	Dyckerhoff
Information	Additives	42.6%Fly Ash+36.2%Silica Fume+2%PPB
Information	Density	1300
Information	BHCT	73
Information	BHST	85
Information	FluidLoss	Uncontrolled
Information	JobType	Production csg
Calculated Value	30Bc - TT	3:39:00
Calculated Value	70Bc - TT	4:52:40
Calculated Value	100Bc - TT	N/A
Initial Temperature (°C)	24 °C
Final Temperature (°C)	75 °C
Initial Pressure (MPa)	0,7 MPa
Final Pressure (MPa)	40,3 MPa
Initial Consistency (Bc)	12 Bc
Final Consistency (Bc)	82 Bc
--Data--
Time (HH:MM:SS)	Temperature (°C)	Pressure (MPa)	Consistency (Bc)
0:00:00	24	0,7	12
0:00:10	24	0,7	13
0:00:20	24	0,7	15
0:00:30	24	0,7	16
0:00:40	24	0,8	16
0:00:50	24	0,8	19
0:01:00	24	0,8	19
0:01:10	24	0,9	20
0:01:20	24	1,0	16
0:01:30	24	1,1	18
0:01:40	24	1,2	20
0:01:50	24	1,4	18
0:02:00	24	1,5	16
0:02:10	24	1,7	23
0:02:20	24	1,9	16
0:02:30	24	2,0	22
0:02:40	25	2,0	18
0:02:50	25	2,2	18
0:03:00	25	2,3	12
0:03:10	26	2,4	8
0:03:20	26	2,7	7
0:03:30	26	2,8	7
0:03:40	26	3,0	8
0:03:50	27	3,3	11
0:04:00	27	3,4	21
0:04:10	27	3,5	20
0:04:20	27	3,6	23
0:04:30	27	3,9	27
0:04:40	27	4,0	20
0:04:50	27	4,2	27
0:05:00	28	4,4	22
0:05:10	28	4,7	24
0:05:20	28	4,7	18
0:05:30	28	5,0	15
0:05:40	28	5,2	14
0:05:50	28	5,6	20
0:06:00	28	6,1	19
0:06:10	28	6,5	16
0:06:20	28	6,8	22
0:06:30	28	6,9	18
0:06:40	28	6,9	22
0:06:50	28	7,2	22
0:07:00	28	7,5	19
0:07:10	28	7,5	12
0:07:20	28	7,9	8
0:07:30	28	7,7	8
0:07:40	29	8,1	11
0:07:50	29	8,0	27
0:08:00	29	7,9	25
0:08:10	30	7,5	23
0:08:20	30	7,7	22
0:08:30	31	8,1	22
0:08:40	31	8,2	24
0:08:50	31	8,1	21
0:09:00	32	8,5	22
0:09:10	32	8,5	20
0:09:20	33	8,7	20
0:09:30	33	9,1	19
0:09:40	33	9,0	19
0:09:50	33	9,3	19
0:10:00	33	9,5	19
0:10:10	33	9,6	19
0:10:20	34	9,7	19
0:10:30	34	10,1	18
0:10:40	34	10,1	18
0:10:50	34	10,4	18
0:11:00	34	10,5	18
0:11:10	34	10,9	18
0:11:20	34	11,5	18
0:11:30	34	11,7	16
0:11:40	34	12,1	14
0:11:50	34	12,5	10
0:12:00	34	12,2	23
0:12:10	34	12,7	20
0:12:20	34	12,3	22
0:12:30	34	12,8	11
0:12:40	34	13,3	11
0:12:50	34	13,0	10
0:13:00	35	13,3	8
0:13:10	35	13,6	11
0:13:20	35	13,8	23
0:13:30	36	13,6	19
0:13:40	36	13,0	21
0:13:50	37	13,2	22
0:14:00	37	13,4	23
0:14:10	38	13,5	18
0:14:20	38	13,7	26
0:14:30	39	14,0	31
0:14:40	39	14,3	11
0:14:50	40	14,3	9
0:15:00	40	14,7	12
0:15:10	40	14,7	12
0:15:20	41	14,9	14
0:15:30	41	15,1	15
0:15:40	41	15,2	14
0:15:50	41	15,4	15
0:16:00	41	15,5	17
0:16:10	41	15,7	18
0:16:20	41	16,0	17
0:16:30	41	16,0	17
0:16:40	41	16,4	17
0:16:50	41	16,9	17
0:17:00	41	17,6	16
0:17:10	41	17,8	16
0:17:20	41	18,1	19
0:17:30	41	17,3	17
0:17:40	41	17,8	20
0:17:50	41	18,4	21
0:18:00	41	18,9	21
0:18:10	41	18,2	17
0:18:20	41	18,6	17
0:18:30	42	18,8	24
0:18:40	42	18,8	24
0:18:50	42	19,5	20
0:19:00	43	19,0	21
0:19:10	43	18,8	20
0:19:20	44	18,9	18
0:19:30	45	19,0	19
0:19:40	45	19,2	14
0:19:50	46	19,4	10
0:20:00	46	19,5	12
0:20:10	47	19,6	10
0:20:20	47	19,9	15
0:20:30	48	20,2	19
0:20:40	48	20,4	14
0:20:50	48	20,4	12
0:21:00	49	20,8	12
0:21:10	49	20,9	14
0:21:20	49	20,9	16
0:21:30	49	21,0	21
0:21:40	49	21,5	18
0:21:50	49	21,7	14
0:22:00	49	21,7	14
0:22:10	49	21,8	14
0:22:20	49	22,3	14
0:22:30	49	22,7	14
0:22:40	49	23,4	14
0:22:50	49	23,3	14
0:23:00	49	23,3	14
0:23:10	49	23,4	13
0:23:20	49	23,6	13
0:23:30	49	24,1	13
0:23:40	49	24,4	13
0:23:50	49	24,7	20
0:24:00	49	25,0	17
0:24:10	49	25,1	18
0:24:20	50	25,0	21
0:24:30	50	24,6	21
0:24:40	50	25,1	20
0:24:50	51	25,3	20
0:25:00	51	24,8	21
0:25:10	52	24,8	9
0:25:20	53	25,2	11
0:25:30	53	25,0	6
0:25:40	54	25,4	7
0:25:50	54	25,5	7
0:26:00	55	25,6	7
0:26:10	55	25,8	7
0:26:20	56	26,1	10
0:26:30	56	26,4	9
0:26:40	56	26,4	10
0:26:50	57	26,7	8
0:27:00	57	26,7	8
0:27:10	57	27,0	8
0:27:20	57	27,2	7
0:27:30	57	27,3	7
0:27:40	57	27,4	7
0:27:50	57	27,7	7
0:28:00	57	27,7	7
0:28:10	57	28,3	8
0:28:20	57	28,6	7
0:28:30	57	29,3	8
0:28:40	57	29,0	7
0:28:50	57	28,8	7
0:29:00	57	28,6	8
0:29:10	57	29,1	8
0:29:20	57	29,1	7
0:29:30	57	29,0	9
0:29:40	57	30,1	11
0:29:50	57	29,9	14
0:30:00	57	31,1	18
0:30:10	57	31,3	24
0:30:20	58	30,8	17
0:30:30	58	30,3	20
0:30:40	58	30,6	14
0:30:50	59	30,8	11
0:31:00	59	30,9	9
0:31:10	60	31,3	12
0:31:20	61	31,0	18
0:31:30	61	31,3	16
0:31:40	62	31,6	14
0:31:50	62	31,6	20
0:32:00	63	31,7	18
0:32:10	63	31,9	20
0:32:20	64	32,1	18
0:32:30	64	32,3	19
0:32:40	64	32,7	17
0:32:50	65	32,6	21
0:33:00	65	33,1	18
0:33:10	65	33,2	17
0:33:20	65	33,1	17
0:33:30	65	33,3	16
0:33:40	65	33,8	16
0:33:50	65	33,8	16
0:34:00	65	34,1	16
0:34:10	65	34,1	16
0:34:20	65	34,5	16
0:34:30	65	35,1	16
0:34:40	65	34,6	15
0:34:50	65	35,9	15
0:35:00	65	36,2	15
0:35:10	65	36,3	15
0:35:20	65	34,9	10
0:35:30	65	35,0	13
0:35:40	65	36,0	14
0:35:50	65	36,4	18
0:36:00	65	36,6	21
0:36:10	65	36,8	16
0:36:20	65	36,6	20
0:36:30	66	37,5	20
0:36:40	66	37,0	11
0:36:50	67	37,1	11
0:37:00	67	37,1	9
0:37:10	68	37,3	8
0:37:20	68	37,2	12
0:37:30	69	37,5	11
0:37:40	70	37,6	11
0:37:50	70	37,9	11
0:38:00	71	38,0	12
0:38:10	71	38,2	11
0:38:20	72	38,3	8
0:38:30	72	38,6	8
0:38:40	72	38,8	9
0:38:50	73	38,7	8
0:39:00	73	39,0	8
0:39:10	73	39,2	8
0:39:20	73	39,5	8
0:39:30	73	39,4	7
0:39:40	73	39,8	7
0:39:50	73	40,1	7
0:40:00	73	40,2	7
0:40:10	73	40,1	7
0:40:20	73	40,2	7
0:40:30	73	40,6	7
0:40:40	73	39,7	7
0:40:50	73	41,1	7
0:41:00	73	41,2	7
0:41:10	73	41,1	7
0:41:20	73	41,2	8
0:41:30	72	39,1	9
0:41:40	72	40,6	12
0:41:50	72	41,0	11
0:42:00	72	40,8	17
0:42:10	73	39,3	16
0:42:20	73	41,0	15
0:42:30	73	40,7	12
0:42:40	73	40,1	10
0:42:50	73	40,1	9
0:43:00	74	39,9	9
0:43:10	74	40,0	20
0:43:20	75	39,9	8
0:43:30	75	39,8	7
0:43:40	76	39,8	15
0:43:50	76	39,8	21
0:44:00	77	39,9	15
0:44:10	77	40,2	12
0:44:20	77	40,0	13
0:44:30	78	40,0	23
0:44:40	78	40,2	20
0:44:50	78	40,1	22
0:45:00	78	40,1	19
0:45:10	78	40,1	20
0:45:20	78	39,9	18
0:45:30	78	40,1	16
0:45:40	78	40,0	15
0:45:50	78	40,0	13
0:46:00	78	40,0	14
0:46:10	78	40,2	14
0:46:20	78	39,9	17
0:46:30	78	40,1	16
0:46:40	78	40,0	17
0:46:50	78	40,0	18
0:47:00	78	40,2	22
0:47:10	78	40,0	23
0:47:20	77	40,2	18
0:47:30	77	39,9	20
0:47:40	77	40,0	28
0:47:50	77	40,1	19
0:48:00	77	40,1	22
0:48:10	76	40,2	11
0:48:20	76	40,0	12
0:48:30	76	40,2	17
0:48:40	76	40,0	29
0:48:50	75	40,0	26
0:49:00	75	40,0	18
0:49:10	75	40,2	16
0:49:20	75	40,0	16
0:49:30	75	40,5	21
0:49:40	74	40,6	22
0:49:50	74	40,8	22
0:50:00	74	40,9	17
0:50:10	74	41,3	21
0:50:20	74	39,1	17
0:50:30	73	40,3	19
0:50:40	73	40,3	25
0:50:50	73	40,0	16
0:51:00	73	39,3	22
0:51:10	74	40,9	19
0:51:20	74	40,2	20
0:51:30	74	40,1	18
0:51:40	74	40,0	18
0:51:50	75	40,2	31
0:52:00	75	39,8	17
0:52:10	75	39,9	20
0:52:20	76	40,2	18
0:52:30	76	40,0	20
0:52:40	76	39,9	17
0:52:50	77	40,0	13
0:53:00	77	40,0	12
0:53:10	77	40,1	11
0:53:20	77	39,9	10
0:53:30	77	39,9	10
0:53:40	77	40,0	12
0:53:50	77	40,0	11
0:54:00	78	40,0	11
0:54:10	78	40,0	11
0:54:20	78	40,2	10
0:54:30	77	39,9	10
0:54:40	77	40,0	10
0:54:50	77	40,1	10
0:55:00	77	40,1	11
0:55:10	77	39,9	11
0:55:20	77	40,1	11
0:55:30	77	39,9	11
0:55:40	77	40,0	11
0:55:50	77	40,1	11
0:56:00	77	39,9	10
0:56:10	77	40,0	11
0:56:20	76	40,1	14
0:56:30	76	39,9	14
0:56:40	76	40,0	16
0:56:50	76	40,1	16
0:57:00	76	39,9	16
0:57:10	76	40,1	13
0:57:20	75	40,0	16
0:57:30	75	40,0	26
0:57:40	75	40,3	24
0:57:50	75	40,1	19
0:58:00	75	40,0	18
0:58:10	75	40,0	18
0:58:20	75	40,6	17
0:58:30	74	40,3	25
0:58:40	74	39,9	15
0:58:50	74	39,4	22
0:59:00	74	39,5	23
0:59:10	74	41,0	11
0:59:20	74	41,0	13
0:59:30	74	40,6	21
0:59:40	74	40,4	21
0:59:50	74	39,7	28
1:00:00	74	40,6	23
1:00:10	74	40,9	24
1:00:20	74	40,9	25
1:00:30	74	40,5	27
1:00:40	74	40,0	28
1:00:50	75	39,8	20
1:01:00	75	40,1	29
1:01:10	75	40,1	25
1:01:20	76	40,0	19
1:01:30	76	40,0	22
1:01:40	76	40,1	19
1:01:50	76	40,1	20
1:02:00	76	40,2	21
1:02:10	76	39,9	19
1:02:20	77	40,2	15
1:02:30	77	40,3	17
1:02:40	77	40,0	15
1:02:50	77	40,0	16
1:03:00	77	40,0	20
1:03:10	77	40,2	20
1:03:20	77	40,0	19
1:03:30	77	40,0	18
1:03:40	77	40,1	16
1:03:50	77	40,0	16
1:04:00	77	40,1	16
1:04:10	77	40,1	15
1:04:20	76	39,9	15
1:04:30	76	40,1	15
1:04:40	76	40,0	15
1:04:50	76	40,0	16
1:05:00	76	40,0	16
1:05:10	76	40,1	20
1:05:20	76	40,0	16
1:05:30	76	40,1	18
1:05:40	76	40,0	20
1:05:50	75	40,1	20
1:06:00	75	40,0	19
1:06:10	75	40,1	17
1:06:20	75	40,0	17
1:06:30	75	40,1	23
1:06:40	75	40,0	25
1:06:50	75	39,9	21
1:07:00	75	40,4	22
1:07:10	75	41,1	15
1:07:20	74	40,8	15
1:07:30	74	40,7	20
1:07:40	74	40,7	15
1:07:50	74	40,7	16
1:08:00	74	40,5	9
1:08:10	74	40,0	8
1:08:20	74	41,0	8
1:08:30	74	40,5	8
1:08:40	74	40,9	8
1:08:50	74	39,9	8
1:09:00	74	40,0	8
1:09:10	74	40,1	9
1:09:20	75	40,1	15
1:09:30	75	40,1	15
1:09:40	75	39,9	27
1:09:50	75	40,2	17
1:10:00	75	40,1	30
1:10:10	76	40,0	22
1:10:20	76	40,1	23
1:10:30	76	40,0	17
1:10:40	76	40,0	15
1:10:50	76	40,1	14
1:11:00	76	40,0	15
1:11:10	76	40,2	13
1:11:20	76	40,0	12
1:11:30	76	40,0	17
1:11:40	76	40,1	17
1:11:50	76	40,0	17
1:12:00	76	40,0	16
1:12:10	76	40,1	16
1:12:20	76	39,9	16
1:12:30	76	40,1	16
1:12:40	76	39,9	16
1:12:50	76	40,0	16
1:13:00	76	40,1	16
1:13:10	76	40,0	16
1:13:20	76	40,1	16
1:13:30	75	40,0	16
1:13:40	75	40,2	14
1:13:50	75	40,1	14
1:14:00	75	40,0	14
1:14:10	75	40,0	14
1:14:20	75	39,9	14
1:14:30	75	40,2	17
1:14:40	75	40,1	16
1:14:50	75	40,0	15
1:15:00	75	40,2	23
1:15:10	75	40,6	11
1:15:20	74	39,7	10
1:15:30	74	40,8	11
1:15:40	74	40,2	10
1:15:50	74	40,9	9
1:16:00	74	40,5	9
1:16:10	74	41,1	9
1:16:20	74	40,5	9
1:16:30	74	40,9	9
1:16:40	74	40,2	10
1:16:50	74	40,4	10
1:17:00	74	40,3	10
1:17:10	75	40,0	10
1:17:20	75	40,1	19
1:17:30	75	40,0	23
1:17:40	75	40,0	24
1:17:50	75	39,9	20
1:18:00	75	40,3	26
1:18:10	75	40,0	24
1:18:20	75	40,3	24
1:18:30	75	40,0	24
1:18:40	75	40,1	19
1:18:50	75	40,1	18
1:19:00	76	39,9	16
1:19:10	75	40,0	19
1:19:20	76	40,1	18
1:19:30	75	40,0	17
1:19:40	75	40,1	18
1:19:50	75	40,0	18
1:20:00	75	40,0	17
1:20:10	75	40,0	17
1:20:20	75	40,2	17
1:20:30	75	40,1	17
1:20:40	75	40,0	17
1:20:50	75	40,0	16
1:21:00	75	40,2	17
1:21:10	75	40,1	17
1:21:20	75	40,0	17
1:21:30	75	40,0	17
1:21:40	75	40,0	17
1:21:50	75	40,2	17
1:22:00	75	40,2	17
1:22:10	75	40,5	17
1:22:20	75	40,9	17
1:22:30	74	40,1	22
1:22:40	74	40,6	23
1:22:50	74	41,1	18
1:23:00	74	40,5	19
1:23:10	74	40,9	13
1:23:20	74	40,6	21
1:23:30	74	40,9	21
1:23:40	74	40,1	26
1:23:50	74	40,2	22
1:24:00	74	40,2	22
1:24:10	74	40,1	20
1:24:20	75	40,0	21
1:24:30	75	40,1	25
1:24:40	75	40,2	24
1:24:50	75	40,0	19
1:25:00	75	40,1	19
1:25:10	75	40,1	21
1:25:20	75	39,9	19
1:25:30	75	40,1	26
1:25:40	75	40,0	15
1:25:50	75	40,0	16
1:26:00	75	40,2	16
1:26:10	75	40,0	16
1:26:20	75	40,3	16
1:26:30	75	40,2	17
1:26:40	75	40,1	17
1:26:50	75	39,9	17
1:27:00	75	40,1	17
1:27:10	75	39,9	17
1:27:20	75	40,2	18
1:27:30	75	40,1	18
1:27:40	75	40,0	18
1:27:50	75	40,4	18
1:28:00	75	40,4	18
1:28:10	75	40,6	19
1:28:20	75	40,8	21
1:28:30	74	41,1	20
1:28:40	74	40,3	18
1:28:50	74	40,6	17
1:29:00	74	40,9	14
1:29:10	74	40,2	18
1:29:20	74	40,5	17
1:29:30	74	40,7	17
1:29:40	74	40,9	15
1:29:50	74	39,7	20
1:30:00	74	40,2	19
1:30:10	74	40,1	16
1:30:20	74	40,0	23
1:30:30	74	40,0	23
1:30:40	75	40,1	24
1:30:50	75	40,0	24
1:31:00	75	40,1	27
1:31:10	75	40,0	25
1:31:20	75	40,0	23
1:31:30	75	40,1	22
1:31:40	75	40,0	22
1:31:50	75	40,0	23
1:32:00	75	40,2	23
1:32:10	75	40,1	23
1:32:20	75	40,0	23
1:32:30	75	40,3	22
1:32:40	75	40,2	22
1:32:50	75	40,1	23
1:33:00	75	40,0	22
1:33:10	75	40,0	22
1:33:20	75	40,0	22
1:33:30	75	40,0	23
1:33:40	75	40,1	22
1:33:50	74	40,2	22
1:34:00	74	40,5	22
1:34:10	74	40,7	23
1:34:20	74	41,0	21
1:34:30	74	40,2	20
1:34:40	74	40,5	20
1:34:50	74	40,7	22
1:35:00	74	40,9	16
1:35:10	74	41,0	17
1:35:20	74	40,1	16
1:35:30	74	40,2	16
1:35:40	74	40,2	15
1:35:50	74	40,1	15
1:36:00	74	39,9	16
1:36:10	74	40,2	16
1:36:20	75	40,0	16
1:36:30	75	40,0	16
1:36:40	75	40,1	17
1:36:50	75	40,0	16
1:37:00	75	40,0	16
1:37:10	75	40,1	17
1:37:20	75	40,0	17
1:37:30	75	40,1	17
1:37:40	75	39,9	16
1:37:50	75	40,1	17
1:38:00	75	40,0	17
1:38:10	75	40,0	17
1:38:20	75	40,0	17
1:38:30	75	40,2	17
1:38:40	74	40,2	17
1:38:50	74	40,2	17
1:39:00	74	40,2	17
1:39:10	74	40,3	17
1:39:20	74	40,4	17
1:39:30	74	40,6	17
1:39:40	74	40,8	16
1:39:50	74	41,0	17
1:40:00	74	40,2	15
1:40:10	74	40,4	15
1:40:20	74	40,6	14
1:40:30	74	40,8	15
1:40:40	74	40,9	12
1:40:50	74	41,0	10
1:41:00	74	40,3	10
1:41:10	74	40,3	10
1:41:20	74	40,2	10
1:41:30	74	40,1	10
1:41:40	74	40,4	10
1:41:50	74	40,2	10
1:42:00	74	40,0	10
1:42:10	74	40,3	10
1:42:20	74	40,1	10
1:42:30	74	40,0	10
1:42:40	74	40,0	10
1:42:50	74	40,3	11
1:43:00	74	40,2	11
1:43:10	74	40,1	11
1:43:20	74	40,0	11
1:43:30	74	40,3	11
1:43:40	74	40,2	11
1:43:50	74	40,1	11
1:44:00	74	40,1	11
1:44:10	74	40,0	11
1:44:20	74	40,1	11
1:44:30	74	40,2	11
1:44:40	74	40,3	11
1:44:50	74	40,4	11
1:45:00	74	40,6	11
1:45:10	74	40,7	11
1:45:20	74	40,9	11
1:45:30	74	40,2	11
1:45:40	74	40,4	11
1:45:50	74	40,5	11
1:46:00	74	40,7	11
1:46:10	74	40,8	11
1:46:20	74	40,8	11
1:46:30	74	40,8	11
1:46:40	74	40,7	11
1:46:50	74	40,6	11
1:47:00	74	40,4	11
1:47:10	74	40,3	11
1:47:20	74	40,1	11
1:47:30	74	40,0	11
1:47:40	74	40,3	11
1:47:50	74	40,2	11
1:48:00	74	40,0	11
1:48:10	74	40,1	11
1:48:20	74	40,0	11
1:48:30	74	40,1	11
1:48:40	74	40,0	11
1:48:50	74	40,0	11
1:49:00	74	40,0	11
1:49:10	74	40,2	11
1:49:20	74	40,2	11
1:49:30	74	40,1	11
1:49:40	74	40,2	11
1:49:50	74	40,2	11
1:50:00	74	40,4	11
1:50:10	74	40,5	11
1:50:20	74	40,6	11
1:50:30	74	40,8	11
1:50:40	74	41,0	11
1:50:50	74	40,5	11
1:51:00	74	40,7	11
1:51:10	74	40,9	11
1:51:20	74	41,0	11
1:51:30	74	40,3	10
1:51:40	74	40,4	10
1:51:50	74	40,4	10
1:52:00	74	40,4	10
1:52:10	74	40,3	10
1:52:20	74	40,1	10
1:52:30	74	39,9	10
1:52:40	74	40,1	11
1:52:50	74	40,0	11
1:53:00	74	40,0	11
1:53:10	74	40,0	11
1:53:20	74	40,2	11
1:53:30	74	40,1	11
1:53:40	74	40,0	12
1:53:50	74	40,3	12
1:54:00	74	40,2	12
1:54:10	74	40,1	12
1:54:20	74	40,0	12
1:54:30	74	40,0	12
1:54:40	74	40,0	12
1:54:50	74	40,0	12
1:55:00	74	40,3	12
1:55:10	74	40,3	12
1:55:20	74	40,4	12
1:55:30	74	40,5	12
1:55:40	74	40,6	12
1:55:50	74	40,7	12
1:56:00	74	40,9	12
1:56:10	73	39,5	14
1:56:20	73	40,6	13
1:56:30	73	40,8	13
1:56:40	73	41,0	13
1:56:50	73	40,0	14
1:57:00	73	40,1	14
1:57:10	73	40,2	14
1:57:20	73	40,2	14
1:57:30	73	40,2	14
1:57:40	74	40,1	14
1:57:50	74	40,0	14
1:58:00	74	40,1	14
1:58:10	74	40,1	15
1:58:20	74	40,0	14
1:58:30	74	40,3	15
1:58:40	74	40,2	15
1:58:50	74	40,1	15
1:59:00	74	39,9	15
1:59:10	74	40,2	15
1:59:20	74	40,1	15
1:59:30	74	40,0	15
1:59:40	74	40,2	15
1:59:50	74	40,1	15
2:00:00	74	40,0	15
2:00:10	74	40,2	15
2:00:20	74	40,1	15
2:00:30	74	40,0	15
2:00:40	74	40,0	15
2:00:50	74	40,1	15
2:01:00	74	40,2	15
2:01:10	74	40,3	15
2:01:20	73	40,4	15
2:01:30	73	40,6	14
2:01:40	73	40,8	15
2:01:50	73	40,9	14
2:02:00	73	40,2	13
2:02:10	73	40,4	13
2:02:20	73	40,6	13
2:02:30	73	40,7	13
2:02:40	73	40,7	13
2:02:50	73	40,8	13
2:03:00	73	40,7	13
2:03:10	73	40,6	13
2:03:20	73	40,5	13
2:03:30	73	40,4	13
2:03:40	74	40,2	13
2:03:50	74	40,1	12
2:04:00	74	39,9	12
2:04:10	74	40,0	12
2:04:20	74	40,1	12
2:04:30	74	40,0	12
2:04:40	74	40,1	12
2:04:50	74	40,0	13
2:05:00	74	40,1	13
2:05:10	74	40,0	13
2:05:20	74	40,1	12
2:05:30	74	40,0	13
2:05:40	74	40,0	13
2:05:50	74	40,2	13
2:06:00	74	40,2	13
2:06:10	73	40,2	13
2:06:20	73	40,2	13
2:06:30	73	40,3	13
2:06:40	73	40,4	13
2:06:50	73	40,6	13
2:07:00	73	40,8	13
2:07:10	73	40,9	13
2:07:20	73	40,2	12
2:07:30	73	40,4	12
2:07:40	73	40,6	12
2:07:50	73	40,8	12
2:08:00	73	40,9	12
2:08:10	73	40,9	12
2:08:20	73	40,9	11
2:08:30	73	40,9	11
2:08:40	73	40,8	11
2:08:50	73	40,6	11
2:09:00	73	40,5	12
2:09:10	73	40,3	12
2:09:20	74	40,2	12
2:09:30	74	40,1	12
2:09:40	74	39,9	12
2:09:50	74	40,1	12
2:10:00	74	40,0	12
2:10:10	74	40,1	12
2:10:20	74	40,0	12
2:10:30	74	40,0	12
2:10:40	74	39,9	12
2:10:50	74	40,1	12
2:11:00	74	40,0	12
2:11:10	74	40,0	12
2:11:20	73	40,1	12
2:11:30	73	40,1	12
2:11:40	73	40,0	12
2:11:50	73	40,1	12
2:12:00	73	40,2	12
2:12:10	73	40,3	12
2:12:20	73	40,4	12
2:12:30	73	40,6	12
2:12:40	73	40,7	12
2:12:50	73	40,9	12
2:13:00	73	39,8	11
2:13:10	73	40,3	12
2:13:20	73	40,4	11
2:13:30	73	40,6	12
2:13:40	73	40,7	12
2:13:50	73	40,7	12
2:14:00	73	40,7	12
2:14:10	73	40,7	12
2:14:20	73	40,6	12
2:14:30	73	40,4	12
2:14:40	73	40,3	12
2:14:50	73	40,1	11
2:15:00	73	40,0	12
2:15:10	73	40,0	12
2:15:20	73	40,1	12
2:15:30	74	40,0	12
2:15:40	74	40,0	12
2:15:50	74	40,2	12
2:16:00	74	40,1	12
2:16:10	74	40,0	12
2:16:20	74	40,1	12
2:16:30	74	40,0	12
2:16:40	73	40,0	12
2:16:50	73	40,2	12
2:17:00	73	40,1	12
2:17:10	73	40,1	12
2:17:20	73	40,1	12
2:17:30	73	40,1	12
2:17:40	73	40,2	12
2:17:50	73	40,3	12
2:18:00	73	40,5	12
2:18:10	73	40,7	12
2:18:20	73	40,8	12
2:18:30	73	41,0	12
2:18:40	73	40,3	12
2:18:50	73	40,5	12
2:19:00	73	40,7	12
2:19:10	73	40,8	12
2:19:20	73	40,9	12
2:19:30	73	40,9	12
2:19:40	73	40,9	12
2:19:50	73	40,8	12
2:20:00	73	40,7	12
2:20:10	73	40,5	12
2:20:20	73	40,4	12
2:20:30	74	40,2	12
2:20:40	74	40,1	12
2:20:50	74	40,0	12
2:21:00	74	40,0	12
2:21:10	74	40,2	12
2:21:20	74	40,1	12
2:21:30	74	40,0	12
2:21:40	74	40,0	12
2:21:50	74	40,2	12
2:22:00	74	40,1	12
2:22:10	74	40,0	12
2:22:20	74	40,0	12
2:22:30	74	40,1	12
2:22:40	74	40,0	12
2:22:50	74	40,0	12
2:23:00	74	40,0	12
2:23:10	73	40,1	12
2:23:20	73	40,1	12
2:23:30	73	40,2	12
2:23:40	73	40,4	12
2:23:50	73	40,6	12
2:24:00	73	40,7	12
2:24:10	73	40,9	12
2:24:20	73	40,0	12
2:24:30	73	40,3	12
2:24:40	73	40,4	12
2:24:50	73	40,6	12
2:25:00	73	40,8	12
2:25:10	73	40,8	12
2:25:20	73	40,8	12
2:25:30	73	40,8	12
2:25:40	73	40,6	12
2:25:50	73	40,5	12
2:26:00	73	40,3	12
2:26:10	73	40,1	12
2:26:20	74	40,0	12
2:26:30	74	40,2	12
2:26:40	74	40,1	12
2:26:50	74	40,0	12
2:27:00	74	40,0	12
2:27:10	74	40,2	12
2:27:20	74	40,1	12
2:27:30	74	40,0	12
2:27:40	74	40,0	12
2:27:50	74	40,2	12
2:28:00	74	40,1	12
2:28:10	74	40,0	12
2:28:20	73	40,0	12
2:28:30	73	40,0	12
2:28:40	73	40,0	12
2:28:50	73	40,1	12
2:29:00	73	40,2	12
2:29:10	73	40,3	12
2:29:20	73	40,4	12
2:29:30	73	40,6	12
2:29:40	73	40,8	12
2:29:50	73	41,0	12
2:30:00	73	40,2	12
2:30:10	73	40,3	12
2:30:20	73	40,5	12
2:30:30	73	40,7	12
2:30:40	73	40,8	12
2:30:50	73	40,8	12
2:31:00	73	40,8	12
2:31:10	73	40,7	12
2:31:20	73	40,6	12
2:31:30	73	40,4	12
2:31:40	73	40,2	12
2:31:50	73	40,1	12
2:32:00	73	40,0	12
2:32:10	73	40,0	13
2:32:20	73	40,1	13
2:32:30	73	40,0	13
2:32:40	74	40,2	13
2:32:50	74	40,1	13
2:33:00	74	40,0	13
2:33:10	73	40,1	13
2:33:20	73	40,1	13
2:33:30	73	40,0	13
2:33:40	73	40,2	13
2:33:50	73	40,1	13
2:34:00	73	40,1	13
2:34:10	73	40,0	13
2:34:20	73	40,1	13
2:34:30	73	40,2	13
2:34:40	73	40,3	13
2:34:50	73	40,4	13
2:35:00	73	40,7	13
2:35:10	73	40,9	13
2:35:20	73	40,3	13
2:35:30	73	40,4	13
2:35:40	73	40,6	13
2:35:50	73	40,8	13
2:36:00	73	40,9	13
2:36:10	73	39,9	13
2:36:20	73	40,1	13
2:36:30	73	40,1	13
2:36:40	73	40,1	13
2:36:50	73	39,9	13
2:37:00	73	40,1	13
2:37:10	73	40,0	13
2:37:20	73	39,9	13
2:37:30	73	40,1	13
2:37:40	73	40,0	13
2:37:50	73	40,0	13
2:38:00	74	40,1	13
2:38:10	73	39,9	13
2:38:20	74	40,1	13
2:38:30	74	40,0	13
2:38:40	73	40,1	13
2:38:50	73	40,0	13
2:39:00	73	40,0	13
2:39:10	73	40,1	13
2:39:20	73	40,0	13
2:39:30	73	40,0	13
2:39:40	73	40,3	13
2:39:50	73	40,3	13
2:40:00	73	40,3	13
2:40:10	73	40,4	13
2:40:20	73	40,6	13
2:40:30	73	40,7	13
2:40:40	73	40,9	13
2:40:50	73	40,3	13
2:41:00	73	40,5	13
2:41:10	73	40,7	13
2:41:20	73	40,9	13
2:41:30	73	40,2	13
2:41:40	73	40,3	13
2:41:50	73	40,4	13
2:42:00	73	40,4	13
2:42:10	73	40,4	13
2:42:20	73	40,3	13
2:42:30	73	40,1	13
2:42:40	73	39,9	13
2:42:50	73	39,9	14
2:43:00	73	40,1	14
2:43:10	73	39,9	14
2:43:20	73	40,2	14
2:43:30	73	40,1	14
2:43:40	74	40,0	14
2:43:50	74	40,0	14
2:44:00	74	40,2	14
2:44:10	74	40,1	14
2:44:20	73	40,0	14
2:44:30	73	40,0	14
2:44:40	73	40,0	14
2:44:50	73	40,2	14
2:45:00	73	40,1	14
2:45:10	73	40,1	14
2:45:20	73	40,0	14
2:45:30	73	40,1	14
2:45:40	73	40,1	14
2:45:50	73	40,3	14
2:46:00	73	40,4	14
2:46:10	73	40,6	14
2:46:20	73	40,8	14
2:46:30	73	41,0	14
2:46:40	73	40,1	14
2:46:50	73	40,3	14
2:47:00	73	40,5	14
2:47:10	73	40,7	14
2:47:20	73	40,8	14
2:47:30	73	40,8	14
2:47:40	73	40,8	14
2:47:50	73	40,7	14
2:48:00	73	40,6	14
2:48:10	73	40,4	14
2:48:20	73	40,2	15
2:48:30	73	40,1	15
2:48:40	73	39,9	15
2:48:50	73	40,1	15
2:49:00	73	39,9	15
2:49:10	73	40,0	15
2:49:20	73	40,2	15
2:49:30	73	40,1	16
2:49:40	73	40,0	16
2:49:50	73	40,0	16
2:50:00	73	40,0	16
2:50:10	73	40,0	16
2:50:20	73	40,3	16
2:50:30	73	40,2	16
2:50:40	73	40,1	16
2:50:50	73	40,1	16
2:51:00	73	40,1	16
2:51:10	73	40,2	16
2:51:20	73	40,3	16
2:51:30	73	40,4	16
2:51:40	73	40,6	16
2:51:50	73	40,8	16
2:52:00	73	40,0	16
2:52:10	73	40,3	18
2:52:20	73	40,6	18
2:52:30	73	40,8	20
2:52:40	73	41,0	16
2:52:50	73	40,2	16
2:53:00	73	40,2	16
2:53:10	73	40,2	16
2:53:20	73	40,2	16
2:53:30	73	40,1	16
2:53:40	73	39,9	16
2:53:50	73	40,2	16
2:54:00	73	40,0	16
2:54:10	73	40,2	16
2:54:20	73	40,1	17
2:54:30	73	39,9	17
2:54:40	73	39,9	17
2:54:50	73	40,0	17
2:55:00	73	40,2	17
2:55:10	74	40,1	17
2:55:20	73	40,0	17
2:55:30	73	40,2	17
2:55:40	73	40,1	17
2:55:50	73	40,0	17
2:56:00	73	40,0	17
2:56:10	73	40,0	17
2:56:20	73	40,0	17
2:56:30	73	40,2	17
2:56:40	73	40,2	17
2:56:50	73	40,3	17
2:57:00	73	40,3	17
2:57:10	73	40,4	17
2:57:20	73	40,6	17
2:57:30	73	40,8	17
2:57:40	73	41,0	16
2:57:50	73	40,2	19
2:58:00	73	40,4	18
2:58:10	73	40,7	18
2:58:20	73	40,9	18
2:58:30	73	39,7	20
2:58:40	73	40,4	20
2:58:50	73	40,5	19
2:59:00	73	40,6	19
2:59:10	73	40,5	19
2:59:20	73	40,4	19
2:59:30	73	40,3	19
2:59:40	73	40,1	19
2:59:50	73	39,9	20
3:00:00	73	40,1	22
3:00:10	73	40,0	22
3:00:20	73	40,0	22
3:00:30	73	40,1	21
3:00:40	73	39,9	21
3:00:50	73	40,1	20
3:01:00	73	40,0	20
3:01:10	73	40,1	21
3:01:20	73	40,0	21
3:01:30	74	40,1	20
3:01:40	73	40,0	21
3:01:50	73	40,0	21
3:02:00	73	40,1	20
3:02:10	73	40,0	20
3:02:20	73	40,2	20
3:02:30	73	40,1	20
3:02:40	73	40,1	20
3:02:50	73	40,1	20
3:03:00	73	40,2	20
3:03:10	73	40,3	20
3:03:20	73	40,5	20
3:03:30	73	40,7	20
3:03:40	73	41,0	19
3:03:50	73	40,3	19
3:04:00	73	40,6	19
3:04:10	73	40,9	20
3:04:20	73	40,2	19
3:04:30	73	40,5	19
3:04:40	73	40,8	18
3:04:50	73	39,8	22
3:05:00	73	40,5	19
3:05:10	73	40,6	19
3:05:20	73	40,6	19
3:05:30	73	40,5	19
3:05:40	73	40,3	19
3:05:50	73	40,1	20
3:06:00	73	40,2	20
3:06:10	73	40,0	19
3:06:20	74	39,9	21
3:06:30	74	40,1	21
3:06:40	74	40,0	20
3:06:50	74	40,0	20
3:07:00	74	40,2	19
3:07:10	74	40,0	19
3:07:20	74	40,0	22
3:07:30	74	40,2	20
3:07:40	74	40,0	20
3:07:50	74	39,9	20
3:08:00	74	40,0	21
3:08:10	74	40,3	21
3:08:20	74	40,2	21
3:08:30	74	40,1	21
3:08:40	74	40,0	21
3:08:50	74	40,0	21
3:09:00	74	40,2	21
3:09:10	74	40,2	21
3:09:20	74	40,1	21
3:09:30	74	40,0	21
3:09:40	74	40,1	21
3:09:50	74	40,1	21
3:10:00	74	40,3	21
3:10:10	73	40,4	21
3:10:20	73	40,6	21
3:10:30	73	40,9	19
3:10:40	73	40,3	31
3:10:50	73	40,7	28
3:11:00	73	41,0	26
3:11:10	73	40,3	27
3:11:20	73	40,7	24
3:11:30	73	41,0	20
3:11:40	73	40,4	25
3:11:50	73	40,6	22
3:12:00	73	40,7	20
3:12:10	73	40,7	19
3:12:20	73	40,6	19
3:12:30	73	40,4	19
3:12:40	73	40,1	20
3:12:50	74	39,9	20
3:13:00	74	40,1	21
3:13:10	74	40,0	25
3:13:20	74	40,0	24
3:13:30	74	40,1	23
3:13:40	74	40,0	23
3:13:50	74	40,2	23
3:14:00	74	40,1	23
3:14:10	74	40,0	23
3:14:20	75	40,0	23
3:14:30	75	40,2	23
3:14:40	75	40,1	23
3:14:50	75	40,0	23
3:15:00	75	40,0	23
3:15:10	74	39,9	23
3:15:20	74	40,1	23
3:15:30	74	40,0	23
3:15:40	74	39,9	23
3:15:50	74	40,0	23
3:16:00	74	40,0	23
3:16:10	74	40,2	23
3:16:20	74	40,2	23
3:16:30	74	40,1	23
3:16:40	74	40,1	23
3:16:50	74	40,1	23
3:17:00	74	40,2	23
3:17:10	74	40,4	23
3:17:20	74	40,6	23
3:17:30	74	40,8	22
3:17:40	74	39,6	22
3:17:50	73	40,4	28
3:18:00	73	40,7	20
3:18:10	73	39,8	19
3:18:20	73	40,4	19
3:18:30	73	40,6	19
3:18:40	73	40,9	19
3:18:50	73	41,0	19
3:19:00	73	40,1	19
3:19:10	73	40,1	19
3:19:20	73	40,0	19
3:19:30	74	40,1	19
3:19:40	74	40,1	20
3:19:50	74	39,9	20
3:20:00	74	39,9	20
3:20:10	74	40,0	20
3:20:20	74	40,0	20
3:20:30	74	40,2	20
3:20:40	74	40,0	20
3:20:50	74	40,4	20
3:21:00	74	40,2	20
3:21:10	74	40,1	20
3:21:20	75	40,0	20
3:21:30	75	40,1	20
3:21:40	75	39,9	20
3:21:50	75	40,1	20
3:22:00	74	40,0	20
3:22:10	74	40,0	20
3:22:20	74	40,2	20
3:22:30	74	40,2	20
3:22:40	74	40,1	20
3:22:50	74	40,0	20
3:23:00	74	40,0	20
3:23:10	74	40,4	20
3:23:20	74	40,3	20
3:23:30	74	40,2	20
3:23:40	74	40,2	20
3:23:50	74	40,3	20
3:24:00	74	40,4	20
3:24:10	74	40,6	20
3:24:20	74	40,8	20
3:24:30	74	41,0	20
3:24:40	74	40,3	21
3:24:50	73	40,6	21
3:25:00	73	41,0	21
3:25:10	73	40,3	24
3:25:20	73	40,6	23
3:25:30	73	40,9	22
3:25:40	73	40,2	23
3:25:50	73	40,4	22
3:26:00	73	40,5	23
3:26:10	73	40,5	23
3:26:20	73	40,4	23
3:26:30	74	40,2	23
3:26:40	74	40,0	23
3:26:50	74	40,1	23
3:27:00	74	40,1	22
3:27:10	74	40,2	22
3:27:20	74	40,0	23
3:27:30	74	40,0	23
3:27:40	74	40,2	23
3:27:50	74	40,1	23
3:28:00	75	40,0	24
3:28:10	75	39,9	24
3:28:20	75	40,1	24
3:28:30	75	40,0	23
3:28:40	75	40,0	25
3:28:50	75	40,2	24
3:29:00	75	40,1	24
3:29:10	75	40,0	24
3:29:20	75	40,1	24
3:29:30	75	40,0	24
3:29:40	75	39,9	24
3:29:50	74	40,4	24
3:30:00	74	40,3	24
3:30:10	74	40,2	24
3:30:20	74	40,1	24
3:30:30	74	40,0	24
3:30:40	74	40,0	24
3:30:50	74	40,0	24
3:31:00	74	40,1	24
3:31:10	74	40,3	24
3:31:20	74	40,5	24
3:31:30	74	40,7	24
3:31:40	74	41,0	25
3:31:50	74	40,3	27
3:32:00	74	40,6	28
3:32:10	73	41,0	31
3:32:20	73	40,3	25
3:32:30	73	40,7	24
3:32:40	73	41,0	25
3:32:50	73	40,2	25
3:33:00	73	40,4	25
3:33:10	73	40,4	25
3:33:20	74	40,4	25
3:33:30	74	40,2	25
3:33:40	74	40,0	25
3:33:50	74	40,2	25
3:34:00	74	40,0	24
3:34:10	74	40,2	24
3:34:20	74	40,0	24
3:34:30	74	40,2	24
3:34:40	75	40,0	24
3:34:50	75	40,1	25
3:35:00	75	40,0	25
3:35:10	75	40,2	25
3:35:20	75	40,1	25
3:35:30	75	39,9	25
3:35:40	75	40,0	23
3:35:50	75	40,2	22
3:36:00	75	40,1	22
3:36:10	75	40,0	23
3:36:20	75	40,1	23
3:36:30	75	40,0	23
3:36:40	75	40,2	23
3:36:50	75	40,1	23
3:37:00	75	40,1	23
3:37:10	74	40,2	23
3:37:20	74	40,4	23
3:37:30	74	40,7	23
3:37:40	74	41,1	23
3:37:50	74	40,4	24
3:38:00	74	40,8	24
3:38:10	74	40,2	26
3:38:20	74	40,7	28
3:38:30	74	40,1	24
3:38:40	74	40,6	24
3:38:50	74	40,4	31
3:39:00	74	40,6	30
3:39:10	74	40,8	30
3:39:20	74	41,0	34
3:39:30	74	40,9	33
3:39:40	74	40,6	35
3:39:50	75	40,3	30
3:40:00	75	40,0	26
3:40:10	75	40,1	27
3:40:20	75	40,0	40
3:40:30	76	40,1	33
3:40:40	76	39,9	34
3:40:50	76	40,1	41
3:41:00	76	39,9	44
3:41:10	76	39,9	45
3:41:20	76	40,1	43
3:41:30	76	39,9	39
3:41:40	77	40,0	39
3:41:50	77	40,1	40
3:42:00	77	40,0	38
3:42:10	77	40,1	39
3:42:20	77	40,0	39
3:42:30	76	40,1	39
3:42:40	76	40,0	39
3:42:50	76	40,0	39
3:43:00	76	40,2	41
3:43:10	76	40,1	39
3:43:20	76	40,0	39
3:43:30	76	40,1	39
3:43:40	76	40,0	42
3:43:50	76	40,3	42
3:44:00	76	40,2	44
3:44:10	76	40,1	41
3:44:20	75	40,0	41
3:44:30	75	40,0	41
3:44:40	75	40,0	41
3:44:50	75	40,0	39
3:45:00	75	40,2	39
3:45:10	75	40,1	38
3:45:20	75	40,3	44
3:45:30	75	40,9	47
3:45:40	75	40,3	28
3:45:50	75	41,0	26
3:46:00	74	40,6	27
3:46:10	74	39,8	37
3:46:20	74	40,7	37
3:46:30	74	40,5	36
3:46:40	74	41,1	33
3:46:50	74	40,6	36
3:47:00	74	40,9	30
3:47:10	75	40,9	27
3:47:20	75	40,7	26
3:47:30	75	40,4	39
3:47:40	75	40,0	39
3:47:50	76	40,1	46
3:48:00	76	40,0	51
3:48:10	76	40,1	46
3:48:20	77	40,2	43
3:48:30	77	40,0	47
3:48:40	77	39,9	44
3:48:50	77	40,0	41
3:49:00	77	40,0	36
3:49:10	78	40,1	33
3:49:20	78	40,0	33
3:49:30	78	40,2	33
3:49:40	78	40,1	32
3:49:50	78	40,0	31
3:50:00	78	40,0	31
3:50:10	78	40,2	31
3:50:20	78	40,0	31
3:50:30	77	39,9	32
3:50:40	77	40,2	31
3:50:50	77	40,1	30
3:51:00	77	40,0	30
3:51:10	77	40,0	31
3:51:20	77	40,1	31
3:51:30	77	40,0	30
3:51:40	77	40,2	40
3:51:50	77	40,1	43
3:52:00	77	40,0	47
3:52:10	76	40,0	48
3:52:20	76	40,0	36
3:52:30	76	40,2	39
3:52:40	76	40,2	31
3:52:50	76	40,1	31
3:53:00	76	40,0	30
3:53:10	76	40,0	30
3:53:20	76	40,0	30
3:53:30	76	40,2	30
3:53:40	75	40,1	31
3:53:50	75	40,1	31
3:54:00	75	40,0	31
3:54:10	75	40,0	30
3:54:20	75	40,0	30
3:54:30	75	40,3	30
3:54:40	75	40,5	29
3:54:50	75	39,7	32
3:55:00	75	40,7	33
3:55:10	75	40,6	32
3:55:20	75	39,7	42
3:55:30	75	40,8	30
3:55:40	74	40,5	40
3:55:50	74	41,1	32
3:56:00	75	40,7	41
3:56:10	75	41,0	39
3:56:20	75	40,2	38
3:56:30	75	40,1	39
3:56:40	75	40,1	39
3:56:50	75	40,1	40
3:57:00	76	40,0	41
3:57:10	76	40,2	36
3:57:20	76	39,9	49
3:57:30	77	40,2	46
3:57:40	77	39,9	38
3:57:50	77	40,2	44
3:58:00	77	39,9	36
3:58:10	77	39,9	33
3:58:20	78	40,0	32
3:58:30	78	40,0	32
3:58:40	78	40,2	32
3:58:50	78	40,0	33
3:59:00	78	40,2	39
3:59:10	78	40,1	39
3:59:20	78	39,9	35
3:59:30	78	40,0	34
3:59:40	78	40,1	33
3:59:50	78	40,0	33
4:00:00	77	40,1	32
4:00:10	77	40,0	32
4:00:20	77	40,1	31
4:00:30	77	40,0	31
4:00:40	77	40,2	32
4:00:50	77	40,1	32
4:01:00	77	40,0	32
4:01:10	77	40,0	33
4:01:20	77	40,0	33
4:01:30	76	40,2	43
4:01:40	76	40,1	40
4:01:50	76	40,1	39
4:02:00	76	40,0	38
4:02:10	76	40,0	36
4:02:20	76	40,0	38
4:02:30	76	40,2	35
4:02:40	76	40,1	34
4:02:50	76	40,1	34
4:03:00	76	40,0	34
4:03:10	75	40,1	34
4:03:20	75	40,0	34
4:03:30	75	40,2	35
4:03:40	75	40,1	34
4:03:50	75	40,0	34
4:04:00	75	40,0	33
4:04:10	75	40,3	33
4:04:20	75	41,0	43
4:04:30	75	40,6	38
4:04:40	75	39,7	44
4:04:50	75	40,7	50
4:05:00	74	40,3	44
4:05:10	74	40,9	46
4:05:20	74	40,4	46
4:05:30	74	40,8	45
4:05:40	75	40,2	43
4:05:50	75	40,3	45
4:06:00	75	40,2	38
4:06:10	75	39,9	37
4:06:20	75	40,0	37
4:06:30	76	40,0	48
4:06:40	76	39,9	49
4:06:50	76	40,0	44
4:07:00	76	40,0	43
4:07:10	77	40,1	45
4:07:20	77	40,2	43
4:07:30	77	40,2	41
4:07:40	77	40,0	42
4:07:50	77	40,0	46
4:08:00	77	40,1	50
4:08:10	77	40,0	49
4:08:20	78	40,3	52
4:08:30	78	40,2	51
4:08:40	77	40,1	39
4:08:50	77	40,0	39
4:09:00	77	40,2	39
4:09:10	77	40,1	39
4:09:20	77	40,0	39
4:09:30	77	40,0	39
4:09:40	77	40,2	39
4:09:50	77	40,1	39
4:10:00	77	40,0	39
4:10:10	77	40,1	39
4:10:20	77	40,0	39
4:10:30	76	40,0	39
4:10:40	76	40,1	39
4:10:50	76	40,0	39
4:11:00	76	40,2	39
4:11:10	76	40,1	39
4:11:20	76	40,0	39
4:11:30	76	40,0	39
4:11:40	76	40,1	39
4:11:50	76	40,0	39
4:12:00	76	40,0	39
4:12:10	75	40,2	39
4:12:20	75	40,1	39
4:12:30	75	40,0	39
4:12:40	75	40,0	39
4:12:50	75	40,1	40
4:13:00	75	40,1	39
4:13:10	75	40,0	39
4:13:20	75	40,2	40
4:13:30	75	40,5	40
4:13:40	75	41,0	40
4:13:50	75	40,7	49
4:14:00	75	39,9	42
4:14:10	75	40,9	51
4:14:20	74	40,4	52
4:14:30	74	41,0	51
4:14:40	74	40,5	48
4:14:50	74	40,9	43
4:15:00	74	40,2	53
4:15:10	75	40,3	40
4:15:20	75	40,3	38
4:15:30	75	40,1	41
4:15:40	75	40,2	48
4:15:50	75	39,9	44
4:16:00	76	40,1	42
4:16:10	76	40,1	47
4:16:20	76	40,1	52
4:16:30	76	40,2	44
4:16:40	77	40,0	42
4:16:50	77	39,9	43
4:17:00	77	40,1	41
4:17:10	77	40,0	39
4:17:20	77	40,0	40
4:17:30	77	40,2	40
4:17:40	77	40,0	40
4:17:50	77	40,0	41
4:18:00	77	40,2	40
4:18:10	77	40,1	40
4:18:20	77	40,0	40
4:18:30	77	40,0	40
4:18:40	77	40,3	40
4:18:50	77	40,2	40
4:19:00	77	40,1	40
4:19:10	77	40,0	40
4:19:20	77	40,0	40
4:19:30	77	40,0	41
4:19:40	76	40,2	41
4:19:50	76	40,1	41
4:20:00	76	40,1	41
4:20:10	76	40,0	41
4:20:20	76	40,0	41
4:20:30	76	40,1	41
4:20:40	76	40,0	41
4:20:50	76	40,2	41
4:21:00	76	40,2	41
4:21:10	76	40,1	41
4:21:20	76	40,0	41
4:21:30	75	40,0	41
4:21:40	75	40,1	41
4:21:50	75	40,1	41
4:22:00	75	40,0	41
4:22:10	75	40,0	41
4:22:20	75	40,2	41
4:22:30	75	40,1	41
4:22:40	75	40,1	42
4:22:50	75	40,6	42
4:23:00	75	39,9	41
4:23:10	75	40,5	41
4:23:20	75	39,6	44
4:23:30	74	40,7	50
4:23:40	74	40,1	59
4:23:50	74	40,7	59
4:24:00	74	39,9	55
4:24:10	74	40,3	50
4:24:20	74	40,6	49
4:24:30	75	40,7	57
4:24:40	75	40,6	54
4:24:50	75	40,3	53
4:25:00	75	40,0	56
4:25:10	75	40,1	51
4:25:20	76	40,0	51
4:25:30	76	40,1	50
4:25:40	76	40,0	44
4:25:50	76	40,1	43
4:26:00	77	40,0	45
4:26:10	77	40,1	45
4:26:20	77	40,0	47
4:26:30	77	40,0	45
4:26:40	77	40,2	46
4:26:50	77	40,0	46
4:27:00	77	39,9	46
4:27:10	77	40,0	46
4:27:20	77	40,2	49
4:27:30	77	40,1	48
4:27:40	77	40,0	47
4:27:50	77	40,0	46
4:28:00	77	40,2	46
4:28:10	77	40,1	46
4:28:20	77	40,0	46
4:28:30	77	40,1	46
4:28:40	77	40,1	46
4:28:50	76	40,0	46
4:29:00	76	40,1	46
4:29:10	76	40,1	46
4:29:20	76	40,0	46
4:29:30	76	40,0	46
4:29:40	76	40,1	46
4:29:50	76	40,0	46
4:30:00	76	40,1	46
4:30:10	76	40,0	46
4:30:20	76	40,0	46
4:30:30	76	40,0	46
4:30:40	75	40,0	46
4:30:50	75	40,3	47
4:31:00	75	40,2	47
4:31:10	75	40,1	48
4:31:20	75	40,1	49
4:31:30	75	40,0	49
4:31:40	75	40,0	49
4:31:50	75	40,3	49
4:32:00	75	40,8	49
4:32:10	75	40,1	58
4:32:20	75	40,7	52
4:32:30	75	40,3	63
4:32:40	75	40,9	58
4:32:50	74	40,3	64
4:33:00	74	40,8	57
4:33:10	74	40,2	61
4:33:20	74	40,6	59
4:33:30	75	40,8	48
4:33:40	75	40,9	46
4:33:50	75	40,7	47
4:34:00	75	40,4	48
4:34:10	75	40,1	49
4:34:20	75	40,3	48
4:34:30	76	40,0	48
4:34:40	76	39,9	61
4:34:50	76	40,1	53
4:35:00	76	40,2	58
4:35:10	77	40,1	59
4:35:20	77	40,0	57
4:35:30	77	40,0	52
4:35:40	77	40,1	52
4:35:50	77	40,0	49
4:36:00	77	40,0	55
4:36:10	77	40,2	53
4:36:20	77	40,1	52
4:36:30	77	40,0	51
4:36:40	77	40,2	50
4:36:50	77	40,1	50
4:37:00	77	40,0	51
4:37:10	77	40,0	50
4:37:20	77	39,9	51
4:37:30	77	40,2	50
4:37:40	76	40,1	50
4:37:50	76	40,0	50
4:38:00	76	40,0	50
4:38:10	76	40,2	50
4:38:20	76	40,1	50
4:38:30	76	40,1	50
4:38:40	76	40,0	50
4:38:50	76	40,0	49
4:39:00	76	40,2	49
4:39:10	76	40,1	49
4:39:20	76	40,0	49
4:39:30	75	40,1	49
4:39:40	75	40,0	49
4:39:50	75	40,0	49
4:40:00	75	40,0	49
4:40:10	75	40,2	49
4:40:20	75	40,1	49
4:40:30	75	40,0	49
4:40:40	75	40,0	49
4:40:50	75	40,3	49
4:41:00	75	40,7	49
4:41:10	75	40,0	53
4:41:20	75	40,6	52
4:41:30	75	39,7	68
4:41:40	74	40,7	56
4:41:50	74	40,2	62
4:42:00	74	40,7	59
4:42:10	74	39,6	53
4:42:20	74	40,5	58
4:42:30	75	40,7	50
4:42:40	75	40,7	53
4:42:50	75	40,5	51
4:43:00	75	40,2	52
4:43:10	75	40,0	53
4:43:20	76	40,1	52
4:43:30	76	39,9	52
4:43:40	76	40,1	52
4:43:50	76	40,0	53
4:44:00	76	40,1	54
4:44:10	77	40,0	60
4:44:20	77	40,0	63
4:44:30	77	40,1	58
4:44:40	77	40,0	58
4:44:50	77	40,0	56
4:45:00	77	40,2	55
4:45:10	77	40,0	56
4:45:20	77	40,0	54
4:45:30	77	40,0	53
4:45:40	77	40,2	53
4:45:50	77	40,1	52
4:46:00	77	40,0	52
4:46:10	77	40,0	52
4:46:20	77	40,1	52
4:46:30	76	40,1	52
4:46:40	76	40,0	52
4:46:50	76	40,1	52
4:47:00	76	40,0	52
4:47:10	76	40,2	52
4:47:20	76	40,1	52
4:47:30	76	40,0	52
4:47:40	76	40,0	52
4:47:50	76	40,0	53
4:48:00	76	40,2	53
4:48:10	76	40,1	53
4:48:20	75	40,0	53
4:48:30	75	40,0	53
4:48:40	75	40,0	54
4:48:50	75	40,0	53
4:49:00	75	40,1	53
4:49:10	75	40,0	53
4:49:20	75	40,2	54
4:49:30	75	40,2	54
4:49:40	75	40,2	54
4:49:50	75	40,6	55
4:50:00	75	39,6	54
4:50:10	75	40,7	66
4:50:20	75	40,3	68
4:50:30	75	40,8	53
4:50:40	74	40,3	64
4:50:50	74	40,8	55
4:51:00	74	40,2	57
4:51:10	74	40,6	53
4:51:20	75	40,9	54
4:51:30	75	40,9	53
4:51:40	75	40,7	54
4:51:50	75	40,4	60
4:52:00	75	40,2	61
4:52:10	75	39,9	54
4:52:20	76	40,0	56
4:52:30	76	40,0	73
4:52:40	76	40,1	71
5:08:14			
5:08:14	74	40,7	58
5:08:24	74	39,6	65
5:08:34	74	40,7	56
5:08:44	74	39,7	57
5:08:54	74	40,6	57
5:09:04	74	40,8	58
5:09:14	75	40,8	56
5:09:24	75	40,6	56
5:09:34	75	40,3	56
5:09:44	75	40,1	69
5:09:54	75	40,0	66
5:10:04	76	40,0	63
5:10:14	76	40,2	68
5:10:24	76	40,0	70
5:10:34	76	40,1	74
5:10:44	77	40,2	65
5:10:54	77	40,0	66
5:11:04	77	40,0	63
5:11:14	77	40,2	61
5:11:24	77	40,0	62
5:11:34	77	40,0	62
5:11:44	77	40,2	61
5:11:54	77	40,1	60
5:12:04	77	40,0	60
5:12:14	77	40,0	59
5:12:24	77	40,2	59
5:12:34	77	40,1	59
5:12:44	77	40,0	59
5:12:54	76	39,9	59
5:13:04	76	40,0	59
5:13:14	76	40,2	59
5:13:24	76	40,1	59
5:13:34	76	40,0	59
5:13:44	76	40,1	60
5:13:54	76	40,0	60
5:14:04	76	40,0	60
5:14:14	76	40,2	70
5:14:24	76	40,1	71
5:14:34	76	40,0	65
5:14:44	75	40,0	66
5:14:54	75	40,2	72
5:15:04	75	40,1	65
5:15:14	75	40,1	65
5:15:24	75	40,0	66
5:15:34	75	40,0	66
5:15:44	75	40,4	67
5:15:54	75	40,3	65
5:16:04	75	40,2	65
5:16:14	75	40,5	64
5:16:24	75	41,0	63
5:16:34	75	40,5	67
5:16:44	75	39,5	70
5:16:54	74	40,6	59
5:17:04	74	39,6	63
5:17:14	74	40,6	66
5:17:24	74	41,1	63
5:17:34	74	40,5	69
5:17:44	74	40,8	68
5:17:54	75	40,8	72
5:18:04	75	40,7	67
5:18:14	75	40,4	68
5:18:24	75	40,1	87
5:18:34	75	40,3	82
