Repository: ProgWizer/parser

File: project-root/data/Tests/Data Acquisition/2013 (508)/Con 2 G1350+22%SafeCem54+1%PPB+0.5%SMS+0.2%R7 (50C).txt
--Test Summary--
Full Path and File Name	
Instrument Name	7222 Consistometer
Instrument Type	Model 7222 Consistometer
Instrument Serial Number	
Test Start Date	29.11.2012
Test Start Time	9:48:09
Test Stop Date	29.11.2012
Test Stop Time	16:00:43
Test Length	6:12:34
Final Sample Time Offset	6:18:09
Controller Schedule Name	
Sampling Period	10 seconds
Comments	T: 50C (30min); P: 30 MPa (30min)
Information	WellID	Research
Information	Customer	Trican
Information	EngName	Aleksanyan Mikhail
Information	CementClass	G
Information	CementMfr	Dyckerhoff-Sukhoy Log
Information	Additives	22%SafeCem54+1%PPB+0.5%SMS+0.2%R7
Information	Density	1350
Information	BHCT	50
Information	BHST	
Information	FluidLoss	n/a
Information	JobType	Production csg
Initial Temperature (°C)	24 °C
Final Temperature (°C)	52 °C
Initial Pressure (MPa)	0,7 MPa
Final Pressure (MPa)	0,7 MPa
Initial Consistency (Bc)	94 Bc
Final Consistency (Bc)	21 Bc
--Data--
Time (HH:MM:SS)	Temperature (°C)	Pressure (MPa)	Consistency (Bc)
0:00:00	24	0,7	94
0:00:10	24	0,8	91
0:01:22			
0:01:22	25	0,7	86
0:01:32	25	0,7	90
0:01:42	25	0,7	95
0:01:52	25	0,7	93
0:02:02	25	0,7	91
0:02:12	25	0,7	92
0:02:22	25	0,7	94
0:02:32	25	0,7	110
0:02:42	25	0,9	119
0:02:52	25	1,0	110
0:03:02	25	1,0	125
0:03:12	25	0,5	69
0:03:22	25	0,2	35
0:03:32	25	0,6	95
0:03:42	25	0,5	87
0:03:52	25	0,3	48
0:04:02	25	0,5	86
0:04:12	25	0,3	61
0:04:22	26	0,2	48
0:04:32	26	0,2	47
0:04:42	26	0,2	43
0:04:52	26	0,2	44
0:05:02	26	0,2	46
0:05:12	26	0,2	19
0:05:22	27	0,1	15
0:05:32	27	0,1	14
0:05:42	27	0,1	14
0:05:52	27	0,1	14
0:06:02	27	0,1	14
0:06:12	27	0,1	14
0:06:22	27	0,1	14
0:06:32	27	0,1	14
0:06:42	28	0,1	14
0:06:52	28	0,1	14
0:07:02	28	0,1	14
0:07:12	28	0,1	14
0:07:22	28	0,1	14
0:07:32	28	0,1	14
0:07:42	28	0,1	14
0:07:52	28	0,1	14
0:08:02	28	0,1	14
0:08:12	28	0,1	14
0:08:22	28	0,2	15
0:08:32	28	0,2	15
0:08:42	28	0,2	15
0:08:52	28	0,2	15
0:09:02	28	0,2	15
0:09:12	28	0,2	16
0:09:22	28	0,2	15
0:09:32	28	0,2	15
0:09:42	28	0,2	15
0:09:52	29	0,2	14
0:10:02	29	0,2	13
0:10:12	29	0,2	13
0:10:22	30	0,2	13
0:10:32	30	0,2	13
0:10:42	30	0,2	13
0:10:52	31	0,2	13
0:11:02	31	0,2	13
0:11:12	32	0,2	13
0:11:22	32	0,2	13
0:11:32	33	0,2	13
0:11:42	33	0,2	13
0:11:52	33	0,2	13
0:12:02	34	0,2	13
0:12:12	34	0,2	13
0:12:22	34	0,2	13
0:12:32	34	0,2	13
0:12:42	34	0,2	13
0:12:52	34	0,2	13
0:13:02	35	0,2	13
0:13:12	35	0,2	13
0:13:22	35	0,2	13
0:13:32	35	0,2	13
0:13:42	35	0,2	13
0:13:52	35	0,2	13
0:14:02	35	0,1	13
0:14:12	35	0,2	13
0:14:22	34	0,2	13
0:14:32	34	0,2	13
0:14:42	34	0,2	12
0:14:52	34	0,2	13
0:15:02	34	0,2	13
0:15:12	34	0,2	14
0:15:22	34	0,2	14
0:15:32	34	0,2	15
0:15:42	34	0,3	13
0:15:52	34	0,3	13
0:16:02	34	0,3	13
0:16:12	34	0,3	14
0:16:22	35	0,4	13
0:16:32	35	0,4	13
0:16:42	35	0,4	13
0:16:52	36	0,4	13
0:17:02	37	0,3	13
0:17:12	37	0,3	13
0:17:22	38	0,3	13
0:17:32	39	0,3	13
0:17:42	40	0,3	13
0:17:52	40	0,2	16
0:18:02	41	0,2	15
0:18:12	42	0,2	14
0:18:22	42	0,2	14
0:18:32	42	0,2	14
0:18:42	43	0,2	14
0:18:52	43	0,2	14
0:19:02	43	0,2	14
0:19:12	43	0,2	14
0:19:22	43	0,2	14
0:19:32	43	0,2	13
0:19:42	43	0,2	14
0:19:52	43	0,2	14
0:20:02	43	0,2	16
0:20:12	42	0,2	18
0:20:22	42	0,2	18
0:20:32	42	0,2	20
0:20:42	42	0,2	16
0:20:52	42	0,2	17
0:21:02	42	0,2	25
0:21:12	42	0,2	21
0:21:22	42	0,2	21
0:21:32	42	0,2	20
0:21:42	41	0,2	22
0:21:52	41	0,3	22
0:22:02	41	0,3	22
0:22:12	41	0,3	19
0:22:22	41	0,4	18
0:22:32	42	0,4	16
0:22:42	42	0,5	15
0:22:52	42	0,5	16
0:23:02	43	0,4	16
0:23:12	43	0,4	18
0:23:22	44	0,4	17
0:23:32	44	0,3	21
0:23:42	45	0,3	18
0:23:52	45	0,3	18
0:24:02	46	0,3	18
0:24:12	46	0,3	19
0:24:22	46	0,3	15
0:24:32	47	0,3	15
0:24:42	47	0,2	15
0:24:52	47	0,2	14
0:25:02	47	0,2	14
0:25:12	47	0,2	17
0:25:22	47	0,2	14
0:25:32	47	0,2	15
0:25:42	47	0,2	21
0:25:52	47	0,2	16
0:26:02	47	0,2	23
0:26:12	47	0,2	21
0:26:22	47	0,2	18
0:26:32	47	0,2	22
0:26:42	47	0,2	20
0:26:52	47	0,2	17
0:27:02	47	0,2	22
0:27:12	46	0,3	26
0:27:22	46	0,3	16
0:27:32	46	0,3	24
0:27:42	46	0,4	21
0:27:52	46	0,5	18
0:28:02	46	0,6	17
0:28:12	46	0,8	16
0:28:22	47	0,9	15
0:28:32	47	1,0	15
0:28:42	47	0,9	14
0:28:52	48	0,8	15
0:29:02	49	0,7	16
0:29:12	49	0,6	20
0:29:22	50	0,5	23
0:29:32	50	0,5	28
0:29:42	51	0,4	23
0:29:52	51	0,4	20
0:30:02	52	0,4	18
0:30:12	52	0,3	17
0:30:22	52	0,3	16
0:30:32	52	0,3	14
0:30:42	53	0,3	14
0:30:52	53	0,3	14
0:31:02	53	0,3	21
0:31:12	53	0,3	21
0:31:22	53	0,3	14
0:31:32	53	0,3	12
0:31:42	53	0,3	12
0:31:52	53	0,3	12
0:32:02	53	0,3	13
0:32:12	53	0,3	14
0:32:22	53	0,2	15
0:32:32	52	0,2	14
0:32:42	52	0,2	17
0:32:52	52	0,2	19
0:33:02	52	0,2	19
0:33:12	52	0,3	20
0:33:22	52	0,3	22
0:33:32	52	0,3	17
0:33:42	51	0,3	16
0:33:52	51	0,3	13
0:34:02	51	0,4	18
0:34:12	51	0,4	18
0:34:22	51	0,4	20
0:34:32	51	0,5	20
0:34:42	51	0,6	16
0:34:52	51	0,6	15
0:35:02	51	0,6	15
0:35:12	52	0,6	14
0:35:22	52	0,5	13
0:35:32	52	0,5	12
0:35:42	52	0,4	12
0:35:52	53	0,4	12
0:36:02	53	0,4	14
0:36:12	53	0,4	17
0:36:22	53	0,3	15
0:36:32	54	0,3	16
0:36:42	54	0,3	14
0:36:52	54	0,3	14
0:37:02	54	0,3	14
0:37:12	54	0,3	14
0:37:22	54	0,3	14
0:37:32	54	0,3	14
0:37:42	54	0,3	16
0:37:52	54	0,3	15
0:38:02	54	0,3	14
0:38:12	54	0,3	18
0:38:22	54	0,3	23
0:38:32	54	0,3	21
0:38:42	54	0,3	20
0:38:52	54	0,3	21
0:39:02	54	0,3	20
0:39:12	53	0,3	19
0:39:22	53	0,3	17
0:39:32	53	0,2	19
0:39:42	53	0,2	17
0:39:52	53	0,2	15
0:40:02	53	0,2	16
0:40:12	53	0,2	14
0:40:22	52	0,2	13
0:40:32	52	0,3	13
0:40:42	52	0,3	14
0:40:52	52	0,3	14
0:41:02	52	0,4	13
0:41:12	52	0,4	14
0:41:22	52	0,5	14
0:41:32	52	0,5	13
0:41:42	52	0,6	13
0:41:52	52	0,6	13
0:42:02	52	0,6	13
0:42:12	52	0,6	13
0:42:22	52	0,5	13
0:42:32	53	0,5	12
0:42:42	53	0,5	14
0:42:52	53	0,4	26
0:43:02	53	0,4	20
0:43:12	54	0,4	17
0:43:22	54	0,4	17
0:43:32	54	0,3	14
0:43:42	54	0,3	14
0:43:52	54	0,3	13
0:44:02	55	0,3	13
0:44:12	55	0,3	13
0:44:22	55	0,3	13
0:44:32	55	0,3	13
0:44:42	55	0,3	13
0:44:52	55	0,3	12
0:45:02	55	0,3	12
0:45:12	55	0,3	12
0:45:22	55	0,3	12
0:45:32	55	0,3	12
0:45:42	55	0,3	13
0:45:52	54	0,3	15
0:46:02	54	0,3	18
0:46:12	54	0,3	17
0:46:22	54	0,3	22
0:46:32	54	0,3	20
0:46:42	54	0,3	17
0:46:52	54	0,2	16
0:47:02	54	0,2	13
0:47:12	53	0,2	13
0:47:22	53	0,3	14
0:47:32	53	0,2	14
0:47:42	53	0,2	14
0:47:52	53	0,2	13
0:48:02	53	0,2	13
0:48:12	53	0,2	14
0:48:22	53	0,2	15
0:48:32	53	0,2	14
0:48:42	52	0,2	16
0:48:52	52	0,3	17
0:49:02	52	0,3	18
0:49:12	52	0,3	17
0:49:22	52	0,3	17
0:49:32	52	0,4	16
0:49:42	52	0,4	15
0:49:52	52	0,5	15
0:50:02	52	0,5	15
0:50:12	52	0,5	15
0:50:22	52	0,5	14
0:50:32	52	0,5	14
0:50:42	53	0,5	14
0:50:52	53	0,4	14
0:51:02	53	0,4	18
0:51:12	53	0,4	16
0:51:22	53	0,4	22
0:51:32	54	0,4	25
0:51:42	54	0,3	23
0:51:52	54	0,3	18
0:52:02	54	0,3	20
0:52:12	54	0,3	17
0:52:22	54	0,3	16
0:52:32	55	0,3	15
0:52:42	55	0,3	15
0:52:52	55	0,3	14
0:53:02	55	0,3	14
0:53:12	55	0,3	14
0:53:22	55	0,3	14
0:53:32	55	0,3	14
0:53:42	55	0,3	14
0:53:52	55	0,3	14
0:54:02	54	0,3	14
0:54:12	54	0,3	14
0:54:22	54	0,3	14
0:54:32	54	0,3	15
0:54:42	54	0,3	14
0:54:52	54	0,3	15
0:55:02	54	0,3	14
0:55:12	54	0,3	14
0:55:22	54	0,3	14
0:55:32	54	0,3	14
0:55:42	54	0,3	14
0:55:52	53	0,2	13
0:56:02	53	0,3	14
0:56:12	53	0,2	15
0:56:22	53	0,2	14
0:56:32	53	0,2	14
0:56:42	53	0,2	14
0:56:52	53	0,2	14
0:57:02	53	0,2	17
0:57:12	53	0,2	17
0:57:22	53	0,2	17
0:57:32	52	0,2	17
0:57:42	52	0,2	19
0:57:52	52	0,3	17
0:58:02	52	0,3	17
0:58:12	52	0,3	18
0:58:22	52	0,3	15
0:58:32	52	0,4	17
0:58:42	52	0,4	17
0:58:52	52	0,4	16
0:59:02	52	0,4	16
0:59:12	52	0,4	15
0:59:22	52	0,4	15
0:59:32	52	0,4	15
0:59:42	53	0,4	15
0:59:52	53	0,4	15
1:00:02	53	0,4	18
1:00:12	53	0,3	17
1:00:22	53	0,3	17
1:00:32	54	0,3	17
1:00:42	54	0,3	16
1:00:52	54	0,3	14
1:01:02	54	0,3	14
1:01:12	54	0,3	14
1:01:22	54	0,3	13
1:01:32	54	0,3	13
1:01:42	54	0,3	13
1:01:52	54	0,3	13
1:02:02	54	0,3	13
1:02:12	54	0,3	13
1:02:22	54	0,3	13
1:02:32	54	0,3	13
1:02:42	54	0,3	13
1:02:52	54	0,3	13
1:03:02	54	0,3	13
1:03:12	54	0,3	13
1:03:22	54	0,3	13
1:03:32	54	0,3	13
1:03:42	54	0,3	13
1:03:52	54	0,3	14
1:04:02	54	0,2	14
1:04:12	54	0,2	15
1:04:22	54	0,2	15
1:04:32	53	0,2	17
1:04:42	53	0,2	15
1:04:52	53	0,2	15
1:05:02	53	0,2	16
1:05:12	53	0,2	15
1:05:22	53	0,2	14
1:05:32	53	0,2	13
1:05:42	53	0,2	14
1:05:52	53	0,2	13
1:06:02	53	0,2	14
1:06:12	53	0,2	14
1:06:22	53	0,2	14
1:06:32	52	0,2	14
1:06:42	52	0,2	14
1:06:52	52	0,2	15
1:07:02	52	0,3	15
1:07:12	52	0,3	18
1:07:22	52	0,3	17
1:07:32	52	0,3	17
1:07:42	52	0,3	14
1:07:52	52	0,4	14
1:08:02	52	0,4	14
1:08:12	52	0,4	14
1:08:22	52	0,4	14
1:08:32	52	0,4	14
1:08:42	53	0,4	14
1:08:52	53	0,3	14
1:09:02	53	0,3	15
1:09:12	53	0,3	17
1:09:22	53	0,3	28
1:09:32	53	0,3	22
1:09:42	54	0,3	25
1:09:52	54	0,3	20
1:10:02	54	0,3	20
1:10:12	54	0,3	21
1:10:22	54	0,3	21
1:10:32	54	0,3	20
1:10:42	54	0,3	19
1:10:52	54	0,3	19
1:11:02	54	0,3	19
1:11:12	54	0,3	18
1:11:22	54	0,3	18
1:11:32	54	0,3	18
1:11:42	54	0,3	18
1:11:52	54	0,3	18
1:12:02	54	0,3	18
1:12:12	54	0,3	18
1:12:22	54	0,2	18
1:12:32	54	0,2	17
1:12:42	54	0,3	17
1:12:52	54	0,2	17
1:13:02	54	0,2	17
1:13:12	54	0,2	17
1:13:22	53	0,3	18
1:13:32	53	0,2	18
1:13:42	53	0,2	18
1:13:52	53	0,2	18
1:14:02	53	0,2	18
1:14:12	53	0,2	17
1:14:22	53	0,2	18
1:14:32	53	0,2	17
1:14:42	53	0,2	18
1:14:52	53	0,2	18
1:15:02	53	0,2	19
1:15:12	53	0,2	19
1:15:22	53	0,2	18
1:15:32	53	0,2	16
1:15:42	52	0,2	16
1:15:52	52	0,2	17
1:16:02	52	0,2	26
1:16:12	52	0,3	22
1:16:22	52	0,3	22
1:16:32	52	0,3	23
1:16:42	52	0,3	21
1:16:52	52	0,3	21
1:17:02	52	0,3	21
1:17:12	52	0,3	20
1:17:22	52	0,3	20
1:17:32	52	0,3	20
1:17:42	52	0,3	20
1:17:52	53	0,3	20
1:18:02	53	0,3	20
1:18:12	53	0,3	21
1:18:22	53	0,3	20
1:18:32	53	0,3	20
1:18:42	53	0,3	18
1:18:52	53	0,3	18
1:19:02	54	0,3	19
1:19:12	54	0,3	18
1:19:22	54	0,3	18
1:19:32	54	0,3	17
1:19:42	54	0,3	17
1:19:52	54	0,3	17
1:20:02	54	0,3	17
1:20:12	54	0,3	17
1:20:22	54	0,3	17
1:20:32	54	0,3	18
1:20:42	54	0,3	18
1:20:52	54	0,3	18
1:21:02	54	0,3	18
1:21:12	54	0,3	18
1:21:22	54	0,2	18
1:21:32	53	0,2	18
1:21:42	53	0,2	18
1:21:52	53	0,2	18
1:22:02	53	0,2	18
1:22:12	53	0,2	18
1:22:22	53	0,2	18
1:22:32	53	0,2	18
1:22:42	53	0,2	18
1:22:52	53	0,2	18
1:23:02	53	0,2	17
1:23:12	53	0,2	17
1:23:22	53	0,2	18
1:23:32	53	0,2	18
1:23:42	53	0,2	17
1:23:52	53	0,2	18
1:24:02	53	0,2	18
1:24:12	53	0,2	18
1:24:22	52	0,2	18
1:24:32	52	0,2	18
1:24:42	52	0,2	18
1:24:52	52	0,2	19
1:25:02	52	0,3	19
1:25:12	52	0,3	19
1:25:22	52	0,3	19
1:25:32	52	0,3	18
1:25:42	52	0,3	21
1:25:52	52	0,3	21
1:26:02	52	0,3	20
1:26:12	52	0,3	20
1:26:22	52	0,3	20
1:26:31	53	0,3	20
1:26:41	53	0,3	20
1:26:51	53	0,3	20
1:27:01	53	0,3	19
1:27:11	53	0,3	19
1:27:21	53	0,3	19
1:27:31	53	0,3	18
1:27:41	53	0,3	18
1:27:51	54	0,3	18
1:28:01	54	0,3	18
1:28:11	54	0,3	18
1:28:21	54	0,2	18
1:28:31	54	0,3	18
1:28:41	54	0,3	18
1:28:51	54	0,3	18
1:29:01	54	0,2	18
1:29:11	54	0,2	18
1:29:21	54	0,2	18
1:29:31	54	0,2	18
1:29:41	53	0,2	18
1:29:51	53	0,2	18
1:30:01	53	0,2	18
1:30:11	53	0,2	18
1:30:21	53	0,2	18
1:30:31	53	0,2	18
1:30:41	53	0,2	18
1:30:51	53	0,2	18
1:31:01	53	0,2	18
1:31:11	53	0,2	18
1:31:21	53	0,2	18
1:31:31	53	0,2	18
1:31:41	53	0,2	18
1:31:51	53	0,2	18
1:32:01	53	0,2	18
1:32:11	53	0,2	18
1:32:21	53	0,2	18
1:32:31	53	0,2	18
1:32:41	52	0,2	18
1:32:51	52	0,2	18
1:33:01	52	0,2	18
1:33:11	52	0,2	18
1:33:21	52	0,2	18
1:33:31	52	0,3	18
1:33:41	52	0,3	19
1:33:51	52	0,3	19
1:34:01	52	0,3	20
1:34:11	52	0,3	20
1:34:21	52	0,3	21
1:34:31	52	0,3	20
1:34:41	52	0,3	20
1:34:51	52	0,3	20
1:35:01	53	0,3	20
1:35:11	53	0,3	21
1:35:21	53	0,3	21
1:35:31	53	0,3	21
1:35:41	53	0,3	21
1:35:51	53	0,3	20
1:36:01	53	0,3	21
1:36:11	53	0,3	21
1:36:21	53	0,3	21
1:36:31	53	0,3	20
1:36:41	53	0,3	21
1:36:51	53	0,3	20
1:37:01	54	0,2	20
1:37:11	53	0,3	21
1:37:21	54	0,2	21
1:37:31	53	0,2	20
1:37:41	53	0,2	20
1:37:51	53	0,2	20
1:38:01	53	0,2	20
1:38:11	53	0,2	20
1:38:21	53	0,2	20
1:38:31	53	0,2	20
1:38:41	53	0,2	20
1:38:51	53	0,2	20
1:39:01	53	0,2	20
1:39:11	53	0,2	21
1:39:21	53	0,2	21
1:39:31	53	0,2	21
1:39:41	53	0,2	21
1:39:51	53	0,2	21
1:40:01	53	0,2	21
1:40:11	53	0,2	20
1:40:21	53	0,2	20
1:40:31	53	0,2	21
1:40:41	53	0,2	21
1:40:51	53	0,2	21
1:41:01	52	0,2	21
1:41:11	52	0,2	21
1:41:21	52	0,2	21
1:41:31	52	0,2	21
1:41:41	52	0,2	21
1:41:51	52	0,3	20
1:42:01	52	0,3	19
1:42:11	52	0,3	18
1:42:21	52	0,3	20
1:42:31	52	0,3	21
1:42:41	52	0,3	20
1:42:51	52	0,3	20
1:43:01	52	0,3	20
1:43:11	52	0,3	20
1:43:21	53	0,3	20
1:43:31	53	0,3	19
1:43:41	53	0,3	19
1:43:51	53	0,3	19
1:44:01	53	0,3	19
1:44:11	53	0,3	19
1:44:21	53	0,3	19
1:44:31	53	0,3	19
1:44:41	53	0,3	19
1:44:51	53	0,2	19
1:45:01	53	0,2	19
1:45:11	53	0,2	19
1:45:21	53	0,2	19
1:45:31	53	0,2	19
1:45:41	53	0,2	19
1:45:51	53	0,2	19
1:46:01	53	0,2	19
1:46:11	53	0,2	19
1:46:21	53	0,2	19
1:46:31	53	0,2	19
1:46:41	53	0,2	19
1:46:51	53	0,2	19
1:47:01	53	0,2	19
1:47:11	53	0,2	19
1:47:21	53	0,2	19
1:47:31	53	0,2	19
1:47:41	53	0,2	19
1:47:51	53	0,2	19
1:48:01	53	0,2	19
1:48:11	53	0,2	19
1:48:21	53	0,2	19
1:48:31	53	0,2	19
1:48:41	53	0,2	19
1:48:51	53	0,2	19
1:49:01	52	0,2	20
1:49:11	53	0,2	19
1:49:21	52	0,2	19
1:49:31	52	0,2	17
1:49:41	52	0,2	16
1:49:51	52	0,2	17
1:50:01	52	0,2	18
1:50:11	52	0,3	17
1:50:21	52	0,3	17
1:50:31	52	0,3	18
1:50:41	52	0,3	17
1:50:51	52	0,3	17
1:51:01	52	0,3	17
1:51:11	52	0,3	17
1:51:21	52	0,3	16
1:51:31	52	0,3	16
1:51:41	53	0,3	16
1:51:51	53	0,3	16
1:52:01	53	0,3	16
1:52:11	53	0,3	16
1:52:21	53	0,3	16
1:52:31	53	0,3	16
1:52:41	53	0,2	16
1:52:51	53	0,2	16
1:53:01	53	0,2	16
1:53:11	53	0,2	16
1:53:21	53	0,2	16
1:53:31	53	0,2	16
1:53:41	53	0,2	16
1:53:51	53	0,2	16
1:54:01	53	0,2	16
1:54:11	53	0,2	16
1:54:21	53	0,2	16
1:54:31	53	0,2	16
1:54:41	53	0,2	16
1:54:51	53	0,2	16
1:55:01	53	0,2	16
1:55:11	53	0,2	16
1:55:21	53	0,2	16
1:55:31	53	0,2	16
1:55:41	53	0,2	16
1:55:51	53	0,2	16
1:56:01	53	0,2	16
1:56:11	53	0,2	16
1:56:21	53	0,2	16
1:56:31	53	0,2	16
1:56:41	53	0,2	16
1:56:51	53	0,2	16
1:57:01	53	0,2	16
1:57:11	52	0,2	16
1:57:21	52	0,2	16
1:57:31	52	0,2	16
1:57:41	52	0,2	16
1:57:51	52	0,2	16
1:58:01	52	0,2	16
1:58:11	52	0,2	16
1:58:21	52	0,2	16
1:58:31	52	0,3	16
1:58:41	52	0,3	16
1:58:51	52	0,3	16
1:59:01	52	0,3	16
1:59:11	52	0,3	16
1:59:21	52	0,3	16
1:59:31	52	0,3	16
1:59:41	52	0,3	16
1:59:51	52	0,3	16
2:00:01	53	0,3	16
2:00:11	53	0,3	16
2:00:21	53	0,2	16
2:00:31	53	0,2	16
2:00:41	53	0,2	16
2:00:51	53	0,2	16
2:01:01	53	0,2	16
2:01:11	53	0,2	16
2:01:21	53	0,2	16
2:01:31	53	0,2	16
2:01:41	53	0,2	16
2:01:51	53	0,2	16
2:02:01	53	0,2	15
2:02:11	53	0,2	15
2:02:21	53	0,2	15
2:02:31	53	0,2	15
2:02:41	53	0,2	15
2:02:51	53	0,2	15
2:03:01	53	0,2	15
2:03:11	53	0,2	15
2:03:21	53	0,2	15
2:03:31	53	0,2	15
2:03:41	53	0,2	15
2:03:51	53	0,2	15
2:04:01	53	0,2	15
2:04:11	53	0,2	15
2:04:21	53	0,2	15
2:04:31	53	0,2	15
2:04:41	53	0,2	15
2:04:51	53	0,2	15
2:05:01	53	0,2	15
2:05:11	52	0,2	15
2:05:21	52	0,2	15
2:05:31	52	0,2	15
2:05:41	52	0,2	15
2:05:51	52	0,2	15
2:06:01	52	0,2	15
2:06:11	52	0,2	15
2:06:21	52	0,2	15
2:06:31	52	0,3	15
2:06:41	52	0,3	15
2:06:51	52	0,3	15
2:07:01	52	0,3	15
2:07:11	52	0,3	15
2:07:21	52	0,3	15
2:07:31	52	0,3	15
2:07:41	52	0,3	15
2:07:51	52	0,3	15
2:08:01	53	0,3	15
2:08:11	53	0,3	15
2:08:21	53	0,3	15
2:08:31	53	0,2	15
2:08:41	53	0,2	15
2:08:51	53	0,2	15
2:09:01	53	0,2	15
2:09:11	53	0,2	15
2:09:21	53	0,2	15
2:09:31	53	0,2	15
2:09:41	53	0,2	15
2:09:51	53	0,2	15
2:10:01	53	0,2	15
2:10:11	53	0,2	15
2:10:21	53	0,2	15
2:10:31	53	0,2	15
2:10:41	53	0,2	15
2:10:51	53	0,2	15
2:11:01	53	0,2	15
2:11:11	53	0,2	15
2:11:21	53	0,2	15
2:11:31	53	0,2	15
2:11:41	53	0,2	15
2:11:51	53	0,2	15
2:12:01	53	0,2	15
2:12:11	53	0,2	15
2:12:21	53	0,2	15
2:12:31	53	0,2	15
2:12:41	53	0,2	15
2:12:51	53	0,2	15
2:13:01	53	0,2	15
2:13:11	53	0,2	15
2:13:21	52	0,2	15
2:13:31	52	0,2	15
2:13:41	52	0,2	15
2:13:51	52	0,2	15
2:14:01	52	0,2	15
2:14:11	52	0,2	15
2:14:21	52	0,2	15
2:14:31	52	0,2	15
2:14:41	52	0,3	15
2:14:51	52	0,3	15
2:15:01	52	0,2	15
2:15:11	52	0,3	15
2:15:21	52	0,3	15
2:15:31	52	0,3	15
2:15:41	53	0,3	15
2:15:51	53	0,3	15
2:16:01	53	0,3	15
2:16:11	53	0,3	15
2:16:21	53	0,2	15
2:16:31	53	0,2	15
2:16:41	53	0,2	15
2:16:51	53	0,2	15
2:17:01	53	0,2	15
2:17:11	53	0,2	15
2:17:21	53	0,2	15
2:17:31	53	0,2	15
2:17:41	53	0,2	15
2:17:51	53	0,2	15
2:18:01	53	0,2	15
2:18:11	53	0,2	15
2:18:21	53	0,2	15
2:18:31	53	0,2	15
2:18:41	53	0,2	15
2:18:51	53	0,2	15
2:19:01	53	0,2	15
2:19:11	53	0,2	15
2:19:21	53	0,2	15
2:19:31	53	0,2	15
2:19:41	53	0,2	15
2:19:51	53	0,2	15
2:20:01	53	0,2	15
2:20:11	53	0,2	15
2:20:21	53	0,2	15
2:20:31	53	0,2	15
2:20:41	53	0,2	15
2:20:51	53	0,2	15
2:21:01	53	0,2	15
2:21:11	53	0,2	15
2:21:21	52	0,2	15
2:21:31	52	0,2	15
2:21:41	52	0,2	15
2:21:51	52	0,2	15
2:22:01	52	0,2	15
2:22:11	52	0,2	15
2:22:21	52	0,2	15
2:22:31	52	0,2	15
2:22:41	52	0,2	15
2:22:51	52	0,2	15
2:23:01	52	0,3	15
2:23:11	52	0,3	15
2:23:21	52	0,3	15
2:23:31	52	0,3	15
2:23:41	52	0,3	15
2:23:51	52	0,3	15
2:24:01	53	0,3	15
2:24:11	53	0,3	15
2:24:21	53	0,2	15
2:24:31	53	0,2	15
2:24:41	53	0,2	15
2:24:51	53	0,2	15
2:25:01	53	0,2	15
2:25:11	53	0,2	15
2:25:21	53	0,2	15
2:25:31	53	0,2	15
2:25:41	53	0,2	15
2:25:51	53	0,2	15
2:26:01	53	0,2	15
2:26:11	53	0,2	15
2:26:21	53	0,2	15
2:26:31	53	0,2	15
2:26:41	53	0,2	15
2:26:51	53	0,2	15
2:27:01	53	0,2	15
2:27:11	53	0,2	15
2:27:21	53	0,2	15
2:27:31	53	0,2	15
2:27:41	53	0,2	15
2:27:51	53	0,2	15
2:28:01	53	0,2	15
2:28:11	53	0,2	15
2:28:21	53	0,2	15
2:28:31	53	0,2	15
2:28:41	53	0,2	15
2:28:51	53	0,2	15
2:29:01	53	0,2	15
2:29:11	53	0,2	15
2:29:21	52	0,2	15
2:29:31	52	0,2	15
2:29:41	52	0,2	15
2:29:51	52	0,2	15
2:30:01	52	0,2	15
2:30:11	52	0,2	15
2:30:21	52	0,2	15
2:30:31	52	0,2	15
2:30:41	52	0,2	15
2:30:51	52	0,2	15
2:31:01	52	0,2	15
2:31:11	52	0,3	15
2:31:21	52	0,3	15
2:31:31	52	0,3	15
2:31:41	52	0,3	15
2:31:51	52	0,3	15
2:32:01	53	0,3	15
2:32:11	53	0,3	15
2:32:21	53	0,2	15
2:32:31	53	0,2	15
2:32:41	53	0,2	15
2:32:51	53	0,2	15
2:33:01	53	0,2	15
2:33:11	53	0,2	15
2:33:21	53	0,2	15
2:33:31	53	0,2	15
2:33:41	53	0,2	15
2:33:51	53	0,2	15
2:34:01	53	0,2	15
2:34:11	53	0,2	15
2:34:21	53	0,2	15
2:34:31	53	0,2	15
2:34:41	53	0,2	15
2:34:51	53	0,2	15
2:35:01	53	0,2	15
2:35:11	53	0,2	15
2:35:21	53	0,2	15
2:35:31	53	0,2	15
2:35:41	53	0,2	15
2:35:51	53	0,2	15
2:36:01	53	0,2	15
2:36:11	53	0,2	15
2:36:21	53	0,2	15
2:36:31	53	0,2	15
2:36:41	53	0,2	15
2:36:51	53	0,2	15
2:37:01	53	0,2	15
2:37:11	53	0,2	15
2:37:21	52	0,2	15
2:37:31	52	0,2	15
2:37:41	52	0,2	15
2:37:51	52	0,2	15
2:38:01	52	0,2	15
2:38:11	52	0,2	15
2:38:21	52	0,2	15
2:38:31	52	0,2	15
2:38:41	52	0,2	15
2:38:51	52	0,2	15
2:39:01	52	0,2	15
2:39:11	52	0,2	15
2:39:21	52	0,3	15
2:39:31	52	0,2	15
2:39:41	52	0,2	15
2:39:51	53	0,2	15
2:40:01	53	0,2	15
2:40:11	53	0,2	15
2:40:21	53	0,2	15
2:40:31	53	0,2	15
2:40:41	53	0,2	15
2:40:51	53	0,2	15
2:41:01	53	0,2	15
2:41:11	53	0,2	15
2:41:21	53	0,2	15
2:41:31	53	0,2	15
2:41:41	53	0,2	15
2:41:51	53	0,2	15
2:42:01	53	0,2	15
2:42:11	53	0,2	15
2:42:21	53	0,2	15
2:42:31	53	0,2	15
2:42:41	53	0,2	15
2:42:51	53	0,2	15
2:43:01	53	0,2	15
2:43:11	53	0,2	15
2:43:21	53	0,2	15
2:43:31	53	0,2	15
2:43:41	53	0,2	15
2:43:51	53	0,2	15
2:44:01	53	0,2	15
2:44:11	53	0,2	15
2:44:21	53	0,2	15
2:44:31	53	0,2	15
2:44:41	53	0,2	15
2:44:51	53	0,2	15
2:45:01	52	0,2	15
2:45:11	52	0,2	15
2:45:21	52	0,2	15
2:45:31	52	0,2	15
2:45:41	52	0,2	15
2:45:51	52	0,2	15
2:46:01	52	0,2	15
2:46:11	52	0,2	15
2:46:21	52	0,2	15
2:46:31	52	0,2	15
2:46:41	52	0,2	15
2:46:51	52	0,2	15
2:47:01	52	0,2	15
2:47:11	52	0,2	15
2:47:21	52	0,3	15
2:47:31	53	0,2	15
2:47:41	53	0,2	15
2:47:51	53	0,2	15
2:48:01	53	0,2	15
2:48:11	53	0,2	15
2:48:21	53	0,2	15
2:48:31	53	0,2	15
2:48:41	53	0,2	15
2:48:51	53	0,2	15
2:49:01	53	0,2	15
2:49:11	53	0,2	15
2:49:21	53	0,2	15
2:49:31	53	0,2	15
2:49:41	53	0,2	15
2:49:51	53	0,2	15
2:50:01	53	0,2	15
2:50:11	53	0,2	15
2:50:21	53	0,2	15
2:50:31	53	0,2	15
2:50:41	53	0,2	15
2:50:51	53	0,2	15
2:51:01	53	0,2	15
2:51:11	53	0,2	15
2:51:21	53	0,2	15
2:51:31	53	0,2	15
2:51:41	53	0,2	15
2:51:51	53	0,2	15
2:52:01	53	0,2	15
2:52:11	53	0,2	15
2:52:21	53	0,2	15
2:52:31	53	0,2	15
2:52:41	52	0,2	15
2:52:51	52	0,2	16
2:53:01	52	0,2	16
2:53:11	52	0,2	16
2:53:21	52	0,2	16
2:53:31	52	0,2	16
2:53:41	52	0,2	16
2:53:51	52	0,2	16
2:54:01	52	0,2	16
2:54:11	52	0,2	16
2:54:21	52	0,2	16
2:54:31	52	0,2	16
2:54:41	52	0,2	16
2:54:51	53	0,2	16
2:55:01	53	0,2	16
2:55:11	53	0,2	16
2:55:21	53	0,2	16
2:55:31	53	0,2	16
2:55:41	53	0,2	16
2:55:51	53	0,2	16
2:56:01	53	0,2	16
2:56:11	53	0,2	16
2:56:21	53	0,2	16
2:56:31	53	0,2	16
2:56:41	53	0,2	16
2:56:51	53	0,2	16
2:57:01	53	0,2	16
2:57:11	53	0,2	16
2:57:21	53	0,2	16
2:57:31	53	0,2	16
2:57:41	53	0,2	16
2:57:51	53	0,2	16
2:58:01	53	0,2	16
2:58:11	53	0,2	16
2:58:21	53	0,2	16
2:58:31	53	0,2	16
2:58:41	53	0,2	16
2:58:51	53	0,2	16
2:59:01	53	0,2	16
2:59:11	53	0,2	16
2:59:21	53	0,2	16
2:59:31	53	0,2	16
2:59:41	53	0,2	16
2:59:51	53	0,2	16
3:00:01	52	0,2	16
3:00:11	52	0,2	16
3:00:21	52	0,2	16
3:00:31	52	0,2	16
3:00:41	52	0,2	16
3:00:51	52	0,2	16
3:01:01	52	0,2	16
3:01:11	52	0,2	16
3:01:21	52	0,2	16
3:01:31	52	0,2	16
3:01:41	52	0,2	16
3:01:51	52	0,2	16
3:02:01	52	0,2	16
3:02:11	52	0,2	16
3:02:21	52	0,2	16
3:02:31	53	0,2	16
3:02:41	53	0,2	16
3:02:51	53	0,2	16
3:03:01	53	0,2	15
3:03:11	53	0,2	16
3:03:21	53	0,2	16
3:03:31	53	0,2	16
3:03:41	53	0,2	15
3:03:51	53	0,2	15
3:04:01	53	0,2	15
3:04:11	53	0,2	16
3:04:21	53	0,2	15
3:04:31	53	0,2	15
3:04:41	53	0,2	15
3:04:51	53	0,2	16
3:05:01	53	0,2	15
3:05:11	53	0,2	15
3:05:21	53	0,2	15
3:05:31	53	0,2	15
3:05:41	53	0,2	15
3:05:51	53	0,2	15
3:06:01	53	0,2	16
3:06:11	53	0,2	15
3:06:21	53	0,2	15
3:06:31	53	0,2	15
3:06:41	53	0,2	15
3:06:51	53	0,2	15
3:07:01	53	0,2	15
3:07:11	53	0,2	15
3:07:21	53	0,2	15
3:07:31	53	0,2	15
3:07:41	52	0,2	15
3:07:51	52	0,2	15
3:08:01	52	0,2	15
3:08:11	52	0,2	15
3:08:21	52	0,2	15
3:08:31	52	0,2	16
3:08:41	52	0,2	17
3:08:51	52	0,2	17
3:09:01	52	0,2	17
3:09:11	52	0,2	17
3:09:21	52	0,2	17
3:09:31	52	0,2	17
3:09:41	52	0,2	17
3:09:51	52	0,2	17
3:10:01	53	0,2	17
3:10:11	53	0,2	17
3:10:21	53	0,2	17
3:10:31	53	0,2	17
3:10:41	53	0,2	17
3:10:51	53	0,2	17
3:11:01	53	0,2	17
3:11:11	53	0,2	17
3:11:21	53	0,2	17
3:11:31	53	0,2	17
3:11:41	53	0,2	17
3:11:51	53	0,2	17
3:12:01	53	0,2	17
3:12:11	53	0,2	17
3:12:21	53	0,2	17
3:12:31	53	0,2	17
3:12:41	53	0,2	17
3:12:51	53	0,2	17
3:13:01	53	0,2	17
3:13:11	53	0,2	17
3:13:21	53	0,2	17
3:13:31	53	0,2	17
3:13:41	53	0,2	17
3:13:51	53	0,2	17
3:14:01	53	0,2	17
3:14:11	53	0,2	17
3:14:21	53	0,2	17
3:14:31	53	0,2	17
3:14:41	53	0,2	17
3:14:51	53	0,2	17
3:15:01	53	0,2	17
3:15:11	53	0,2	17
3:15:21	53	0,2	17
3:15:31	52	0,2	17
3:15:41	52	0,2	17
3:15:51	52	0,2	17
3:16:01	52	0,2	16
3:16:11	52	0,2	16
3:16:21	52	0,2	16
3:16:31	52	0,2	16
3:16:41	52	0,2	16
3:16:51	52	0,2	16
3:17:01	52	0,2	16
3:17:11	52	0,2	16
3:17:21	52	0,2	16
3:17:31	53	0,2	16
3:17:41	53	0,2	16
3:17:51	53	0,2	16
3:18:01	53	0,2	16
3:18:11	53	0,2	16
3:18:21	53	0,2	16
3:18:31	53	0,2	16
3:18:41	53	0,2	16
3:18:51	53	0,2	16
3:19:01	53	0,2	16
3:19:11	53	0,2	16
3:19:21	53	0,2	16
3:19:31	53	0,2	16
3:19:41	53	0,2	16
3:19:51	53	0,2	16
3:20:01	53	0,2	16
3:20:11	53	0,2	16
3:20:21	53	0,2	16
3:20:31	53	0,2	16
3:20:41	53	0,2	16
3:20:51	53	0,2	16
3:21:01	53	0,2	16
3:21:11	53	0,2	16
3:21:21	53	0,2	16
3:21:31	53	0,2	16
3:21:41	53	0,2	16
3:21:51	53	0,2	16
3:22:01	53	0,2	16
3:22:11	53	0,2	16
3:22:21	53	0,2	16
3:22:31	53	0,2	16
3:22:41	53	0,2	16
3:22:51	53	0,2	17
3:23:01	52	0,2	16
3:23:11	52	0,2	16
3:23:21	52	0,2	17
3:23:31	52	0,2	16
3:23:41	52	0,2	16
3:23:51	52	0,2	16
3:24:01	52	0,2	16
3:24:11	52	0,2	16
3:24:21	52	0,2	16
3:24:31	52	0,2	16
3:24:41	52	0,2	16
3:24:51	52	0,2	16
3:25:01	52	0,2	16
3:25:11	53	0,2	16
3:25:21	53	0,2	16
3:25:31	53	0,2	16
3:25:41	53	0,2	16
3:25:51	53	0,2	16
3:26:01	53	0,2	16
3:26:11	53	0,2	16
3:26:21	53	0,2	16
3:26:30	53	0,2	16
3:26:40	53	0,2	16
3:26:50	53	0,2	16
3:27:00	53	0,2	16
3:27:10	53	0,2	16
3:27:20	53	0,2	17
3:27:30	53	0,2	17
3:27:40	53	0,2	16
3:27:50	53	0,2	17
3:28:00	53	0,2	17
3:28:10	53	0,2	16
3:28:20	53	0,2	16
3:28:30	53	0,2	17
3:28:40	53	0,2	16
3:28:50	53	0,2	16
3:29:00	53	0,2	16
3:29:10	53	0,2	16
3:29:20	53	0,2	16
3:29:30	53	0,2	16
3:29:40	53	0,2	16
3:29:50	53	0,2	16
3:30:00	53	0,2	16
3:30:10	53	0,2	16
3:30:20	53	0,2	16
3:30:30	53	0,2	16
3:30:40	53	0,2	16
3:30:50	53	0,2	16
3:31:00	52	0,2	16
3:31:10	52	0,2	16
3:31:20	52	0,2	17
3:31:30	52	0,2	17
3:31:40	52	0,2	17
3:31:50	52	0,2	17
3:32:00	52	0,2	17
3:32:10	52	0,2	17
3:32:20	52	0,2	17
3:32:30	52	0,2	17
3:32:40	53	0,2	17
3:32:50	53	0,2	17
3:33:00	53	0,2	17
3:33:10	53	0,2	17
3:33:20	53	0,2	17
3:33:30	53	0,2	17
3:33:40	53	0,2	17
3:33:50	53	0,2	17
3:34:00	53	0,2	17
3:34:10	53	0,2	17
3:34:20	53	0,2	17
3:34:30	53	0,2	17
3:34:40	53	0,2	17
3:34:50	53	0,2	17
3:35:00	53	0,2	17
3:35:10	53	0,2	17
3:35:20	53	0,2	17
3:35:30	53	0,2	17
3:35:40	53	0,2	17
3:35:50	53	0,2	17
3:36:00	53	0,2	17
3:36:10	53	0,2	17
3:36:20	53	0,2	17
3:36:30	53	0,2	17
3:36:40	53	0,2	17
3:36:50	53	0,2	17
3:37:00	53	0,2	17
3:37:10	53	0,2	17
3:37:20	53	0,2	17
3:37:30	53	0,2	17
3:37:40	53	0,2	17
3:37:50	53	0,2	17
3:38:00	53	0,2	17
3:38:10	53	0,2	17
3:38:20	53	0,2	17
3:38:30	53	0,2	17
3:38:40	52	0,2	17
3:38:50	52	0,2	17
3:39:00	52	0,2	17
3:39:10	52	0,2	17
3:39:20	52	0,2	17
3:39:30	52	0,2	17
3:39:40	52	0,2	17
3:39:50	52	0,2	17
3:40:00	52	0,2	17
3:40:10	52	0,2	17
3:40:20	52	0,2	17
3:40:30	53	0,2	17
3:40:40	53	0,2	17
3:40:50	53	0,2	17
3:41:00	53	0,2	17
3:41:10	53	0,2	17
3:41:20	53	0,2	17
3:41:30	53	0,2	17
3:41:40	53	0,2	17
3:41:50	53	0,2	17
3:42:00	53	0,2	17
3:42:10	53	0,2	17
3:42:20	53	0,2	17
3:42:30	53	0,2	17
3:42:40	53	0,2	17
3:42:50	53	0,2	17
3:43:00	53	0,2	17
3:43:10	53	0,2	17
3:43:20	53	0,2	17
3:43:30	53	0,2	17
3:43:40	53	0,2	17
3:43:50	53	0,2	17
3:44:00	53	0,2	17
3:44:10	53	0,2	17
3:44:20	53	0,2	17
3:44:30	53	0,2	17
3:44:40	53	0,2	17
3:44:50	53	0,2	17
3:45:00	53	0,2	17
3:45:10	53	0,2	17
3:45:20	53	0,2	17
3:45:30	53	0,2	17
3:45:40	53	0,2	17
3:45:50	53	0,2	17
3:46:00	53	0,2	17
3:46:10	53	0,2	17
3:46:20	52	0,2	17
3:46:30	52	0,2	17
3:46:40	52	0,2	17
3:46:50	52	0,2	17
3:47:00	52	0,2	17
3:47:10	52	0,2	17
3:47:20	52	0,2	17
3:47:30	52	0,2	17
3:47:40	52	0,2	17
3:47:50	52	0,2	17
3:48:00	52	0,2	17
3:48:10	52	0,2	17
3:48:20	53	0,2	17
3:48:30	53	0,2	17
3:48:40	53	0,2	17
3:48:50	53	0,2	17
3:49:00	53	0,2	17
3:49:10	53	0,2	17
3:49:20	53	0,2	17
3:49:30	53	0,2	17
3:49:40	53	0,2	17
3:49:50	53	0,2	17
3:50:00	53	0,2	17
3:50:10	53	0,2	17
3:50:20	53	0,2	17
3:50:30	53	0,2	17
3:50:40	53	0,2	17
3:50:50	53	0,2	17
3:51:00	53	0,2	17
3:51:10	53	0,2	17
3:51:20	53	0,2	17
3:51:30	53	0,2	17
3:51:40	53	0,2	17
3:51:50	53	0,2	17
3:52:00	53	0,2	17
3:52:10	53	0,2	17
3:52:20	53	0,2	17
3:52:30	53	0,2	17
3:52:40	53	0,2	17
3:52:50	53	0,2	17
3:53:00	53	0,2	17
3:53:10	53	0,2	17
3:53:20	53	0,2	17
3:53:30	53	0,2	17
3:53:40	53	0,2	17
3:53:50	52	0,2	17
3:54:00	52	0,2	17
3:54:10	52	0,2	17
3:54:20	52	0,2	17
3:54:30	52	0,2	17
3:54:40	52	0,2	17
3:54:50	52	0,2	17
3:55:00	52	0,2	17
3:55:10	52	0,2	17
3:55:20	52	0,2	17
3:55:30	53	0,2	17
3:55:40	53	0,2	17
3:55:50	53	0,2	17
3:56:00	53	0,2	17
3:56:10	53	0,2	17
3:56:20	53	0,2	17
3:56:30	53	0,2	17
3:56:40	53	0,2	17
3:56:50	53	0,2	17
3:57:00	53	0,2	17
3:57:10	53	0,2	17
3:57:20	53	0,2	17
3:57:30	53	0,2	17
3:57:40	53	0,2	17
3:57:50	53	0,2	17
3:58:00	53	0,2	17
3:58:10	53	0,2	17
3:58:20	53	0,2	17
3:58:30	53	0,2	17
3:58:40	53	0,2	17
3:58:50	53	0,2	17
3:59:00	53	0,2	17
3:59:10	53	0,2	17
3:59:20	53	0,2	17
3:59:30	53	0,2	17
3:59:40	53	0,2	17
3:59:50	53	0,2	17
4:00:00	53	0,2	17
4:00:10	53	0,2	17
4:00:20	53	0,2	17
4:00:30	53	0,2	17
4:00:40	53	0,2	17
4:00:50	52	0,2	17
4:01:00	52	0,2	17
4:01:10	52	0,2	17
4:01:20	52	0,2	17
4:01:30	52	0,2	17
4:01:40	52	0,2	17
4:01:50	52	0,2	17
4:02:00	52	0,2	17
4:02:10	52	0,2	17
4:02:20	52	0,2	17
4:02:30	52	0,2	17
4:02:40	53	0,2	17
4:02:50	53	0,2	17
4:03:00	53	0,2	17
4:03:10	53	0,2	17
4:03:20	53	0,2	17
4:03:30	53	0,2	17
4:03:40	53	0,2	17
4:03:50	53	0,2	17
4:04:00	53	0,2	17
4:04:10	53	0,2	17
4:04:20	53	0,2	17
4:04:30	53	0,2	17
4:04:40	53	0,2	17
4:04:50	53	0,2	17
4:05:00	53	0,2	17
4:05:10	53	0,2	17
4:05:20	53	0,2	17
4:05:30	53	0,2	17
4:05:40	53	0,2	17
4:05:50	53	0,2	17
4:06:00	53	0,2	17
4:06:10	53	0,2	17
4:06:20	53	0,2	17
4:06:30	53	0,2	17
4:06:40	53	0,2	17
4:06:50	53	0,2	17
4:07:00	53	0,2	17
4:07:10	53	0,2	17
4:07:20	53	0,2	17
4:07:30	53	0,2	17
4:07:40	53	0,2	17
4:07:50	53	0,2	17
4:08:00	53	0,2	17
4:08:10	53	0,2	17
4:08:20	52	0,2	17
4:08:30	52	0,2	17
4:08:40	52	0,2	17
4:08:50	52	0,2	17
4:09:00	52	0,2	17
4:09:10	52	0,2	17
4:09:20	52	0,2	17
4:09:30	52	0,2	17
4:09:40	52	0,2	17
4:09:50	52	0,2	17
4:10:00	52	0,2	17
4:10:10	52	0,2	17
4:10:20	53	0,2	17
4:10:30	53	0,2	17
4:10:40	53	0,2	17
4:10:50	53	0,2	17
4:11:00	53	0,2	17
4:11:10	53	0,2	17
4:11:20	53	0,2	17
4:11:30	53	0,2	17
4:11:40	53	0,2	17
4:11:50	53	0,2	17
4:12:00	53	0,2	17
4:12:10	53	0,2	17
4:12:20	53	0,2	17
4:12:30	53	0,2	17
4:12:40	53	0,2	17
4:12:50	53	0,2	17
4:13:00	53	0,2	17
4:13:10	53	0,2	17
4:13:20	53	0,2	17
4:13:30	53	0,2	17
4:13:40	53	0,2	17
4:13:50	53	0,2	17
4:14:00	53	0,2	17
4:14:10	53	0,2	17
4:14:20	53	0,2	17
4:14:30	53	0,2	17
4:14:40	53	0,2	17
4:14:50	53	0,2	17
4:15:00	53	0,2	17
4:15:10	53	0,2	17
4:15:20	53	0,2	17
4:15:30	53	0,2	17
4:15:40	52	0,2	17
4:15:50	52	0,2	17
4:16:00	52	0,2	17
4:16:10	52	0,2	17
4:16:20	52	0,2	17
4:16:30	52	0,2	17
4:16:40	52	0,2	17
4:16:50	52	0,2	17
4:17:00	52	0,2	17
4:17:10	52	0,2	17
4:17:20	53	0,2	17
4:17:30	53	0,2	17
4:17:40	53	0,2	17
4:17:50	53	0,2	17
4:18:00	53	0,2	17
4:18:10	53	0,2	17
4:18:20	53	0,2	17
4:18:30	53	0,2	17
4:18:40	53	0,2	17
4:18:50	53	0,2	17
4:19:00	53	0,2	17
4:19:10	53	0,2	17
4:19:20	53	0,2	17
4:19:30	53	0,2	17
4:19:40	53	0,2	17
4:19:50	53	0,2	18
4:20:00	53	0,2	17
4:20:10	53	0,2	17
4:20:20	53	0,2	17
4:20:30	53	0,2	18
4:20:40	53	0,2	17
4:20:50	53	0,2	17
4:21:00	53	0,2	17
4:21:10	53	0,2	17
4:21:20	53	0,2	17
4:21:30	53	0,2	17
4:21:40	53	0,2	17
4:21:50	53	0,2	17
4:22:00	53	0,2	17
4:22:10	53	0,2	17
4:22:20	53	0,2	17
4:22:30	52	0,2	17
4:22:40	52	0,2	17
4:22:50	52	0,2	17
4:23:00	52	0,2	17
4:23:10	52	0,2	17
4:23:20	52	0,2	17
4:23:30	52	0,2	17
4:23:40	52	0,2	17
4:23:50	52	0,2	17
4:24:00	52	0,2	17
4:24:10	52	0,2	17
4:24:20	53	0,2	17
4:24:30	53	0,2	17
4:24:40	53	0,2	17
4:24:50	53	0,2	17
4:25:00	53	0,2	17
4:25:10	53	0,2	17
4:25:20	53	0,2	17
4:25:30	53	0,2	17
4:25:40	53	0,2	17
4:25:50	53	0,2	18
4:26:00	53	0,2	17
4:26:10	53	0,2	17
4:26:20	53	0,2	17
4:26:30	53	0,2	18
4:26:40	53	0,2	17
4:26:50	53	0,2	17
4:27:00	53	0,2	17
4:27:10	53	0,2	18
4:27:20	53	0,2	17
4:27:30	53	0,2	17
4:27:40	53	0,2	17
4:27:50	53	0,2	17
4:28:00	53	0,2	17
4:28:10	53	0,2	17
4:28:20	53	0,2	18
4:28:30	53	0,2	17
4:28:40	53	0,2	17
4:28:50	53	0,2	17
4:29:00	53	0,2	17
4:29:10	53	0,2	17
4:29:20	53	0,2	17
4:29:30	52	0,2	17
4:29:40	52	0,2	18
4:29:50	52	0,2	17
4:30:00	52	0,2	17
4:30:10	52	0,2	17
4:30:20	52	0,2	18
4:30:30	52	0,2	17
4:30:40	52	0,2	17
4:30:50	52	0,2	18
4:31:00	52	0,2	18
4:31:10	53	0,2	17
4:31:20	53	0,2	17
4:31:30	53	0,2	18
4:31:40	53	0,2	18
4:31:50	53	0,2	17
4:32:00	53	0,2	17
4:32:10	53	0,2	18
4:32:20	53	0,2	18
4:32:30	53	0,2	18
4:32:40	53	0,2	18
4:32:50	53	0,2	18
4:33:00	53	0,2	18
4:33:10	53	0,2	18
4:33:20	53	0,2	18
4:33:30	53	0,2	18
4:33:40	53	0,2	18
4:33:50	53	0,2	18
4:34:00	53	0,2	18
4:34:10	53	0,2	18
4:34:20	53	0,2	18
4:34:30	53	0,2	18
4:34:40	53	0,2	18
4:34:50	53	0,2	18
4:35:00	53	0,2	18
4:35:10	53	0,2	18
4:35:20	53	0,2	18
4:35:30	53	0,2	18
4:35:40	53	0,2	18
4:35:50	53	0,2	18
4:36:00	53	0,2	18
4:36:10	52	0,2	18
4:36:20	52	0,2	18
4:36:30	52	0,2	18
4:36:40	52	0,2	18
4:36:50	52	0,2	18
4:37:00	52	0,2	18
4:37:10	52	0,2	18
4:37:20	52	0,2	18
4:37:30	52	0,2	18
4:37:40	52	0,2	18
4:37:50	52	0,2	18
4:38:00	52	0,2	18
4:38:10	52	0,2	18
4:38:20	53	0,2	18
4:38:30	53	0,2	18
4:38:40	53	0,2	18
4:38:50	53	0,2	18
4:39:00	53	0,2	18
4:39:10	53	0,2	18
4:39:20	53	0,2	18
4:39:30	53	0,2	18
4:39:40	53	0,2	18
4:39:50	53	0,2	18
4:40:00	53	0,2	18
4:40:10	53	0,2	18
4:40:20	53	0,2	18
4:40:30	53	0,2	18
4:40:40	53	0,2	18
4:40:50	53	0,2	18
4:41:00	53	0,2	18
4:41:10	53	0,2	18
4:41:20	53	0,2	18
4:41:30	53	0,2	18
4:41:40	53	0,2	18
4:41:50	53	0,2	18
4:42:00	53	0,2	18
4:42:10	53	0,2	18
4:42:20	53	0,2	18
4:42:30	53	0,2	18
4:42:40	53	0,2	18
4:42:50	52	0,2	18
4:43:00	52	0,2	18
4:43:10	52	0,2	18
4:43:20	52	0,2	18
4:43:30	52	0,2	18
4:43:40	52	0,2	18
4:43:50	52	0,2	18
4:44:00	52	0,2	18
4:44:10	52	0,2	18
4:44:20	52	0,2	18
4:44:30	52	0,2	18
4:44:40	52	0,2	18
4:44:50	53	0,2	18
4:45:00	53	0,2	18
4:45:10	53	0,2	18
4:45:20	53	0,2	18
4:45:30	53	0,2	18
4:45:40	53	0,2	18
4:45:50	53	0,2	18
4:46:00	53	0,2	18
4:46:10	53	0,2	18
4:46:20	53	0,2	18
4:46:30	53	0,2	18
4:46:40	53	0,2	18
4:46:50	53	0,2	18
4:47:00	53	0,2	18
4:47:10	53	0,2	18
4:47:20	53	0,2	18
4:47:30	53	0,2	18
4:47:40	53	0,2	18
4:47:50	53	0,2	18
4:48:00	53	0,2	18
4:48:10	53	0,2	18
4:48:20	53	0,2	18
4:48:30	53	0,2	18
4:48:40	53	0,2	18
4:48:50	53	0,2	18
4:49:00	53	0,2	18
4:49:10	53	0,2	18
4:49:20	53	0,2	18
4:49:30	53	0,2	18
4:49:40	52	0,2	18
4:49:50	52	0,2	18
4:50:00	52	0,2	18
4:50:10	52	0,2	18
4:50:20	52	0,2	18
4:50:30	52	0,2	18
4:50:40	52	0,2	18
4:50:50	52	0,2	18
4:51:00	52	0,2	18
4:51:10	52	0,2	18
4:51:20	52	0,2	18
4:51:30	52	0,2	18
4:51:40	53	0,2	18
4:51:50	53	0,2	18
4:52:00	53	0,2	18
4:52:10	53	0,2	18
4:52:20	53	0,2	18
4:52:30	53	0,2	18
4:52:40	53	0,2	18
4:52:50	53	0,2	18
4:53:00	53	0,2	18
4:53:10	53	0,2	18
4:53:20	53	0,2	18
4:53:30	53	0,2	18
4:53:40	53	0,2	18
4:53:50	53	0,2	18
4:54:00	53	0,2	18
4:54:10	53	0,2	18
4:54:20	53	0,2	18
4:54:30	53	0,2	18
4:54:40	53	0,2	18
4:54:50	53	0,2	18
4:55:00	53	0,2	18
4:55:10	53	0,2	18
4:55:20	53	0,2	18
4:55:30	53	0,2	18
4:55:40	53	0,2	18
4:55:50	52	0,2	18
4:56:00	52	0,2	18
4:56:10	52	0,2	18
4:56:20	52	0,2	18
4:56:30	52	0,2	18
4:56:40	52	0,2	18
4:56:50	52	0,2	18
4:57:00	52	0,2	18
4:57:10	52	0,2	18
4:57:20	52	0,2	18
4:57:30	52	0,2	18
4:57:40	52	0,2	18
4:57:50	52	0,2	18
4:58:00	53	0,2	18
4:58:10	53	0,2	18
4:58:20	53	0,2	18
4:58:30	53	0,2	18
4:58:40	53	0,2	18
4:58:50	53	0,2	18
4:59:00	53	0,2	18
4:59:10	53	0,2	18
4:59:20	53	0,2	18
4:59:30	53	0,2	18
4:59:40	53	0,2	18
4:59:50	53	0,2	18
5:00:00	53	0,2	18
5:00:10	53	0,2	18
5:00:20	53	0,2	18
5:00:30	53	0,2	18
5:00:40	53	0,2	18
5:00:50	53	0,2	18
5:01:00	53	0,2	18
5:01:10	53	0,2	18
5:01:20	53	0,2	18
5:01:30	53	0,2	18
5:01:40	53	0,2	18
5:01:50	53	0,2	18
5:02:00	53	0,2	18
5:02:10	53	0,2	18
5:02:20	52	0,2	18
5:02:30	52	0,2	18
5:02:40	52	0,2	18
5:02:50	52	0,2	18
5:03:00	52	0,2	18
5:03:10	52	0,2	18
5:03:20	52	0,2	18
5:03:30	52	0,2	18
5:03:40	52	0,2	18
5:03:50	52	0,2	18
5:04:00	52	0,2	18
5:04:10	52	0,2	18
5:04:20	53	0,2	18
5:04:30	53	0,2	18
5:04:40	53	0,2	18
5:04:50	53	0,2	18
5:05:00	53	0,2	18
5:05:10	53	0,2	18
5:05:20	53	0,2	18
5:05:30	53	0,2	18
5:05:40	53	0,2	18
5:05:50	53	0,2	18
5:06:00	53	0,2	18
5:06:10	53	0,2	18
5:06:20	53	0,2	18
5:06:30	53	0,2	18
5:06:40	53	0,2	18
5:06:50	53	0,2	18
5:07:00	53	0,2	18
5:07:10	53	0,2	18
5:07:20	53	0,2	18
5:07:30	53	0,2	18
5:07:40	53	0,2	18
5:07:50	53	0,2	18
5:08:00	53	0,2	18
5:08:10	53	0,2	18
5:08:20	52	0,2	18
5:08:30	52	0,2	18
5:08:40	52	0,2	18
5:08:50	52	0,2	18
5:09:00	52	0,2	18
5:09:10	52	0,2	18
5:09:20	52	0,2	18
5:09:30	52	0,2	18
5:09:40	52	0,2	18
5:09:50	52	0,2	18
5:10:00	52	0,2	18
5:10:10	52	0,2	18
5:10:20	52	0,2	18
5:10:30	53	0,2	18
5:10:40	53	0,2	18
5:10:50	53	0,2	18
5:11:00	53	0,2	18
5:11:10	53	0,2	18
5:11:20	53	0,2	18
5:11:30	53	0,2	18
5:11:40	53	0,2	18
5:11:50	53	0,2	18
5:12:00	53	0,2	18
5:12:10	53	0,2	18
5:12:20	53	0,2	18
5:12:30	53	0,2	18
5:12:40	53	0,2	18
5:12:50	53	0,2	18
5:13:00	53	0,2	18
5:13:10	53	0,2	18
5:13:20	53	0,2	18
5:13:30	53	0,2	18
5:13:40	53	0,2	18
5:13:50	53	0,2	18
5:14:00	53	0,2	18
5:14:10	53	0,2	18
5:14:20	53	0,2	18
5:14:30	53	0,2	18
5:14:40	53	0,2	18
5:14:50	52	0,2	18
5:15:00	52	0,2	18
5:15:10	52	0,2	18
5:15:20	52	0,2	18
5:15:30	52	0,2	18
5:15:40	52	0,2	18
5:15:50	52	0,2	18
5:16:00	52	0,2	18
5:16:10	52	0,2	18
5:16:20	52	0,2	18
5:16:30	52	0,2	18
5:16:40	52	0,2	18
5:16:50	53	0,2	18
5:17:00	53	0,2	18
5:17:10	53	0,2	18
5:17:20	53	0,2	18
5:17:30	53	0,2	18
5:17:40	53	0,2	18
5:17:50	53	0,2	18
5:18:00	53	0,2	18
5:18:10	53	0,2	18
5:18:20	53	0,2	18
5:18:30	53	0,2	18
5:18:40	53	0,2	18
5:18:50	53	0,2	18
5:19:00	53	0,2	18
5:19:10	53	0,2	18
5:19:20	53	0,2	18
5:19:30	53	0,2	18
5:19:40	53	0,2	18
5:19:50	53	0,2	18
5:20:00	53	0,2	18
5:20:10	53	0,2	18
5:20:20	53	0,2	18
5:20:30	53	0,2	18
5:20:40	53	0,2	18
5:20:50	53	0,2	18
5:21:00	52	0,2	18
5:21:10	52	0,2	18
5:21:20	52	0,2	18
5:21:30	52	0,2	18
5:21:40	52	0,2	18
5:21:50	52	0,2	18
5:22:00	52	0,2	18
5:22:10	52	0,2	18
5:22:20	52	0,2	18
5:22:30	52	0,2	18
5:22:40	52	0,2	18
5:22:50	52	0,2	18
5:23:00	53	0,2	18
5:23:10	53	0,2	18
5:23:20	53	0,2	18
5:23:30	53	0,2	18
5:23:40	53	0,2	18
5:23:50	53	0,2	18
5:24:00	53	0,2	18
5:24:10	53	0,2	18
5:24:20	53	0,2	18
5:24:30	53	0,2	18
5:24:40	53	0,2	18
5:24:50	53	0,2	18
5:25:00	53	0,2	18
5:25:10	53	0,2	18
5:25:20	53	0,2	18
5:25:30	53	0,2	18
5:25:40	53	0,2	18
5:25:50	53	0,2	18
5:26:00	53	0,2	18
5:26:10	53	0,2	18
5:26:20	53	0,2	18
5:26:29	53	0,2	18
5:26:39	53	0,2	18
5:26:49	53	0,2	18
5:26:59	53	0,2	18
5:27:09	52	0,2	18
5:27:19	52	0,2	18
5:27:29	52	0,2	18
5:27:39	52	0,2	18
5:27:49	52	0,2	18
5:27:59	52	0,2	18
5:28:09	52	0,2	18
5:28:19	52	0,2	18
5:28:29	52	0,2	18
5:28:39	52	0,2	18
5:28:49	52	0,2	18
5:28:59	52	0,2	18
5:29:09	53	0,2	18
5:29:19	53	0,2	18
5:29:29	53	0,2	18
5:29:39	53	0,2	18
5:29:49	53	0,2	18
5:29:59	53	0,2	18
5:30:09	53	0,2	18
5:30:19	53	0,2	18
5:30:29	53	0,2	18
5:30:39	53	0,2	18
5:30:49	53	0,2	18
5:30:59	53	0,2	18
5:31:09	53	0,2	18
5:31:19	53	0,2	18
5:31:29	53	0,2	18
5:31:39	53	0,2	18
5:31:49	53	0,2	18
5:31:59	53	0,2	18
5:32:09	53	0,2	18
5:32:19	53	0,2	18
5:32:29	53	0,2	18
5:32:39	53	0,2	18
5:32:49	53	0,2	18
5:32:59	53	0,2	18
5:33:09	52	0,2	18
5:33:19	52	0,2	18
5:33:29	52	0,2	18
5:33:39	52	0,2	18
5:33:49	52	0,2	18
5:33:59	52	0,2	18
5:34:09	52	0,2	18
5:34:19	52	0,2	18
5:34:29	52	0,2	18
5:34:39	52	0,2	18
5:34:49	52	0,2	18
5:34:59	52	0,2	18
5:35:09	52	0,2	18
5:35:19	52	0,2	18
5:35:29	53	0,2	18
5:35:39	53	0,2	18
5:35:49	53	0,2	18
5:35:59	53	0,2	18
5:36:09	53	0,2	18
5:36:19	53	0,2	18
5:36:29	53	0,2	18
5:36:39	53	0,2	18
5:36:49	53	0,2	18
5:36:59	53	0,2	18
5:37:09	53	0,2	18
5:37:19	53	0,2	18
5:37:29	53	0,2	18
5:37:39	53	0,2	18
5:37:49	53	0,2	18
5:37:59	53	0,2	18
5:38:09	53	0,2	18
5:38:19	53	0,2	18
5:38:29	53	0,2	18
5:38:39	53	0,2	18
5:38:49	53	0,2	18
5:38:59	53	0,2	18
5:39:09	53	0,2	18
5:39:19	52	0,2	18
5:39:29	52	0,2	18
5:39:39	52	0,2	18
5:39:49	52	0,2	18
5:39:59	52	0,2	18
5:40:09	52	0,2	18
5:40:19	52	0,2	18
5:40:29	52	0,2	18
5:40:39	52	0,2	18
5:40:49	52	0,2	18
5:40:59	52	0,2	18
5:41:09	52	0,2	18
5:41:19	52	0,2	18
5:41:29	52	0,2	18
5:41:39	52	0,2	18
5:41:49	53	0,2	18
5:41:59	53	0,2	18
5:42:09	53	0,2	18
5:42:19	53	0,2	18
5:42:29	53	0,2	18
5:42:39	53	0,2	18
5:42:49	53	0,2	18
5:42:59	53	0,2	18
5:43:09	53	0,2	18
5:43:19	53	0,2	18
5:43:29	53	0,2	18
5:43:39	53	0,2	18
5:43:49	53	0,2	18
5:43:59	53	0,2	18
5:44:09	53	0,2	18
5:44:19	53	0,2	18
5:44:29	53	0,2	18
5:44:39	53	0,2	18
5:44:49	53	0,2	18
5:44:59	53	0,2	18
5:45:09	53	0,2	18
5:45:19	53	0,2	18
5:45:29	53	0,2	18
5:45:39	53	0,2	18
5:45:49	52	0,2	18
5:45:59	52	0,2	18
5:46:09	52	0,2	18
5:46:19	52	0,2	18
5:46:29	52	0,2	18
5:46:39	52	0,2	18
5:46:49	52	0,2	18
5:46:59	52	0,2	18
5:47:09	52	0,2	18
5:47:19	52	0,2	18
5:47:29	52	0,2	18
5:47:39	52	0,2	18
5:47:49	52	0,2	18
5:47:59	52	0,2	18
5:48:09	53	0,2	18
5:48:19	53	0,2	18
5:48:29	53	0,2	18
5:48:39	53	0,2	18
5:48:49	53	0,2	18
5:48:59	53	0,2	18
5:49:09	53	0,2	18
5:49:19	53	0,2	18
5:49:29	53	0,2	18
5:49:39	53	0,2	18
5:49:49	53	0,2	18
5:49:59	53	0,2	18
5:50:09	53	0,2	18
5:50:19	53	0,2	19
5:50:29	53	0,2	19
5:50:39	53	0,2	18
5:50:49	53	0,2	19
5:50:59	53	0,2	19
5:51:09	53	0,2	19
5:51:19	53	0,2	19
5:51:29	53	0,2	19
5:51:39	53	0,2	19
5:51:49	52	0,2	19
5:51:59	52	0,2	19
5:52:09	52	0,2	19
5:52:19	52	0,2	19
5:52:29	52	0,2	19
5:52:39	52	0,2	19
5:52:49	52	0,2	19
5:52:59	52	0,2	19
5:53:09	52	0,2	19
5:53:19	52	0,2	19
5:53:29	52	0,2	19
5:53:39	52	0,2	19
5:53:49	52	0,2	19
5:53:59	52	0,2	19
5:54:09	53	0,2	19
5:54:19	53	0,2	19
5:54:29	53	0,2	19
5:54:39	53	0,2	19
5:54:49	53	0,2	19
5:54:59	53	0,2	19
5:55:09	53	0,2	19
5:55:19	53	0,2	19
5:55:29	53	0,2	19
5:55:39	53	0,2	19
5:55:49	53	0,2	19
5:55:59	53	0,2	19
5:56:09	53	0,2	19
5:56:19	53	0,2	19
5:56:29	53	0,2	19
5:56:39	53	0,2	19
5:56:49	53	0,2	19
5:56:59	53	0,2	19
5:57:09	53	0,2	19
5:57:19	53	0,2	19
5:57:29	53	0,2	19
5:57:39	53	0,2	19
5:57:49	52	0,2	19
5:57:59	52	0,2	19
5:58:09	52	0,2	19
5:58:19	52	0,2	19
5:58:29	52	0,2	19
5:58:39	52	0,2	19
5:58:49	52	0,2	19
5:58:59	52	0,2	19
5:59:09	52	0,2	19
5:59:19	52	0,2	19
5:59:29	52	0,2	19
5:59:39	52	0,2	19
5:59:49	52	0,2	19
5:59:59	53	0,2	19
6:00:09	53	0,2	19
6:00:19	53	0,2	19
6:00:29	53	0,2	19
6:00:39	53	0,2	19
6:00:49	53	0,2	19
6:00:59	53	0,2	19
6:01:09	53	0,2	19
6:01:19	53	0,2	19
6:01:29	53	0,2	19
6:01:39	53	0,2	19
6:01:49	53	0,2	19
6:01:59	53	0,2	19
6:02:09	53	0,2	19
6:02:19	53	0,2	19
6:02:29	53	0,2	19
6:02:39	53	0,2	19
6:02:49	53	0,2	19
6:02:59	53	0,2	19
6:03:09	53	0,2	19
6:03:19	53	0,2	19
6:03:29	53	0,2	19
6:03:39	52	0,2	19
6:03:49	52	0,2	19
6:03:59	52	0,2	19
6:04:09	52	0,2	19
6:04:19	52	0,2	19
6:04:29	52	0,2	19
6:04:39	52	0,2	19
6:04:49	52	0,2	19
6:04:59	52	0,6	19
6:05:09	52	0,7	26
6:05:19	52	0,7	26
6:05:29	53	0,7	26
6:05:39	53	0,6	26
6:05:49	53	0,6	26
6:05:59	53	0,6	25
6:06:09	53	0,6	26
6:06:19	53	0,6	26
6:06:29	53	0,6	25
6:06:39	53	0,6	25
6:06:49	53	0,6	29
6:06:59	53	0,6	29
6:07:09	53	0,7	27
6:07:19	53	0,8	27
6:07:29	53	0,8	24
6:07:39	52	0,8	23
6:07:49	52	0,8	24
6:07:59	52	0,7	23
6:08:09	52	0,7	23
6:08:19	52	0,7	23
6:08:29	52	0,7	23
6:08:39	52	0,7	23
6:08:49	52	0,7	23
6:08:59	52	0,6	23
6:09:09	52	0,6	23
6:09:19	52	0,6	22
6:09:29	52	0,6	22
6:09:39	52	0,6	22
6:09:49	52	0,7	22
6:09:59	52	0,7	22
6:10:09	52	0,8	23
6:10:19	52	0,8	23
6:10:29	52	0,8	22
6:10:39	52	0,7	22
6:10:49	52	0,7	22
6:10:59	52	0,7	22
6:11:09	52	0,7	22
6:11:19	52	0,6	22
6:11:29	52	0,6	22
6:11:39	52	0,6	21
6:11:49	52	0,6	21
6:11:59	52	0,6	21
6:12:09	52	0,6	21
6:12:19	52	0,7	21
6:12:29	52	0,8	21
6:12:39	52	0,8	21
6:12:49	52	0,8	21
6:12:59	52	0,7	21
6:13:09	52	0,7	21
6:13:19	52	0,7	21
6:13:29	52	0,7	21
6:13:39	52	0,7	21
6:13:49	52	0,6	21
6:13:59	52	0,6	21
6:14:09	52	0,6	21
6:14:19	52	0,6	21
6:14:29	52	0,6	21
6:14:39	52	0,7	21
6:14:49	52	0,7	23
6:14:59	52	0,8	23
6:15:09	52	0,8	22
6:15:19	52	0,7	22
6:15:29	52	0,7	22
6:15:39	52	0,7	22
6:15:49	52	0,7	22
6:15:59	52	0,7	22
6:16:09	52	0,6	22
6:16:19	52	0,6	22
6:16:29	52	0,6	22
6:16:39	52	0,6	22
6:16:49	52	0,6	22
6:16:59	52	0,7	22
6:17:09	52	0,8	22
6:17:19	52	0,8	22
6:17:29	52	0,8	22
6:17:39	52	0,7	22
6:17:49	52	0,7	21
6:17:59	52	0,7	21
6:18:09	52	0,7	21
