Repository: ProgWizer/parser

File: project-root/data/Tests/Data Acquisition/2013 (508)/Con 2 G1350+32%G+30%ASPM+13%Fly Ash+10%Silica Fume+15%Perlite+0.2%CFR-10+1.5%Diacel FL (BWOB) (50C).txt
--Test Summary--
Full Path and File Name	
Instrument Name	7222 Consistometer
Instrument Type	Model 7222 Consistometer
Instrument Serial Number	
Test Start Date	31.01.2013
Test Start Time	14:31:27
Test Stop Date	31.01.2013
Test Stop Time	20:16:17
Test Length	5:44:50
Final Sample Time Offset	5:44:50
Controller Schedule Name	
Sampling Period	10 seconds
Comments	T: 50C(30min); P: 30MPa(30min); tap water
Information	WellID	Research
Information	Customer	Trican
Information	EngName	Lebedev Pavel
Information	CementClass	G
Information	CementMfr	Dyckerhoff-Sukhoy Log
Information	Additives	32%G+30%ASPM+13%Fly Ash+10%Silica Fume+15%Perlite+0.2%CFR-10+1.5%Diacel FL (BWOB)
Information	Density	1350
Information	BHCT	50
Information	BHST	
Information	FluidLoss	38cc/30min
Information	JobType	Research
Initial Temperature (°C)	25 °C
Final Temperature (°C)	51 °C
Initial Pressure (MPa)	0,3 MPa
Final Pressure (MPa)	30,5 MPa
Initial Consistency (Bc)	20 Bc
Final Consistency (Bc)	73 Bc
--Data--
Time (HH:MM:SS)	Temperature (°C)	Pressure (MPa)	Consistency (Bc)
0:00:00	25	0,3	20
0:00:10	25	0,4	19
0:00:20	25	0,6	20
0:00:30	25	0,8	19
0:00:40	25	1,0	22
0:00:50	25	1,1	19
0:01:00	25	1,2	31
0:01:10	25	1,4	29
0:01:20	25	1,7	22
0:01:30	25	1,8	23
0:01:40	25	2,0	21
0:01:50	25	2,1	22
0:02:00	25	2,4	26
0:02:10	25	2,5	28
0:02:20	25	2,6	25
0:02:30	25	2,9	24
0:02:40	25	3,0	25
0:02:50	25	3,1	26
0:03:00	26	3,3	24
0:03:10	26	3,5	23
0:03:20	26	3,6	23
0:03:30	26	3,8	23
0:03:40	26	4,0	22
0:03:50	26	4,2	23
0:04:00	26	4,4	22
0:04:10	27	4,4	22
0:04:20	27	4,7	23
0:04:30	27	4,8	23
0:04:40	27	4,9	24
0:04:50	27	5,2	23
0:05:00	27	5,2	24
0:05:10	27	5,5	78
0:05:20	27	5,6	23
0:05:30	27	5,8	23
0:05:40	27	6,1	23
0:05:50	27	6,3	22
0:06:00	27	6,5	22
0:06:10	27	6,8	24
0:06:20	27	7,1	23
0:06:30	27	7,5	23
0:06:40	27	7,8	24
0:06:50	27	8,0	24
0:07:00	28	8,2	25
0:07:10	28	8,2	24
0:07:20	28	8,1	24
0:07:30	28	7,9	26
0:07:40	29	7,9	24
0:07:50	29	8,0	25
0:08:00	29	8,2	24
0:08:10	29	8,5	24
0:08:20	29	8,5	25
0:08:30	29	8,7	24
0:08:40	30	8,8	24
0:08:50	30	9,1	24
0:09:00	30	9,3	24
0:09:10	30	9,3	25
0:09:20	30	9,6	24
0:09:30	30	9,8	24
0:09:40	30	9,9	24
0:09:50	30	10,1	25
0:10:00	30	10,4	24
0:10:10	30	10,8	24
0:10:20	30	11,2	24
0:10:30	30	11,7	24
0:10:40	30	11,8	24
0:10:50	30	11,9	26
0:11:00	31	11,9	25
0:11:10	31	12,3	25
0:11:20	31	12,2	24
0:11:30	31	12,3	24
0:11:40	31	12,2	26
0:11:50	32	12,0	24
0:12:00	32	12,2	24
0:12:10	32	12,3	24
0:12:20	33	12,4	25
0:12:30	33	12,6	25
0:12:40	33	12,9	25
0:12:50	33	13,0	25
0:13:00	33	13,2	25
0:13:10	33	13,4	24
0:13:20	33	13,6	24
0:13:30	33	13,7	25
0:13:40	33	13,9	27
0:13:50	34	14,0	24
0:14:00	34	14,3	25
0:14:10	34	14,6	24
0:14:20	34	15,1	24
0:14:30	34	15,7	25
0:14:40	34	15,7	24
0:14:50	34	15,9	26
0:15:00	34	15,9	25
0:15:10	34	15,9	25
0:15:20	34	16,5	24
0:15:30	35	16,2	25
0:15:40	35	16,2	25
0:15:50	35	16,0	25
0:16:00	36	16,0	25
0:16:10	36	16,5	25
0:16:20	36	16,4	25
0:16:30	36	16,6	25
0:16:40	37	16,6	25
0:16:50	37	17,2	24
0:17:00	37	17,3	24
0:17:10	37	17,4	25
0:17:20	37	17,5	25
0:17:30	37	17,6	25
0:17:40	37	17,7	25
0:17:50	37	18,0	25
0:18:00	37	18,2	25
0:18:10	37	18,6	25
0:18:20	37	19,1	27
0:18:30	37	19,0	26
0:18:40	37	19,7	25
0:18:50	37	19,7	26
0:19:00	38	19,6	25
0:19:10	38	19,5	26
0:19:20	38	20,1	25
0:19:30	38	20,5	25
0:19:40	39	20,5	26
0:19:50	39	20,3	26
0:20:00	39	20,0	26
0:20:10	40	20,3	26
0:20:20	40	20,4	27
0:20:30	40	20,6	26
0:20:40	40	20,7	26
0:20:50	41	21,1	26
0:21:00	41	21,0	27
0:21:10	41	21,4	27
0:21:20	41	21,4	26
0:21:30	41	21,6	26
0:21:40	41	21,7	26
0:21:50	41	22,0	26
0:22:00	41	22,2	26
0:22:10	41	22,6	25
0:22:20	41	23,2	25
0:22:30	41	23,0	25
0:22:40	41	22,9	25
0:22:50	41	24,0	25
0:23:00	41	23,9	25
0:23:10	41	23,6	25
0:23:20	42	24,4	25
0:23:30	42	24,0	25
0:23:40	42	24,0	25
0:23:50	43	23,7	25
0:24:00	43	24,1	27
0:24:10	43	24,1	25
0:24:20	44	24,3	25
0:24:30	44	24,7	25
0:24:40	44	24,5	25
0:24:50	45	25,0	25
0:25:00	45	25,0	25
0:25:10	45	25,1	25
0:25:20	45	25,2	26
0:25:30	45	25,6	25
0:25:40	45	25,7	24
0:25:50	45	25,9	25
0:26:00	45	26,1	24
0:26:10	45	26,6	26
0:26:20	45	27,3	23
0:26:30	45	27,1	24
0:26:40	45	26,9	25
0:26:50	45	26,8	25
0:27:00	45	28,0	24
0:27:10	45	27,5	24
0:27:20	46	28,3	25
0:27:30	46	27,5	25
0:27:40	46	27,7	23
0:27:50	47	27,7	25
0:28:00	47	28,1	24
0:28:10	48	28,0	24
0:28:20	48	28,3	23
0:28:30	48	28,3	23
0:28:40	48	28,6	23
0:28:50	49	28,7	22
0:29:00	49	29,1	23
0:29:10	49	29,1	23
0:29:20	49	29,3	23
0:29:30	49	29,4	23
0:29:40	49	29,7	23
0:29:50	49	29,8	22
0:30:00	49	30,4	23
0:30:10	49	29,8	23
0:30:20	49	30,7	23
0:30:30	48	30,2	23
0:30:40	49	29,9	22
0:30:50	49	29,7	23
0:31:00	49	30,8	23
0:31:10	49	30,0	22
0:31:20	49	30,5	22
0:31:30	50	30,4	22
0:31:40	50	29,9	22
0:31:50	50	29,8	21
0:32:00	51	30,0	22
0:32:10	51	29,9	22
0:32:20	51	29,8	21
0:32:30	51	29,8	21
0:32:40	52	29,8	22
0:32:50	52	29,9	21
0:33:00	52	29,8	21
0:33:10	52	29,8	21
0:33:20	52	29,8	21
0:33:30	52	29,9	24
0:33:40	52	30,0	21
0:33:50	51	29,8	21
0:34:00	51	29,8	21
0:34:10	51	30,0	21
0:34:20	51	30,5	21
0:34:30	51	29,8	22
0:34:40	51	30,6	22
0:34:50	51	30,1	21
0:35:00	51	30,1	21
0:35:10	51	30,5	21
0:35:20	51	30,0	22
0:35:30	51	30,5	21
0:35:40	52	30,6	21
0:35:50	52	30,4	21
0:36:00	52	29,9	21
0:36:10	52	29,9	21
0:36:20	53	29,8	21
0:36:30	53	29,9	21
0:36:40	53	29,7	21
0:36:50	53	29,9	21
0:37:00	53	29,9	21
0:37:10	53	29,7	21
0:37:20	53	29,8	21
0:37:30	53	29,9	20
0:37:40	53	30,1	21
0:37:50	53	29,8	21
0:38:00	53	30,0	21
0:38:10	53	29,8	21
0:38:20	53	30,0	21
0:38:30	52	29,8	20
0:38:40	52	30,0	21
0:38:50	52	30,0	20
0:39:00	52	30,2	22
0:39:10	52	30,7	22
0:39:20	52	30,1	21
0:39:30	52	30,8	20
0:39:40	52	30,3	21
0:39:50	52	29,6	19
0:40:00	52	30,5	19
0:40:10	52	29,7	20
0:40:20	52	30,0	19
0:40:30	52	30,0	19
0:40:40	52	29,8	19
0:40:50	52	29,7	20
0:41:00	52	29,9	19
0:41:10	53	30,0	19
0:41:20	53	30,0	20
0:41:30	53	29,8	19
0:41:40	53	29,9	21
0:41:50	53	30,0	19
0:42:00	53	29,8	19
0:42:10	53	29,8	19
0:42:20	53	29,7	19
0:42:30	53	29,8	19
0:42:40	53	30,0	19
0:42:50	52	29,8	20
0:43:00	52	29,9	20
0:43:10	52	30,0	19
0:43:20	52	30,0	20
0:43:30	52	30,3	19
0:43:40	52	30,6	19
0:43:50	52	29,9	19
0:44:00	52	30,5	19
0:44:10	52	30,0	19
0:44:20	52	30,6	19
0:44:30	52	29,9	19
0:44:40	52	30,2	19
0:44:50	52	30,5	19
0:45:00	52	30,4	19
0:45:10	52	30,2	19
0:45:20	52	30,0	18
0:45:30	52	30,0	19
0:45:40	53	29,8	20
0:45:50	53	29,9	19
0:46:00	53	30,0	19
0:46:10	53	29,7	19
0:46:20	53	29,9	19
0:46:30	53	29,9	19
0:46:40	53	30,1	19
0:46:50	53	29,8	19
0:47:00	53	30,0	20
0:47:10	53	29,9	19
0:47:20	53	30,0	19
0:47:30	52	29,9	19
0:47:40	52	29,8	18
0:47:50	52	30,0	19
0:48:00	52	30,2	19
0:48:10	52	30,4	19
0:48:20	52	30,9	20
0:48:30	52	30,2	19
0:48:40	52	30,7	21
0:48:50	52	30,0	19
0:49:00	52	30,5	19
0:49:10	52	29,7	19
0:49:20	52	30,0	19
0:49:30	52	30,1	18
0:49:40	52	29,9	19
0:49:50	52	30,1	20
0:50:00	52	29,7	18
0:50:10	53	29,8	19
0:50:20	53	30,0	18
0:50:30	53	29,8	19
0:50:40	53	29,8	19
0:50:50	53	30,0	19
0:51:00	53	29,8	19
0:51:10	53	30,0	18
0:51:20	53	29,8	18
0:51:30	53	30,1	19
0:51:40	53	29,9	19
0:51:50	53	29,8	19
0:52:00	53	29,9	19
0:52:10	52	29,8	20
0:52:20	52	30,0	19
0:52:30	52	30,1	19
0:52:40	52	30,3	19
0:52:50	52	30,6	20
0:53:00	52	29,8	19
0:53:10	52	30,2	19
0:53:20	52	30,6	19
0:53:30	52	29,8	19
0:53:40	52	30,2	19
0:53:50	52	30,5	19
0:54:00	52	30,6	18
0:54:10	52	30,6	19
0:54:20	52	30,4	18
0:54:30	52	30,2	19
0:54:40	52	29,9	18
0:54:50	53	30,0	19
0:55:00	53	29,8	19
0:55:10	53	29,9	19
0:55:20	53	29,8	19
0:55:30	53	30,0	19
0:55:40	53	29,8	19
0:55:50	53	29,9	18
0:56:00	53	30,0	19
0:56:10	53	29,9	19
0:56:20	53	30,0	19
0:56:30	52	29,9	19
0:56:40	52	29,8	19
0:56:50	52	30,0	19
0:57:00	52	30,1	19
0:57:10	52	30,3	18
0:57:20	52	30,6	18
0:57:30	52	30,2	18
0:57:40	52	30,1	18
0:57:50	52	30,5	18
0:58:00	52	30,8	18
0:58:10	52	29,9	18
0:58:20	52	30,1	18
0:58:30	52	30,3	18
0:58:40	52	30,3	18
0:58:50	52	30,1	18
0:59:00	52	29,9	18
0:59:10	52	29,7	19
0:59:20	52	29,8	18
0:59:30	53	29,8	18
0:59:40	53	29,9	20
0:59:50	53	29,8	19
1:00:00	53	29,9	19
1:00:10	53	29,8	19
1:00:20	53	29,9	19
1:00:30	53	29,8	19
1:00:40	53	30,0	18
1:00:50	52	29,9	19
1:01:00	52	29,8	18
1:01:10	52	29,8	18
1:01:20	52	29,9	18
1:01:30	52	30,0	19
1:01:40	52	30,2	19
1:01:50	52	30,4	19
1:02:00	52	30,7	19
1:02:10	52	29,8	19
1:02:20	52	30,1	19
1:02:30	52	30,4	19
1:02:40	52	30,6	19
1:02:50	52	30,8	19
1:03:00	52	30,8	19
1:03:10	52	30,7	19
1:03:20	52	30,5	18
1:03:30	52	30,3	19
1:03:40	52	30,1	18
1:03:50	52	30,0	18
1:04:00	53	29,8	18
1:04:10	53	30,0	18
1:04:20	53	29,8	19
1:04:30	53	30,0	19
1:04:40	53	29,9	18
1:04:50	53	29,8	18
1:05:00	52	29,9	18
1:05:10	52	29,8	18
1:05:20	52	30,0	18
1:05:30	52	30,0	19
1:05:40	52	30,0	18
1:05:50	52	30,0	18
1:06:00	52	30,1	18
1:06:10	52	30,3	18
1:06:20	52	30,5	18
1:06:30	52	30,8	18
1:06:40	52	30,1	18
1:06:50	52	30,4	18
1:07:00	52	30,7	18
1:07:10	52	30,9	18
1:07:20	52	30,1	18
1:07:30	52	30,1	18
1:07:40	52	30,1	18
1:07:50	52	30,0	18
1:08:00	52	29,8	18
1:08:10	52	29,9	18
1:08:20	52	29,9	18
1:08:30	52	29,8	18
1:08:40	52	29,9	18
1:08:50	52	29,9	18
1:09:00	52	29,8	18
1:09:10	52	29,9	18
1:09:20	53	29,8	18
1:09:30	52	29,8	19
1:09:40	52	29,9	18
1:09:50	52	29,8	18
1:10:00	52	29,9	18
1:10:10	52	29,8	18
1:10:20	52	29,8	19
1:10:30	52	29,9	18
1:10:40	52	30,1	18
1:10:50	52	30,3	18
1:11:00	52	30,5	18
1:11:10	52	30,7	18
1:11:20	52	29,8	19
1:11:30	52	30,1	18
1:11:40	52	30,3	19
1:11:50	52	30,5	19
1:12:00	52	30,5	19
1:12:10	52	30,5	19
1:12:20	52	30,5	20
1:12:30	52	30,3	19
1:12:40	52	30,2	19
1:12:50	52	30,0	19
1:13:00	52	29,9	18
1:13:10	52	29,7	19
1:13:20	52	29,6	18
1:13:30	52	29,5	18
1:13:40	53	29,8	18
1:13:50	52	29,7	18
1:14:00	52	29,8	18
1:14:10	52	29,8	18
1:14:20	52	29,8	19
1:14:30	52	29,9	18
1:14:40	52	29,8	18
1:14:50	52	29,8	18
1:15:00	52	29,9	18
1:15:10	52	30,0	18
1:15:20	52	30,2	18
1:15:30	52	30,4	18
1:15:40	52	30,6	18
1:15:50	52	30,8	18
1:16:00	52	30,1	18
1:16:10	52	30,3	18
1:16:20	52	30,4	18
1:16:30	52	30,5	18
1:16:40	52	30,5	19
1:16:50	52	30,4	18
1:17:00	52	30,3	19
1:17:10	52	30,2	19
1:17:20	52	30,0	18
1:17:30	52	29,9	18
1:17:40	52	29,8	19
1:17:50	52	29,9	19
1:18:00	52	29,8	18
1:18:10	52	30,0	18
1:18:20	52	29,9	18
1:18:30	52	29,8	19
1:18:40	52	29,8	19
1:18:50	52	29,9	19
1:19:00	52	29,9	19
1:19:10	52	29,8	18
1:19:20	52	30,0	19
1:19:30	52	30,0	18
1:19:40	52	30,0	19
1:19:50	52	30,1	18
1:20:00	52	30,2	20
1:20:10	52	30,4	18
1:20:20	52	30,6	18
1:20:30	52	30,8	18
1:20:40	52	29,8	41
1:20:50	52	30,3	19
1:21:00	52	30,4	18
1:21:10	52	30,5	18
1:21:20	52	30,5	18
1:21:30	52	30,5	18
1:21:40	52	30,4	18
1:21:50	52	30,3	18
1:22:00	52	30,1	18
1:22:10	52	30,0	19
1:22:20	52	29,9	18
1:22:30	52	29,8	19
1:22:40	52	30,0	18
1:22:50	52	29,9	18
1:23:00	52	29,8	18
1:23:10	52	30,0	18
1:23:20	52	29,9	18
1:23:30	52	29,8	18
1:23:40	52	30,0	18
1:23:50	52	29,9	18
1:24:00	52	29,8	18
1:24:10	52	30,0	18
1:24:20	52	29,9	18
1:24:30	52	30,0	19
1:24:40	52	30,1	18
1:24:50	52	30,2	18
1:25:00	52	30,3	18
1:25:10	52	30,5	18
1:25:20	52	30,7	18
1:25:30	52	30,8	18
1:25:40	52	30,0	19
1:25:50	52	30,1	18
1:26:00	52	30,2	18
1:26:10	52	30,3	18
1:26:20	52	30,2	18
1:26:30	52	30,2	19
1:26:40	52	30,0	18
1:26:50	52	29,9	18
1:27:00	52	29,8	19
1:27:10	52	29,9	18
1:27:20	52	29,8	18
1:27:30	52	29,9	18
1:27:40	52	29,8	18
1:27:50	52	29,9	18
1:28:00	52	29,8	18
1:28:10	52	30,0	18
1:28:20	52	29,9	18
1:28:30	52	29,8	18
1:28:40	52	30,0	18
1:28:50	52	29,9	19
1:29:00	52	29,9	19
1:29:10	52	29,8	18
1:29:20	52	29,9	18
1:29:30	52	29,9	19
1:29:40	52	30,0	18
1:29:50	52	30,1	18
1:30:00	52	30,3	18
1:30:10	52	30,4	18
1:30:20	52	30,6	19
1:30:30	52	30,7	18
1:30:40	52	30,8	19
1:30:50	52	30,0	19
1:31:00	52	30,0	19
1:31:10	52	30,0	18
1:31:20	52	29,9	18
1:31:30	52	29,8	18
1:31:40	52	30,0	18
1:31:50	52	29,9	18
1:32:00	52	29,8	18
1:32:10	52	29,9	18
1:32:20	52	29,8	19
1:32:30	52	30,0	18
1:32:40	52	29,9	18
1:32:50	52	29,9	18
1:33:00	52	29,8	20
1:33:10	52	29,9	19
1:33:20	52	29,8	18
1:33:30	52	29,9	19
1:33:40	52	29,9	18
1:33:50	52	29,9	18
1:34:00	52	29,9	18
1:34:10	52	29,9	19
1:34:20	52	30,0	18
1:34:30	52	30,1	18
1:34:40	51	30,2	19
1:34:50	51	30,4	18
1:35:00	51	30,5	18
1:35:10	51	30,6	18
1:35:20	51	30,7	19
1:35:30	51	30,7	18
1:35:40	51	30,8	18
1:35:50	51	30,7	19
1:36:00	51	30,7	19
1:36:10	52	30,6	19
1:36:20	52	30,5	19
1:36:30	52	30,4	19
1:36:40	52	30,3	19
1:36:50	52	30,2	19
1:37:00	52	30,2	19
1:37:10	52	30,1	19
1:37:20	52	30,1	19
1:37:30	52	30,0	19
1:37:40	52	29,9	19
1:37:50	52	29,9	19
1:38:00	51	29,8	19
1:38:10	51	30,1	19
1:38:20	51	30,1	19
1:38:30	51	30,1	19
1:38:40	51	30,2	19
1:38:50	51	30,2	19
1:39:00	51	30,3	19
1:39:10	51	30,4	19
1:39:20	51	30,5	19
1:39:30	51	30,6	18
1:39:40	51	30,7	18
1:39:50	51	30,8	19
1:40:00	51	30,2	19
1:40:10	51	30,2	19
1:40:20	51	30,2	19
1:40:30	51	30,3	19
1:40:40	51	30,2	19
1:40:50	51	30,1	19
1:41:00	51	30,0	19
1:41:10	51	30,0	19
1:41:20	51	29,9	19
1:41:30	51	29,8	19
1:41:40	51	30,1	20
1:41:50	51	30,0	21
1:42:00	51	29,9	20
1:42:10	51	29,9	19
1:42:20	51	29,8	19
1:42:30	51	29,9	20
1:42:40	51	29,8	19
1:42:50	51	29,8	19
1:43:00	51	30,2	19
1:43:10	51	30,2	19
1:43:20	51	30,2	20
1:43:30	51	30,3	20
1:43:40	51	30,4	19
1:43:50	51	30,5	20
1:44:00	51	30,6	19
1:44:10	51	30,7	19
1:44:20	51	30,8	19
1:44:30	51	30,1	21
1:44:40	51	30,1	20
1:44:50	51	30,2	20
1:45:00	51	30,2	20
1:45:10	51	30,1	19
1:45:20	51	30,1	19
1:45:30	51	30,0	19
1:45:40	51	29,9	19
1:45:50	51	29,8	22
1:46:00	51	30,0	20
1:46:10	51	30,0	20
1:46:20	51	29,9	19
1:46:30	51	29,9	19
1:46:40	51	29,8	19
1:46:50	51	30,2	18
1:47:00	51	30,2	18
1:47:10	51	30,1	18
1:47:20	51	30,1	18
1:47:30	51	30,0	20
1:47:40	51	30,0	20
1:47:50	51	30,0	21
1:48:00	51	30,1	20
1:48:10	51	30,1	22
1:48:20	51	30,3	20
1:48:30	51	30,4	20
1:48:40	51	30,5	19
1:48:50	51	30,7	19
1:49:00	51	30,8	21
1:49:10	51	30,2	27
1:49:20	51	30,3	26
1:49:30	51	30,3	22
1:49:40	51	30,3	22
1:49:50	51	30,2	20
1:50:00	51	30,1	20
1:50:10	51	30,0	19
1:50:20	51	29,9	19
1:50:30	51	29,9	26
1:50:40	51	29,8	24
1:50:50	51	30,1	23
1:51:00	51	30,0	21
1:51:10	51	29,9	20
1:51:20	51	29,9	20
1:51:30	51	29,8	24
1:51:40	51	30,3	20
1:51:50	51	30,2	22
1:52:00	51	30,2	29
1:52:10	51	30,1	26
1:52:20	51	30,1	22
1:52:30	51	30,1	21
1:52:40	51	30,2	22
1:52:50	51	30,3	21
1:53:00	51	30,3	21
1:53:10	51	30,5	25
1:53:20	51	30,6	21
1:53:30	51	30,7	23
1:53:40	51	30,8	20
1:53:50	51	30,1	22
1:54:00	51	30,1	22
1:54:10	51	30,2	19
1:54:20	51	30,2	23
1:54:30	51	30,2	22
1:54:40	51	30,1	27
1:54:50	51	30,1	22
1:55:00	51	30,0	21
1:55:10	51	29,9	20
1:55:20	51	29,8	21
1:55:30	51	29,8	21
1:55:40	51	30,0	20
1:55:50	51	29,9	21
1:56:00	51	29,8	22
1:56:10	51	29,8	20
1:56:20	51	30,0	19
1:56:30	51	30,0	19
1:56:40	51	29,9	19
1:56:50	51	29,9	19
1:57:00	51	29,9	19
1:57:10	51	29,8	23
1:57:20	51	29,8	20
1:57:30	51	29,9	19
1:57:40	51	29,9	19
1:57:50	51	30,0	19
1:58:00	51	30,1	19
1:58:10	51	30,2	19
1:58:20	51	30,3	19
1:58:30	51	30,5	19
1:58:40	51	30,6	19
1:58:50	51	30,6	19
1:59:00	51	30,7	19
1:59:10	51	30,6	20
1:59:20	51	30,6	20
1:59:30	51	30,5	20
1:59:40	51	30,4	20
1:59:50	51	30,3	19
2:00:00	51	30,3	22
2:00:10	51	30,2	19
2:00:20	51	30,1	19
2:00:30	51	30,1	19
2:00:40	51	30,0	19
2:00:50	51	30,0	19
2:01:00	51	29,9	19
2:01:10	51	29,9	19
2:01:20	51	29,8	19
2:01:30	51	30,0	19
2:01:40	51	30,0	19
2:01:50	51	29,9	19
2:02:00	51	29,9	19
2:02:10	51	30,0	19
2:02:20	51	30,1	19
2:02:30	51	30,2	19
2:02:40	51	30,3	19
2:02:50	51	30,4	19
2:03:00	51	30,6	19
2:03:10	51	30,7	19
2:03:20	51	30,8	18
2:03:30	51	30,8	19
2:03:40	51	30,8	19
2:03:50	51	30,8	19
2:04:00	51	30,7	19
2:04:10	51	30,7	19
2:04:20	51	30,6	22
2:04:30	51	30,5	20
2:04:40	51	30,4	23
2:04:50	51	30,3	24
2:05:00	51	30,3	24
2:05:10	51	30,2	23
2:05:20	51	30,2	21
2:05:30	51	30,1	20
2:05:40	51	30,1	20
2:05:50	51	30,0	24
2:06:00	51	30,0	23
2:06:10	51	30,0	22
2:06:20	51	29,9	20
2:06:30	51	30,0	20
2:06:40	51	30,0	20
2:06:50	51	30,1	22
2:07:00	51	30,1	20
2:07:10	51	30,3	20
2:07:20	51	30,4	20
2:07:30	51	30,5	20
2:07:40	51	30,6	19
2:07:50	51	30,6	21
2:08:00	51	30,6	20
2:08:10	51	30,7	20
2:08:20	51	30,6	19
2:08:30	51	30,6	20
2:08:40	51	30,5	20
2:08:50	51	30,4	22
2:09:00	51	30,4	21
2:09:10	51	30,3	21
2:09:20	51	30,2	20
2:09:30	51	30,2	20
2:09:40	51	30,1	19
2:09:50	51	30,1	20
2:10:00	51	30,0	21
2:10:10	51	30,0	20
2:10:20	51	29,9	20
2:10:30	51	29,9	21
2:10:40	51	29,9	21
2:10:50	51	29,9	21
2:11:00	51	29,9	20
2:11:10	51	30,0	22
2:11:20	51	30,1	21
2:11:30	51	30,2	21
2:11:40	51	30,2	24
2:11:50	51	30,3	21
2:12:00	51	30,4	20
2:12:10	51	30,5	23
2:12:20	51	30,5	21
2:12:30	51	30,5	21
2:12:40	51	30,5	20
2:12:50	51	30,5	19
2:13:00	51	30,4	19
2:13:10	51	30,4	19
2:13:20	51	30,3	20
2:13:30	51	30,2	22
2:13:40	51	30,2	22
2:13:50	51	30,1	21
2:14:00	51	30,1	21
2:14:10	51	30,0	20
2:14:20	51	30,0	19
2:14:30	51	29,9	19
2:14:40	51	29,9	20
2:14:50	51	29,8	20
2:15:00	51	29,8	19
2:15:10	51	29,9	19
2:15:20	51	29,9	19
2:15:30	51	30,0	19
2:15:40	51	30,1	19
2:15:50	51	30,2	19
2:16:00	51	30,3	22
2:16:10	51	30,4	19
2:16:20	51	30,5	20
2:16:30	51	30,5	19
2:16:40	51	30,6	19
2:16:50	51	30,6	19
2:17:00	51	30,5	21
2:17:10	51	30,5	21
2:17:20	51	30,4	19
2:17:30	51	30,3	21
2:17:40	51	30,2	19
2:17:50	51	30,2	19
2:18:00	51	30,1	20
2:18:10	51	30,1	19
2:18:20	51	30,0	19
2:18:30	51	30,0	19
2:18:40	51	29,9	19
2:18:50	51	29,9	19
2:19:00	51	29,8	20
2:19:10	51	29,9	22
2:19:20	51	29,9	21
2:19:30	51	29,9	21
2:19:40	51	30,0	21
2:19:50	51	30,0	20
2:20:00	51	30,1	20
2:20:10	51	30,2	22
2:20:20	51	30,3	21
2:20:30	51	30,4	20
2:20:40	51	30,6	21
2:20:50	51	30,6	21
2:21:00	51	30,7	21
2:21:10	51	30,7	20
2:21:20	51	30,7	21
2:21:30	51	30,7	24
2:21:40	51	30,6	23
2:21:50	51	30,5	22
2:22:00	51	30,4	21
2:22:10	51	30,4	20
2:22:20	51	30,3	19
2:22:30	51	30,2	22
2:22:40	51	30,2	20
2:22:50	51	30,1	20
2:23:00	51	30,1	19
2:23:10	51	30,0	19
2:23:20	51	30,0	20
2:23:30	51	29,9	20
2:23:40	51	29,9	20
2:23:50	51	29,9	19
2:24:00	51	29,9	21
2:24:10	51	29,9	20
2:24:20	51	30,0	23
2:24:30	51	30,1	20
2:24:40	51	30,2	21
2:24:50	51	30,3	20
2:25:00	51	30,4	20
2:25:10	51	30,5	20
2:25:20	51	30,6	21
2:25:30	51	30,6	20
2:25:40	51	30,6	21
2:25:50	51	30,6	29
2:26:00	51	30,5	25
2:26:10	51	30,4	29
2:26:20	51	30,3	27
2:26:30	51	30,3	27
2:26:40	51	30,2	26
2:26:50	51	30,2	33
2:27:00	51	30,1	33
2:27:10	51	30,0	29
2:27:20	51	30,0	28
2:27:30	51	29,9	26
2:27:40	51	29,9	26
2:27:50	51	29,9	26
2:28:00	51	29,8	25
2:28:10	51	29,9	24
2:28:20	51	29,9	25
2:28:30	51	29,9	25
2:28:40	51	30,0	24
2:28:50	51	30,2	24
2:29:00	51	30,3	25
2:29:10	51	30,4	24
2:29:20	51	30,5	26
2:29:30	51	30,6	25
2:29:40	51	30,6	24
2:29:50	51	30,7	25
2:30:00	51	30,7	28
2:30:10	51	30,6	28
2:30:20	51	30,5	26
2:30:30	51	30,4	26
2:30:40	51	30,4	25
2:30:50	51	30,3	27
2:31:00	51	30,2	25
2:31:10	51	30,2	25
2:31:20	51	30,1	24
2:31:30	51	30,1	28
2:31:40	51	30,0	28
2:31:50	51	30,0	27
2:32:00	51	29,9	26
2:32:10	51	29,9	25
2:32:20	51	29,8	27
2:32:30	51	29,9	24
2:32:40	51	29,9	24
2:32:50	51	29,9	23
2:33:00	51	30,0	23
2:33:10	51	30,2	23
2:33:20	51	30,3	23
2:33:30	51	30,4	25
2:33:40	51	30,4	24
2:33:50	51	30,5	25
2:34:00	51	30,6	24
2:34:10	51	30,6	24
2:34:20	51	30,6	24
2:34:30	51	30,5	26
2:34:40	51	30,4	24
2:34:50	51	30,4	24
2:35:00	51	30,3	24
2:35:10	51	30,2	24
2:35:20	51	30,1	24
2:35:30	51	30,1	23
2:35:40	51	30,0	23
2:35:50	51	30,0	23
2:36:00	51	29,9	23
2:36:10	51	29,9	23
2:36:20	51	29,8	23
2:36:30	51	29,8	23
2:36:40	51	29,9	23
2:36:50	51	29,9	23
2:37:00	51	30,0	23
2:37:10	51	30,1	23
2:37:20	51	30,1	25
2:37:30	51	30,2	23
2:37:40	51	30,3	22
2:37:50	51	30,4	22
2:38:00	51	30,5	22
2:38:10	51	30,6	25
2:38:20	51	30,6	24
2:38:30	51	30,7	24
2:38:40	51	30,7	21
2:38:50	51	30,6	21
2:39:00	51	30,5	22
2:39:10	51	30,5	24
2:39:20	51	30,4	24
2:39:30	51	30,3	27
2:39:40	51	30,2	25
2:39:50	51	30,2	25
2:40:00	51	30,1	26
2:40:10	51	30,1	26
2:40:20	51	30,0	26
2:40:30	51	30,0	27
2:40:40	51	29,9	27
2:40:50	51	29,9	25
2:41:00	51	29,9	24
2:41:10	51	29,9	24
2:41:20	51	29,9	24
2:41:30	51	30,0	26
2:41:40	51	30,1	25
2:41:50	50	30,2	25
2:42:00	51	30,3	26
2:42:10	51	30,4	24
2:42:20	51	30,5	24
2:42:30	51	30,6	23
2:42:40	51	30,7	24
2:42:50	51	30,7	23
2:43:00	51	30,6	22
2:43:10	51	30,5	22
2:43:20	51	30,5	22
2:43:30	51	30,4	22
2:43:40	51	30,3	22
2:43:50	51	30,3	22
2:44:00	51	30,2	22
2:44:10	51	30,1	22
2:44:20	51	30,1	22
2:44:30	51	30,0	27
2:44:40	51	30,0	26
2:44:50	51	29,9	24
2:45:00	51	29,9	23
2:45:10	51	29,9	24
2:45:20	51	29,9	23
2:45:30	51	29,9	22
2:45:40	51	29,9	21
2:45:50	51	30,0	24
2:46:00	51	30,1	22
2:46:10	51	30,2	21
2:46:20	51	30,3	21
2:46:30	51	30,4	21
2:46:40	51	30,5	21
2:46:50	51	30,5	20
2:47:00	51	30,6	23
2:47:10	51	30,6	22
2:47:20	51	30,6	29
2:47:30	51	30,5	29
2:47:40	51	30,4	25
2:47:50	51	30,3	27
2:48:00	51	30,3	24
2:48:10	51	30,2	23
2:48:20	51	30,1	24
2:48:30	51	30,1	24
2:48:40	51	30,0	24
2:48:50	51	30,0	24
2:49:00	51	29,9	25
2:49:10	51	29,9	24
2:49:20	51	29,8	24
2:49:30	51	29,8	24
2:49:40	51	29,8	24
2:49:50	51	29,9	24
2:50:00	51	29,9	24
2:50:10	51	30,0	24
2:50:20	51	30,1	24
2:50:30	51	30,3	24
2:50:40	51	30,4	24
2:50:50	51	30,5	25
2:51:00	51	30,6	24
2:51:10	51	30,6	24
2:51:20	51	30,6	23
2:51:30	51	30,6	26
2:51:40	51	30,5	26
2:51:50	51	30,5	27
2:52:00	51	30,4	29
2:52:10	51	30,3	28
2:52:20	51	30,2	28
2:52:30	51	30,2	25
2:52:40	51	30,1	23
2:52:50	51	30,1	23
2:53:00	51	30,0	27
2:53:10	51	30,0	25
2:53:20	51	29,9	25
2:53:30	51	29,9	24
2:53:40	51	29,8	23
2:53:50	51	29,9	21
2:54:00	51	29,9	22
2:54:10	51	29,9	22
2:54:20	51	30,0	21
2:54:30	51	30,1	21
2:54:40	51	30,2	21
2:54:50	51	30,3	21
2:55:00	51	30,4	21
2:55:10	51	30,5	22
2:55:20	51	30,6	21
2:55:30	51	30,7	22
2:55:40	51	30,7	21
2:55:50	51	30,7	21
2:56:00	51	30,6	21
2:56:10	51	30,5	21
2:56:20	51	30,4	21
2:56:30	51	30,4	22
2:56:40	51	30,3	21
2:56:50	51	30,2	22
2:57:00	51	30,2	21
2:57:10	51	30,1	20
2:57:20	51	30,0	20
2:57:30	51	30,0	20
2:57:40	51	29,9	24
2:57:50	51	29,9	21
2:58:00	51	29,9	20
2:58:10	51	29,8	20
2:58:20	51	29,8	20
2:58:30	51	29,9	20
2:58:40	51	30,0	19
2:58:50	51	30,1	20
2:59:00	51	30,2	19
2:59:10	51	30,3	20
2:59:20	51	30,4	20
2:59:30	51	30,5	20
2:59:40	51	30,5	20
2:59:50	51	30,6	20
3:00:00	51	30,6	19
3:00:10	51	30,6	19
3:00:20	51	30,5	19
3:00:30	51	30,4	20
3:00:40	51	30,4	20
3:00:50	51	30,3	20
3:01:00	51	30,2	20
3:01:10	51	30,1	21
3:01:20	51	30,1	20
3:01:30	51	30,0	22
3:01:40	51	30,0	21
3:01:50	51	29,9	20
3:02:00	51	29,9	20
3:02:10	51	29,8	19
3:02:20	51	29,8	20
3:02:30	51	29,8	20
3:02:40	51	29,9	21
3:02:50	51	30,0	20
3:03:00	51	30,1	19
3:03:10	51	30,2	19
3:03:20	51	30,2	19
3:03:30	51	30,4	19
3:03:40	51	30,4	19
3:03:50	51	30,5	19
3:04:00	51	30,6	19
3:04:10	51	30,6	19
3:04:20	51	30,6	19
3:04:30	51	30,5	20
3:04:40	51	30,4	20
3:04:50	51	30,4	20
3:05:00	51	30,3	20
3:05:10	51	30,2	20
3:05:20	51	30,1	19
3:05:30	51	30,1	19
3:05:40	51	30,0	19
3:05:50	51	30,0	19
3:06:00	51	29,9	20
3:06:10	51	29,9	19
3:06:20	51	29,8	19
3:06:30	51	29,8	19
3:06:40	51	29,9	19
3:06:50	51	30,0	19
3:07:00	51	30,0	19
3:07:10	51	30,1	19
3:07:20	51	30,2	19
3:07:30	51	30,3	19
3:07:40	51	30,4	19
3:07:50	51	30,5	18
3:08:00	51	30,6	18
3:08:10	51	30,6	18
3:08:20	51	30,7	19
3:08:30	51	30,7	19
3:08:40	51	30,6	19
3:08:50	51	30,5	19
3:09:00	51	30,5	20
3:09:10	51	30,4	20
3:09:20	51	30,3	19
3:09:30	51	30,2	19
3:09:40	51	30,2	19
3:09:50	51	30,1	19
3:10:00	51	30,1	19
3:10:10	51	30,0	19
3:10:20	51	30,0	18
3:10:30	51	29,9	18
3:10:40	51	29,9	18
3:10:50	51	29,9	19
3:11:00	51	30,0	19
3:11:10	51	30,0	19
3:11:20	51	30,1	20
3:11:30	51	30,2	19
3:11:40	51	30,3	19
3:11:50	51	30,4	19
3:12:00	51	30,5	19
3:12:10	51	30,6	19
3:12:20	51	30,6	19
3:12:30	51	30,6	19
3:12:40	51	30,6	19
3:12:50	51	30,6	20
3:13:00	51	30,5	19
3:13:10	51	30,4	19
3:13:20	51	30,3	19
3:13:30	51	30,3	19
3:13:40	51	30,2	19
3:13:50	51	30,1	18
3:14:00	51	30,1	19
3:14:10	51	30,0	18
3:14:20	51	30,0	18
3:14:30	51	30,0	18
3:14:40	51	29,9	19
3:14:50	51	29,9	20
3:15:00	51	29,9	19
3:15:10	51	29,9	19
3:15:20	51	30,0	19
3:15:30	51	30,1	19
3:15:40	51	30,2	19
3:15:50	51	30,4	20
3:16:00	51	30,4	19
3:16:10	51	30,5	19
3:16:20	51	30,6	20
3:16:30	51	30,7	21
3:16:40	51	30,7	20
3:16:50	51	30,6	20
3:17:00	51	30,6	20
3:17:10	51	30,5	19
3:17:20	51	30,4	21
3:17:30	51	30,3	21
3:17:40	51	30,3	23
3:17:50	51	30,2	22
3:18:00	51	30,1	22
3:18:10	51	30,1	21
3:18:20	51	30,0	20
3:18:30	51	30,0	20
3:18:40	51	29,9	20
3:18:50	51	29,9	20
3:19:00	51	29,9	20
3:19:10	51	29,9	20
3:19:20	51	30,0	20
3:19:30	51	30,0	22
3:19:40	51	30,1	21
3:19:50	51	30,2	23
3:20:00	51	30,3	22
3:20:10	51	30,4	21
3:20:20	51	30,5	21
3:20:30	51	30,6	21
3:20:40	51	30,6	21
3:20:50	51	30,6	21
3:21:00	51	30,6	21
3:21:10	51	30,6	21
3:21:20	51	30,5	21
3:21:30	51	30,4	21
3:21:40	51	30,3	20
3:21:50	51	30,3	20
3:22:00	51	30,2	22
3:22:10	51	30,1	22
3:22:20	51	30,1	22
3:22:30	51	30,0	21
3:22:40	51	30,0	21
3:22:50	51	29,9	21
3:23:00	51	29,9	23
3:23:10	51	29,8	29
3:23:20	51	29,8	24
3:23:30	51	29,9	25
3:23:40	51	29,9	24
3:23:50	51	30,0	23
3:24:00	51	30,1	22
3:24:10	51	30,2	22
3:24:20	51	30,3	23
3:24:30	50	30,4	22
3:24:40	51	30,5	25
3:24:50	51	30,6	22
3:25:00	51	30,6	21
3:25:10	51	30,6	21
3:25:20	51	30,6	21
3:25:30	51	30,5	21
3:25:40	51	30,5	21
3:25:50	51	30,4	20
3:26:00	51	30,3	21
3:26:10	51	30,2	21
3:26:20	51	30,2	21
3:26:30	51	30,1	20
3:26:40	51	30,1	37
3:26:50	51	30,0	30
3:27:00	51	30,0	28
3:27:10	51	29,9	28
3:27:20	51	29,9	27
3:27:30	51	29,8	25
3:27:40	51	29,8	24
3:27:50	51	29,9	23
3:28:00	51	29,9	22
3:28:10	51	30,0	29
3:28:20	51	30,1	24
3:28:30	51	30,2	24
3:28:40	51	30,3	27
3:28:50	51	30,4	22
3:29:00	51	30,5	22
3:29:10	51	30,6	23
3:29:20	51	30,7	31
3:29:30	51	30,7	31
3:29:40	51	30,6	29
3:29:50	51	30,5	31
3:30:00	51	30,4	27
3:30:10	51	30,4	26
3:30:20	51	30,3	27
3:30:30	51	30,2	26
3:30:40	51	30,2	26
3:30:50	51	30,1	25
3:31:00	51	30,0	25
3:31:10	51	30,0	26
3:31:20	51	30,0	26
3:31:30	51	29,9	26
3:31:40	51	29,9	27
3:31:50	51	29,8	24
3:32:00	51	29,9	24
3:32:10	51	29,9	24
3:32:20	51	30,0	24
3:32:30	51	30,0	25
3:32:40	51	30,1	24
3:32:50	51	30,3	24
3:33:00	51	30,4	32
3:33:10	51	30,5	33
3:33:20	51	30,6	32
3:33:30	51	30,6	31
3:33:40	51	30,7	35
3:33:50	51	30,7	35
3:34:00	51	30,6	30
3:34:10	51	30,5	34
3:34:20	51	30,5	32
3:34:30	51	30,4	30
3:34:40	51	30,3	30
3:34:50	51	30,2	30
3:35:00	51	30,2	28
3:35:10	51	30,1	29
3:35:20	51	30,1	30
3:35:30	51	30,0	30
3:35:40	51	30,0	30
3:35:50	51	29,9	29
3:36:00	51	29,9	29
3:36:10	51	29,9	29
3:36:20	51	29,9	27
3:36:30	51	30,0	29
3:36:40	51	30,1	29
3:36:50	51	30,2	28
3:37:00	51	30,3	28
3:37:10	51	30,4	28
3:37:20	51	30,5	28
3:37:30	51	30,6	28
3:37:40	51	30,6	28
3:37:50	51	30,7	28
3:38:00	51	30,6	29
3:38:10	51	30,5	29
3:38:20	51	30,5	29
3:38:30	51	30,4	29
3:38:40	51	30,3	30
3:38:50	51	30,2	30
3:39:00	51	30,2	29
3:39:10	51	30,1	29
3:39:20	51	30,1	28
3:39:30	51	30,0	28
3:39:40	51	30,0	28
3:39:50	51	29,9	32
3:40:00	51	29,9	31
3:40:10	51	29,8	29
3:40:20	51	29,8	31
3:40:30	51	29,9	29
3:40:40	51	29,9	30
3:40:50	51	30,0	27
3:41:00	51	30,1	26
3:41:10	51	30,2	26
3:41:20	51	30,3	26
3:41:30	51	30,4	58
3:41:40	51	30,5	33
3:41:50	51	30,6	27
3:42:00	51	30,6	28
3:42:10	51	30,6	28
3:42:20	51	30,6	28
3:42:30	51	30,5	28
3:42:40	51	30,4	33
3:42:50	51	30,4	27
3:43:00	51	30,3	26
3:43:10	51	30,2	26
3:43:20	51	30,2	25
3:43:30	51	30,1	30
3:43:40	51	30,0	30
3:43:50	51	30,0	30
3:44:00	51	29,9	30
3:44:10	51	29,9	28
3:44:20	51	29,8	28
3:44:30	51	30,1	28
3:44:40	51	30,1	28
3:44:50	51	30,1	28
3:45:00	51	30,2	28
3:45:10	51	30,2	28
3:45:20	51	30,3	28
3:45:30	51	30,4	28
3:45:40	51	30,6	28
3:45:50	51	30,7	28
3:46:00	51	30,7	28
3:46:10	51	30,8	28
3:46:20	51	30,8	28
3:46:30	51	30,8	28
3:46:40	51	30,8	32
3:46:50	51	30,7	33
3:47:00	51	30,6	33
3:47:10	51	30,5	33
3:47:20	51	30,5	33
3:47:30	51	30,4	28
3:47:40	51	30,3	28
3:47:50	51	30,3	27
3:48:00	51	30,2	27
3:48:10	51	30,2	27
3:48:20	51	30,1	27
3:48:30	51	30,1	27
3:48:40	51	30,0	27
3:48:50	51	30,0	27
3:49:00	51	30,0	27
3:49:10	51	30,0	25
3:49:20	51	30,1	25
3:49:30	51	30,2	25
3:49:40	51	30,3	25
3:49:50	51	30,4	25
3:50:00	51	30,5	25
3:50:10	51	30,7	25
3:50:20	51	30,7	25
3:50:30	51	30,8	25
3:50:40	51	30,8	25
3:50:50	51	30,8	25
3:51:00	51	30,8	25
3:51:10	51	30,7	25
3:51:20	51	30,6	25
3:51:30	51	30,5	25
3:51:40	51	30,5	30
3:51:50	51	30,4	26
3:52:00	51	30,3	26
3:52:10	51	30,3	25
3:52:20	51	30,2	25
3:52:30	51	30,2	25
3:52:40	51	30,1	25
3:52:50	51	30,1	25
3:53:00	51	30,0	25
3:53:10	51	30,0	25
3:53:20	51	30,0	32
3:53:30	51	30,1	33
3:53:40	51	30,1	34
3:53:50	51	30,2	34
3:54:00	51	30,3	35
3:54:10	51	30,4	35
3:54:20	51	30,5	35
3:54:30	51	30,6	35
3:54:40	51	30,7	36
3:54:50	51	30,8	36
3:55:00	51	30,8	36
3:55:10	51	30,7	36
3:55:20	51	30,7	36
3:55:30	51	30,6	36
3:55:40	51	30,5	36
3:55:50	51	30,5	35
3:56:00	51	30,4	35
3:56:10	51	30,3	35
3:56:20	51	30,3	26
3:56:30	51	30,2	26
3:56:40	51	30,2	25
3:56:50	51	30,1	27
3:57:00	51	30,1	29
3:57:10	51	30,0	27
3:57:20	51	30,0	25
3:57:30	51	30,0	27
3:57:40	51	30,0	26
3:57:50	51	30,1	26
3:58:00	51	30,2	27
3:58:10	51	30,3	26
3:58:20	51	30,4	26
3:58:30	51	30,5	26
3:58:40	51	30,6	26
3:58:50	51	30,7	26
3:59:00	51	30,7	26
3:59:10	51	30,7	26
3:59:20	51	30,7	26
3:59:30	51	30,7	26
3:59:40	51	30,6	26
3:59:50	51	30,5	26
4:00:00	51	30,5	26
4:00:10	51	30,4	26
4:00:20	51	30,3	25
4:00:30	51	30,3	26
4:00:40	51	30,2	25
4:00:50	51	30,2	25
4:01:00	51	30,1	25
4:01:10	51	30,1	25
4:01:20	51	30,0	25
4:01:30	51	30,0	25
4:01:40	51	30,0	28
4:01:50	51	30,0	28
4:02:00	51	30,0	29
4:02:10	51	30,1	37
4:02:20	51	30,2	37
4:02:30	51	30,3	28
4:02:40	51	30,4	28
4:02:50	51	30,6	28
4:03:00	51	30,6	28
4:03:10	51	30,7	29
4:03:20	51	30,8	28
4:03:30	51	30,8	26
4:03:40	51	30,7	25
4:03:50	51	30,7	25
4:04:00	51	30,6	25
4:04:10	51	30,5	25
4:04:20	51	30,4	24
4:04:30	51	30,4	24
4:04:40	51	30,3	24
4:04:50	51	30,2	23
4:05:00	51	30,2	23
4:05:10	51	30,1	24
4:05:20	51	30,1	24
4:05:30	51	30,0	24
4:05:40	51	30,0	27
4:05:50	51	29,9	36
4:06:00	51	29,9	35
4:06:10	51	30,0	36
4:06:20	51	30,0	35
4:06:30	51	30,1	35
4:06:40	51	30,2	33
4:06:50	51	30,4	49
4:07:00	51	30,5	29
4:07:10	51	30,6	29
4:07:20	51	30,7	29
4:07:30	51	30,7	40
4:07:40	51	30,7	38
4:07:50	51	30,7	39
4:08:00	51	30,6	32
4:08:10	51	30,5	35
4:08:20	51	30,4	32
4:08:30	51	30,4	32
4:08:40	51	30,3	29
4:08:50	51	30,2	29
4:09:00	51	30,2	29
4:09:10	51	30,1	28
4:09:20	51	30,1	33
4:09:30	51	30,0	33
4:09:40	51	29,9	32
4:09:50	51	29,9	33
4:10:00	51	29,9	31
4:10:10	51	29,9	30
4:10:20	51	29,9	53
4:10:30	51	29,9	31
4:10:40	51	30,0	33
4:10:50	51	30,1	33
4:11:00	51	30,2	33
4:11:10	51	30,3	30
4:11:20	51	30,4	32
4:11:30	51	30,5	32
4:11:40	51	30,5	29
4:11:50	51	30,6	29
4:12:00	51	30,6	29
4:12:10	51	30,6	29
4:12:20	51	30,5	31
4:12:30	51	30,4	31
4:12:40	51	30,4	31
4:12:50	51	30,3	30
4:13:00	51	30,2	29
4:13:10	51	30,2	35
4:13:20	51	30,1	29
4:13:30	51	30,0	29
4:13:40	51	30,0	33
4:13:50	51	29,9	30
4:14:00	51	29,9	29
4:14:10	51	29,9	29
4:14:20	51	29,8	29
4:14:30	51	29,9	29
4:14:40	51	29,9	29
4:14:50	51	29,9	29
4:15:00	51	30,0	27
4:15:10	51	30,1	27
4:15:20	51	30,2	27
4:15:30	51	30,4	27
4:15:40	51	30,5	27
4:15:50	51	30,5	27
4:16:00	51	30,6	27
4:16:10	51	30,6	27
4:16:20	51	30,6	27
4:16:30	51	30,5	27
4:16:40	51	30,5	27
4:16:50	51	30,4	27
4:17:00	51	30,3	33
4:17:10	51	30,3	34
4:17:20	51	30,2	33
4:17:30	51	30,1	33
4:17:40	51	30,1	33
4:17:50	51	30,0	33
4:18:00	51	30,0	33
4:18:10	51	29,9	33
4:18:20	51	29,9	30
4:18:30	51	29,8	30
4:18:40	51	30,1	31
4:18:50	51	30,1	31
4:19:00	51	30,2	31
4:19:10	51	30,3	31
4:19:20	51	30,4	30
4:19:30	51	30,4	31
4:19:40	51	30,5	26
4:19:50	51	30,7	26
4:20:00	51	30,8	26
4:20:10	51	30,1	26
4:20:20	51	30,2	31
4:20:30	51	30,2	31
4:20:40	51	30,2	27
4:20:50	51	30,2	26
4:21:00	51	30,1	25
4:21:10	51	30,0	33
4:21:20	51	29,9	32
4:21:30	51	29,9	33
4:21:40	51	29,8	33
4:21:50	51	30,0	54
4:22:00	51	30,0	30
4:22:10	51	29,9	29
4:22:20	51	29,8	33
4:22:30	51	30,1	33
4:22:40	51	30,0	30
4:22:50	51	30,0	31
4:23:00	51	30,0	31
4:23:10	51	29,9	31
4:23:20	51	30,0	29
4:23:30	51	30,0	34
4:23:40	51	30,1	32
4:23:50	51	30,2	37
4:24:00	51	30,3	36
4:24:10	51	30,4	33
4:24:20	51	30,5	33
4:24:30	51	30,6	29
4:24:40	51	30,7	31
4:24:50	51	30,7	31
4:25:00	51	30,7	30
4:25:10	51	30,7	34
4:25:20	51	30,6	42
4:25:30	51	30,5	39
4:25:40	51	30,5	39
4:25:50	51	30,4	28
4:26:00	51	30,3	28
4:26:10	51	30,3	28
4:26:20	51	30,2	27
4:26:30	51	30,1	27
4:26:40	51	30,1	28
4:26:50	51	30,0	28
4:27:00	51	30,0	27
4:27:10	51	30,0	31
4:27:20	51	30,0	31
4:27:30	51	30,0	31
4:27:40	51	30,0	27
4:27:50	51	30,1	27
4:28:00	51	30,2	27
4:28:10	51	30,3	31
4:28:20	51	30,4	30
4:28:30	51	30,5	30
4:28:40	51	30,6	30
4:28:50	51	30,6	30
4:29:00	51	30,7	28
4:29:10	51	30,7	35
4:29:20	51	30,6	34
4:29:30	51	30,6	34
4:29:40	51	30,5	34
4:29:50	51	30,4	45
4:30:00	51	30,3	48
4:30:10	51	30,3	47
4:30:20	51	30,2	32
4:30:30	51	30,1	32
4:30:40	51	30,1	31
4:30:50	51	30,0	28
4:31:00	51	30,0	28
4:31:10	51	29,9	28
4:31:20	51	29,9	29
4:31:30	51	29,9	28
4:31:40	51	30,0	28
4:31:50	51	30,0	28
4:32:00	51	30,1	31
4:32:10	51	30,2	32
4:32:20	51	30,3	30
4:32:30	51	30,4	31
4:32:40	51	30,5	31
4:32:50	51	30,6	32
4:33:00	51	30,6	32
4:33:10	51	30,7	33
4:33:20	51	30,7	35
4:33:30	51	30,6	41
4:33:40	51	30,5	43
4:33:50	51	30,4	42
4:34:00	51	30,4	25
4:34:10	51	30,3	25
4:34:20	51	30,2	25
4:34:30	51	30,2	25
4:34:40	51	30,1	25
4:34:50	51	30,1	25
4:35:00	51	30,0	25
4:35:10	51	30,0	25
4:35:20	51	29,9	25
4:35:30	51	29,9	25
4:35:40	51	29,9	25
4:35:50	51	30,0	25
4:36:00	51	30,0	30
4:36:10	51	30,1	29
4:36:20	51	30,2	29
4:36:30	51	30,3	28
4:36:40	51	30,4	27
4:36:50	51	30,5	27
4:37:00	51	30,6	27
4:37:10	51	30,6	26
4:37:20	51	30,7	26
4:37:30	51	30,6	26
4:37:40	51	30,5	31
4:37:50	51	30,5	30
4:38:00	51	30,4	29
4:38:10	51	30,3	29
4:38:20	51	30,3	28
4:38:30	51	30,2	29
4:38:40	51	30,1	28
4:38:50	51	30,1	28
4:39:00	51	30,0	28
4:39:10	51	30,0	29
4:39:20	51	29,9	29
4:39:30	51	29,9	34
4:39:40	51	29,9	33
4:39:50	51	29,9	33
4:40:00	51	30,0	30
4:40:10	51	30,0	29
4:40:20	51	30,1	29
4:40:30	51	30,2	27
4:40:40	51	30,3	26
4:40:50	51	30,4	26
4:41:00	51	30,5	43
4:41:10	51	30,6	31
4:41:20	51	30,6	27
4:41:30	51	30,7	26
4:41:40	51	30,6	26
4:41:50	51	30,6	26
4:42:00	51	30,5	26
4:42:10	51	30,4	26
4:42:20	51	30,3	26
4:42:30	51	30,3	26
4:42:40	51	30,2	26
4:42:50	51	30,1	26
4:43:00	51	30,1	26
4:43:10	51	30,0	26
4:43:20	51	30,0	30
4:43:30	51	29,9	26
4:43:40	51	29,9	26
4:43:50	51	29,8	26
4:44:00	51	29,9	25
4:44:10	51	29,9	25
4:44:20	51	30,0	25
4:44:30	51	30,1	25
4:44:40	51	30,2	25
4:44:50	51	30,3	25
4:45:00	51	30,4	32
4:45:10	51	30,5	33
4:45:20	51	30,6	30
4:45:30	51	30,7	30
4:45:40	51	30,7	30
4:45:50	51	30,6	30
4:46:00	51	30,6	31
4:46:10	51	30,5	31
4:46:20	51	30,4	31
4:46:30	51	30,3	30
4:46:40	51	30,3	30
4:46:50	51	30,2	30
4:47:00	51	30,1	29
4:47:10	51	30,1	29
4:47:20	51	30,0	29
4:47:30	51	30,0	29
4:47:40	51	29,9	29
4:47:50	51	29,9	29
4:48:00	51	29,9	30
4:48:10	51	29,9	30
4:48:20	51	29,9	30
4:48:30	51	30,0	30
4:48:40	51	30,0	30
4:48:50	51	30,1	30
4:49:00	51	30,3	30
4:49:10	51	30,4	31
4:49:20	51	30,5	32
4:49:30	51	30,6	32
4:49:40	51	30,6	32
4:49:50	51	30,6	31
4:50:00	51	30,6	31
4:50:10	51	30,5	32
4:50:20	51	30,5	32
4:50:30	51	30,4	32
4:50:40	51	30,3	32
4:50:50	51	30,3	33
4:51:00	51	30,2	31
4:51:10	51	30,1	38
4:51:20	51	30,1	38
4:51:30	51	30,0	30
4:51:40	51	30,0	30
4:51:50	51	29,9	30
4:52:00	51	29,9	33
4:52:10	51	29,9	30
4:52:20	51	29,9	28
4:52:30	51	29,9	29
4:52:40	51	30,0	29
4:52:50	51	30,1	28
4:53:00	51	30,2	28
4:53:10	51	30,3	28
4:53:20	51	30,4	28
4:53:30	51	30,5	29
4:53:40	51	30,6	29
4:53:50	51	30,6	29
4:54:00	51	30,6	29
4:54:10	51	30,5	29
4:54:20	51	30,4	29
4:54:30	51	30,3	30
4:54:40	51	30,3	29
4:54:50	51	30,2	28
4:55:00	51	30,1	27
4:55:10	51	30,1	27
4:55:20	51	30,0	27
4:55:30	51	30,0	28
4:55:40	51	29,9	28
4:55:50	51	29,9	28
4:56:00	51	29,9	27
4:56:10	51	29,9	28
4:56:20	51	29,9	28
4:56:30	51	30,0	28
4:56:40	51	30,1	27
4:56:50	51	30,2	26
4:57:00	51	30,3	26
4:57:10	51	30,4	26
4:57:20	51	30,5	26
4:57:30	51	30,5	26
4:57:40	51	30,5	26
4:57:50	51	30,5	25
4:58:00	51	30,4	25
4:58:10	51	30,3	25
4:58:20	51	30,2	25
4:58:30	51	30,2	25
4:58:40	51	30,1	25
4:58:50	51	30,1	25
4:59:00	51	30,0	31
4:59:10	51	30,0	54
4:59:20	51	29,9	31
4:59:30	51	29,9	30
4:59:40	51	29,9	34
4:59:50	51	29,9	39
5:00:00	51	29,9	28
5:00:10	51	30,0	28
5:00:20	51	30,1	27
5:00:30	51	30,2	27
5:00:40	51	30,3	27
5:00:50	51	30,4	27
5:01:00	51	30,4	27
5:01:10	51	30,4	30
5:01:20	51	30,4	30
5:01:30	51	30,4	27
5:01:40	51	30,3	33
5:01:50	51	30,3	30
5:02:00	51	30,2	26
5:02:10	51	30,1	25
5:02:20	51	30,1	26
5:02:30	51	30,0	26
5:02:40	51	30,0	25
5:02:50	51	29,9	31
5:03:00	51	29,9	29
5:03:10	51	29,8	28
5:03:20	51	29,8	31
5:03:30	51	29,8	33
5:03:40	51	29,9	30
5:03:50	51	30,0	29
5:04:00	51	30,1	29
5:04:10	51	30,3	28
5:04:20	51	30,4	29
5:04:30	51	30,4	30
5:04:40	51	30,5	30
5:04:50	51	30,5	30
5:05:00	51	30,5	26
5:05:10	51	30,4	29
5:05:20	51	30,3	29
5:05:30	51	30,2	30
5:05:40	51	30,2	31
5:05:50	51	30,1	31
5:06:00	51	30,0	29
5:06:10	51	30,0	29
5:06:20	51	29,9	29
5:06:30	51	29,9	28
5:06:40	51	29,8	28
5:06:50	51	29,8	30
5:07:00	51	29,8	28
5:07:10	51	29,9	30
5:07:20	51	29,9	30
5:07:30	51	30,0	29
5:07:40	51	30,1	30
5:07:50	51	30,2	30
5:08:00	51	30,4	29
5:08:10	51	30,4	29
5:08:20	51	30,5	30
5:08:30	51	30,5	30
5:08:40	51	30,5	31
5:08:50	51	30,4	29
5:09:00	51	30,4	29
5:09:10	51	30,3	28
5:09:20	51	30,2	29
5:09:30	51	30,2	29
5:09:40	51	30,1	29
5:09:50	51	30,0	28
5:10:00	51	30,0	28
5:10:10	51	29,9	29
5:10:20	51	29,9	28
5:10:30	51	29,8	28
5:10:40	51	29,9	28
5:10:50	51	29,8	28
5:11:00	51	30,0	28
5:11:10	51	30,0	28
5:11:20	51	30,0	28
5:11:30	51	30,0	28
5:11:40	51	30,1	28
5:11:50	51	30,2	28
5:12:00	51	30,3	32
5:12:10	51	30,4	33
5:12:20	51	30,4	33
5:12:30	51	30,5	33
5:12:40	50	30,7	34
5:12:50	50	30,8	35
5:13:00	51	30,6	33
5:13:10	51	30,0	32
5:13:20	51	30,1	33
5:13:30	51	30,1	34
5:13:40	51	30,2	32
5:13:50	51	30,2	33
5:14:00	51	30,1	33
5:14:10	51	30,0	34
5:14:20	51	30,0	32
5:14:30	51	29,9	40
5:14:40	51	29,8	49
5:14:50	51	30,0	39
5:15:00	51	29,9	36
5:15:10	51	29,9	38
5:15:20	51	29,8	35
5:15:30	51	30,0	33
5:15:40	51	29,9	32
5:15:50	51	29,9	35
5:16:00	51	29,8	34
5:16:10	51	29,8	33
5:16:20	51	30,0	33
5:16:30	51	29,9	39
5:16:40	51	29,9	35
5:16:50	51	29,8	37
5:17:00	51	29,8	37
5:17:10	51	29,8	36
5:17:20	51	29,8	32
5:17:30	51	29,8	32
5:17:40	51	29,8	32
5:17:50	51	29,8	31
5:18:00	51	29,8	31
5:18:10	51	29,8	31
5:18:20	51	30,0	33
5:18:30	51	30,0	32
5:18:40	51	30,0	32
5:18:50	51	30,0	33
5:19:00	51	30,1	32
5:19:10	51	30,1	33
5:19:20	51	30,2	35
5:19:30	51	30,3	34
5:19:40	51	30,4	34
5:19:50	51	30,5	37
5:20:00	51	30,5	36
5:20:10	51	30,6	40
5:20:20	51	30,7	39
5:20:30	51	30,8	34
5:20:40	51	29,9	28
5:20:50	51	30,1	29
5:21:00	50	30,2	28
5:21:10	51	30,3	30
5:21:20	50	30,4	30
5:21:30	50	30,5	31
5:21:40	51	30,6	31
5:21:50	50	30,6	30
5:22:00	50	30,7	32
5:22:10	51	30,7	31
5:22:20	51	30,7	31
5:22:30	51	30,7	31
5:22:40	51	30,6	31
5:22:50	51	30,6	30
5:23:00	51	30,5	32
5:23:10	51	30,4	38
5:23:20	51	30,3	33
5:23:30	51	30,2	37
5:23:40	51	30,1	34
5:23:50	51	30,0	31
5:24:00	51	30,0	31
5:24:10	51	29,9	31
5:24:20	51	29,8	33
5:24:30	51	29,8	32
5:24:40	51	29,9	31
5:24:50	51	29,9	31
5:25:00	51	29,8	31
5:25:10	51	29,8	32
5:25:20	51	29,9	31
5:25:30	51	29,9	31
5:25:40	51	29,8	29
5:25:50	51	29,8	30
5:26:00	51	29,9	30
5:26:10	51	29,9	30
5:26:20	51	29,9	29
5:26:30	51	29,8	30
5:26:40	51	29,8	30
5:26:50	51	29,9	29
5:27:00	51	29,9	29
5:27:10	51	29,9	30
5:27:20	51	29,9	30
5:27:30	51	29,8	30
5:27:40	51	29,8	30
5:27:50	51	29,8	30
5:28:00	51	29,9	30
5:28:10	51	29,9	30
5:28:20	51	29,9	31
5:28:30	51	29,9	30
5:28:40	51	29,8	31
5:28:50	51	29,8	31
5:29:00	51	29,9	31
5:29:10	51	29,9	31
5:29:20	51	30,0	34
5:29:30	51	30,1	32
5:29:40	51	30,1	31
5:29:50	51	30,2	32
5:30:00	51	30,3	32
5:30:10	51	30,4	32
5:30:20	51	30,5	33
5:30:30	51	30,6	32
5:30:40	51	30,7	33
5:30:50	51	30,8	32
5:31:00	51	29,9	32
5:31:10	51	30,0	32
5:31:20	51	30,1	33
5:31:30	51	30,2	33
5:31:40	51	30,3	33
5:31:50	51	30,4	33
5:32:00	51	30,5	33
5:32:10	51	30,6	34
5:32:20	51	30,6	34
5:32:30	51	30,7	34
5:32:40	51	30,7	35
5:32:50	51	30,8	35
5:33:00	51	30,8	35
5:33:10	51	30,7	35
5:33:20	51	30,7	36
5:33:30	51	30,7	36
5:33:40	51	30,6	37
5:33:50	51	30,6	37
5:34:00	51	30,5	39
5:34:10	51	30,4	38
5:34:20	51	30,3	38
5:34:30	51	30,2	38
5:34:40	51	30,2	39
5:34:50	51	30,1	39
5:35:00	51	30,0	39
5:35:10	51	30,0	40
5:35:20	51	29,9	40
5:35:30	51	29,8	39
5:35:40	51	29,9	41
5:35:50	51	29,9	40
5:36:00	51	29,8	40
5:36:10	51	29,8	40
5:36:20	51	30,0	41
5:36:30	51	29,9	41
5:36:40	51	29,9	41
5:36:50	51	29,8	42
5:37:00	51	29,8	42
5:37:10	51	29,8	42
5:37:20	51	29,8	43
5:37:30	51	29,8	43
5:37:40	51	29,9	43
5:37:50	51	29,9	43
5:38:00	51	29,9	44
5:38:10	51	29,8	44
5:38:20	51	29,8	44
5:38:30	51	29,8	45
5:38:40	51	29,9	45
5:38:50	51	29,9	45
5:39:00	51	29,9	46
5:39:10	51	29,8	46
5:39:20	51	29,8	47
5:39:30	51	29,9	47
5:39:40	51	29,9	48
5:39:50	51	29,9	50
5:40:00	51	29,9	51
5:40:10	51	29,8	52
5:40:20	51	29,8	52
5:40:30	51	29,8	53
5:40:40	51	29,9	54
5:40:50	51	29,9	54
5:41:00	51	29,9	55
5:41:10	51	29,9	55
5:41:20	51	29,9	56
5:41:30	51	29,8	56
5:41:40	51	29,8	56
5:41:50	51	29,8	57
5:42:00	51	29,9	57
5:42:10	51	29,9	57
5:42:20	51	29,9	57
5:42:30	51	29,9	58
5:42:40	51	29,9	58
5:42:50	51	29,9	59
5:43:00	51	29,9	59
5:43:10	51	29,9	60
5:43:20	51	29,9	63
5:43:30	51	30,0	63
5:43:40	51	30,0	64
5:43:50	51	30,1	64
5:44:00	51	30,1	66
5:44:10	51	30,2	67
5:44:20	51	30,3	68
5:44:30	51	30,3	69
5:44:40	51	30,4	71
5:44:50	51	30,5	73
