Repository: ProgWizer/parser

File: project-root/data/Tests/Data Acquisition/2013 (508)/Con 2 G1350+32%G+30%ASPM+13%Fly Ash+10%Silica Fume+15%Perlite+1.5%Diacel FL (BWOB) (50C).txt
--Test Summary--
Full Path and File Name	
Instrument Name	7222 Consistometer
Instrument Type	Model 7222 Consistometer
Instrument Serial Number	
Test Start Date	29.01.2013
Test Start Time	15:06:59
Test Stop Date	29.01.2013
Test Stop Time	20:45:29
Test Length	5:38:30
Final Sample Time Offset	5:38:30
Controller Schedule Name	
Sampling Period	10 seconds
Comments	T: 50C(30min); P: 30MPa(30min); tap water
Information	WellID	Research
Information	Customer	Trican
Information	EngName	Lebedev Pavel
Information	CementClass	G
Information	CementMfr	Dyckerhoff-Sukhoy Log
Information	Additives	32%G+30%ASPM+13%Fly Ash+10%Silica Fume+15%Perlite+1.5%Diacel FL (BWOB)
Information	Density	1350
Information	BHCT	50
Information	BHST	
Information	FluidLoss	n/a
Information	JobType	Research
Initial Temperature (°C)	27 °C
Final Temperature (°C)	51 °C
Initial Pressure (MPa)	0,4 MPa
Final Pressure (MPa)	29,9 MPa
Initial Consistency (Bc)	28 Bc
Final Consistency (Bc)	78 Bc
--Data--
Time (HH:MM:SS)	Temperature (°C)	Pressure (MPa)	Consistency (Bc)
0:00:00	27	0,4	28
0:00:10	27	0,5	19
0:00:20	27	0,7	28
0:00:30	27	1,0	21
0:00:40	26	1,0	32
0:00:50	27	1,4	31
0:01:00	26	1,5	30
0:01:10	26	1,6	28
0:01:20	26	1,8	33
0:01:30	27	2,0	24
0:01:40	27	2,2	28
0:01:50	27	2,3	26
0:02:00	27	2,5	26
0:02:10	27	2,6	27
0:02:20	27	2,8	26
0:02:30	27	2,9	23
0:02:40	27	3,2	19
0:02:50	27	3,2	27
0:03:00	27	3,5	20
0:03:10	28	3,6	27
0:03:20	28	3,7	28
0:03:30	28	4,0	20
0:03:40	28	4,0	27
0:03:50	28	4,4	30
0:04:00	28	4,3	26
0:04:10	28	4,6	34
0:04:20	28	4,9	28
0:04:30	28	5,0	25
0:04:40	28	5,1	24
0:04:50	28	5,3	25
0:05:00	28	5,5	27
0:05:10	28	5,6	26
0:05:20	29	5,8	26
0:05:30	29	6,0	24
0:05:40	29	6,1	27
0:05:50	29	6,4	31
0:06:00	29	6,7	32
0:06:10	29	7,0	34
0:06:20	29	7,3	28
0:06:30	29	7,6	30
0:06:40	29	7,9	30
0:06:50	29	8,0	31
0:07:00	29	8,1	24
0:07:10	29	8,1	28
0:07:20	30	7,9	24
0:07:30	30	7,9	26
0:07:40	30	8,1	25
0:07:50	30	8,3	26
0:08:00	30	8,4	28
0:08:10	31	8,6	25
0:08:20	31	8,7	29
0:08:30	31	8,8	28
0:08:40	31	8,9	27
0:08:50	31	9,1	29
0:09:00	31	9,2	23
0:09:10	31	9,4	28
0:09:20	31	9,7	35
0:09:30	31	10,1	25
0:09:40	31	10,1	25
0:09:50	31	10,3	23
0:10:00	31	10,6	23
0:10:10	32	10,9	24
0:10:20	32	11,4	23
0:10:30	32	11,8	26
0:10:40	32	12,0	26
0:10:50	32	12,2	24
0:11:00	32	12,3	23
0:11:10	32	12,3	23
0:11:20	32	12,2	24
0:11:30	32	12,3	22
0:11:40	33	12,2	28
0:11:50	33	12,0	23
0:12:00	33	12,3	24
0:12:10	34	12,4	26
0:12:20	34	12,5	23
0:12:30	34	12,7	25
0:12:40	34	13,1	22
0:12:50	35	13,1	23
0:13:00	35	13,3	22
0:13:10	35	13,5	25
0:13:20	35	13,6	23
0:13:30	35	13,7	22
0:13:40	35	13,9	23
0:13:50	35	14,2	25
0:14:00	35	14,3	23
0:14:10	35	14,4	65
0:14:20	35	14,6	22
0:14:30	35	14,9	23
0:14:40	35	15,3	27
0:14:50	35	15,9	35
0:15:00	35	15,8	27
0:15:10	35	15,8	27
0:15:20	35	16,6	25
0:15:30	36	16,7	25
0:15:40	36	16,6	25
0:15:50	36	17,1	27
0:16:00	36	17,0	24
0:16:10	36	17,0	25
0:16:20	37	16,8	25
0:16:30	37	16,8	27
0:16:40	37	16,7	27
0:16:50	38	17,2	24
0:17:00	38	17,2	24
0:17:10	38	17,5	24
0:17:20	38	17,6	32
0:17:30	39	17,6	28
0:17:40	39	17,7	30
0:17:50	39	17,9	27
0:18:00	39	18,4	28
0:18:10	39	18,5	26
0:18:20	39	18,6	27
0:18:30	39	18,9	25
0:18:40	39	18,9	24
0:18:50	39	19,1	27
0:19:00	39	19,6	28
0:19:10	39	20,2	24
0:19:20	39	20,1	26
0:19:30	39	19,9	26
0:19:40	39	20,9	25
0:19:50	39	21,0	25
0:20:00	39	20,7	26
0:20:10	40	21,4	24
0:20:20	40	21,0	24
0:20:30	40	21,1	24
0:20:40	41	21,0	30
0:20:50	41	21,1	27
0:21:00	41	21,0	29
0:21:10	42	21,2	25
0:21:20	42	21,5	26
0:21:30	42	21,5	26
0:21:40	42	22,0	24
0:21:50	43	22,1	25
0:22:00	43	22,1	24
0:22:10	43	22,2	32
0:22:20	43	22,4	26
0:22:30	43	22,5	27
0:22:40	43	22,7	28
0:22:50	43	22,9	26
0:23:00	43	23,3	33
0:23:10	43	23,6	29
0:23:20	43	24,1	28
0:23:30	43	23,7	26
0:23:40	43	24,6	28
0:23:50	43	24,5	25
0:24:00	43	24,3	26
0:24:10	43	25,3	27
0:24:20	43	25,0	28
0:24:30	43	25,7	25
0:24:40	44	25,3	26
0:24:50	44	25,4	25
0:25:00	44	25,2	25
0:25:10	45	25,2	24
0:25:20	45	25,5	26
0:25:30	46	25,4	23
0:25:40	46	25,7	24
0:25:50	46	25,7	26
0:26:00	46	26,2	24
0:26:10	46	26,1	25
0:26:20	47	26,6	28
0:26:30	47	26,7	24
0:26:40	47	26,7	27
0:26:50	47	26,8	26
0:27:00	47	26,9	38
0:27:10	47	27,2	29
0:27:20	47	27,6	26
0:27:30	47	28,0	26
0:27:40	47	28,5	24
0:27:50	47	28,3	24
0:28:00	47	28,6	26
0:28:10	47	29,1	26
0:28:20	47	28,8	26
0:28:30	47	28,5	88
0:28:40	47	29,5	32
0:28:50	47	29,1	28
0:29:00	48	29,4	30
0:29:10	48	29,4	25
0:29:20	48	29,5	31
0:29:30	49	29,3	27
0:29:40	49	29,6	25
0:29:50	49	29,9	24
0:30:00	50	29,8	25
0:30:10	50	29,8	30
0:30:20	50	29,8	26
0:30:30	50	29,8	25
0:30:40	50	29,9	26
0:30:50	50	29,9	25
0:31:00	50	30,1	26
0:31:10	50	29,7	26
0:31:20	50	30,0	38
0:31:30	50	29,8	31
0:31:40	50	30,1	26
0:31:50	50	30,3	29
0:32:00	50	30,7	33
0:32:10	50	30,3	29
0:32:20	50	29,8	31
0:32:30	50	30,7	30
0:32:40	50	30,2	30
0:32:50	50	29,8	33
0:33:00	50	30,6	34
0:33:10	50	30,1	33
0:33:20	51	30,3	31
0:33:30	51	30,2	31
0:33:40	51	29,7	28
0:33:50	51	29,7	31
0:34:00	52	29,7	30
0:34:10	52	30,0	32
0:34:20	52	30,0	30
0:34:30	52	29,8	28
0:34:40	52	29,8	24
0:34:50	53	29,8	30
0:35:00	53	29,8	32
0:35:10	53	29,9	31
0:35:20	52	30,1	33
0:35:30	52	29,8	28
0:35:40	52	30,0	28
0:35:50	52	29,8	23
0:36:00	52	30,0	28
0:36:10	52	29,8	24
0:36:20	52	29,8	24
0:36:30	52	30,0	23
0:36:40	52	30,3	24
0:36:50	52	30,7	28
0:37:00	52	30,2	28
0:37:10	51	30,8	27
0:37:20	51	30,5	34
0:37:30	51	30,1	31
0:37:40	51	30,7	28
0:37:50	51	30,1	30
0:38:00	52	30,3	30
0:38:10	52	30,4	28
0:38:20	52	30,1	29
0:38:30	52	29,8	29
0:38:40	52	29,8	29
0:38:50	52	29,9	28
0:39:00	53	29,9	28
0:39:10	53	30,0	28
0:39:20	53	29,7	30
0:39:30	53	29,8	28
0:39:40	53	29,9	27
0:39:50	53	30,1	25
0:40:00	53	29,9	27
0:40:10	53	30,0	29
0:40:20	53	29,8	32
0:40:30	52	29,9	29
0:40:40	52	29,8	29
0:40:50	52	30,0	30
0:41:00	52	30,2	28
0:41:10	52	30,5	28
0:41:20	52	29,9	30
0:41:30	52	30,4	26
0:41:40	52	30,0	25
0:41:50	52	30,6	26
0:42:00	52	30,0	25
0:42:10	52	30,5	25
0:42:20	52	30,8	25
0:42:30	52	30,0	24
0:42:40	52	29,9	26
0:42:50	52	30,0	25
0:43:00	52	29,8	32
0:43:10	53	29,8	28
0:43:20	53	29,8	30
0:43:30	53	29,9	27
0:43:40	53	29,9	28
0:43:50	53	29,9	23
0:44:00	53	30,0	22
0:44:10	53	29,7	23
0:44:20	53	29,8	23
0:44:30	53	29,9	24
0:44:40	53	30,0	24
0:44:50	53	29,9	22
0:45:00	53	30,1	22
0:45:10	53	30,0	25
0:45:20	53	30,0	24
0:45:30	52	30,2	24
0:45:40	52	30,5	25
0:45:50	52	30,9	24
0:46:00	52	30,3	26
0:46:10	52	30,8	23
0:46:20	52	30,1	24
0:46:30	52	30,6	24
0:46:40	52	29,9	29
0:46:50	52	30,2	26
0:47:00	52	30,2	23
0:47:10	52	30,2	26
0:47:20	52	29,9	30
0:47:30	53	30,0	28
0:47:40	53	29,9	26
0:47:50	53	29,7	21
0:48:00	53	29,7	23
0:48:10	53	29,8	24
0:48:20	53	29,8	29
0:48:30	53	29,8	22
0:48:40	53	29,9	22
0:48:50	53	30,0	21
0:49:00	53	29,8	22
0:49:10	53	30,0	24
0:49:20	53	29,8	25
0:49:30	53	30,0	24
0:49:40	53	29,9	24
0:49:50	52	30,0	23
0:50:00	52	30,2	22
0:50:10	52	30,4	22
0:50:20	52	30,8	27
0:50:30	52	30,1	27
0:50:40	52	30,5	24
0:50:50	52	29,8	23
0:51:00	52	30,2	22
0:51:10	52	30,6	24
0:51:20	52	30,8	22
0:51:30	52	30,0	22
0:51:40	52	29,9	23
0:51:50	52	30,1	28
0:52:00	53	29,8	26
0:52:10	53	29,8	27
0:52:20	53	29,9	30
0:52:30	53	29,9	27
0:52:40	53	30,0	26
0:52:50	53	29,8	24
0:53:00	53	29,9	27
0:53:10	53	29,8	25
0:53:20	53	29,9	25
0:53:30	53	30,0	24
0:53:40	53	29,9	25
0:53:50	53	30,1	27
0:54:00	53	29,9	24
0:54:10	53	29,8	23
0:54:20	52	29,9	22
0:54:30	52	30,0	26
0:54:40	52	30,2	28
0:54:50	52	30,6	30
0:55:00	52	29,8	23
0:55:10	52	30,2	23
0:55:20	52	30,6	27
0:55:30	52	29,8	28
0:55:40	52	30,1	28
0:55:50	52	30,3	35
0:56:00	52	30,4	37
0:56:10	52	30,3	32
0:56:20	52	30,1	31
0:56:30	53	29,9	29
0:56:40	53	30,0	29
0:56:50	53	29,8	30
0:57:00	53	29,9	23
0:57:10	53	29,8	23
0:57:20	53	29,9	24
0:57:30	53	30,0	24
0:57:40	53	29,8	23
0:57:50	53	30,0	23
0:58:00	53	29,8	23
0:58:10	53	30,0	24
0:58:20	53	29,9	24
0:58:30	53	30,1	23
0:58:40	53	30,0	24
0:58:50	52	30,1	26
0:59:00	52	30,2	24
0:59:10	52	30,4	23
0:59:20	52	30,6	25
0:59:30	52	30,1	21
0:59:40	52	30,4	21
0:59:50	52	30,7	24
1:00:00	52	30,2	25
1:00:10	52	30,5	23
1:00:20	52	30,6	21
1:00:30	52	30,7	21
1:00:40	52	30,6	20
1:00:50	52	30,4	20
1:01:00	52	30,2	21
1:01:10	53	30,0	23
1:01:20	53	29,8	21
1:01:30	53	29,9	21
1:01:40	53	29,8	21
1:01:50	53	29,9	22
1:02:00	53	30,0	22
1:02:10	53	29,9	22
1:02:20	53	30,0	26
1:02:30	53	29,9	25
1:02:40	53	30,0	28
1:02:50	53	29,9	25
1:03:00	53	29,8	24
1:03:10	53	29,9	25
1:03:20	52	29,9	25
1:03:30	52	30,1	25
1:03:40	52	30,2	26
1:03:50	52	30,5	24
1:04:00	52	30,7	24
1:04:10	52	30,1	25
1:04:20	52	30,4	24
1:04:30	52	30,7	25
1:04:40	52	30,1	23
1:04:50	52	30,2	27
1:05:00	52	30,3	29
1:05:10	52	30,3	26
1:05:20	52	30,2	28
1:05:30	52	30,0	24
1:05:40	52	29,8	23
1:05:50	53	30,0	25
1:06:00	53	29,9	23
1:06:10	53	30,0	23
1:06:20	53	29,9	25
1:06:30	53	30,1	25
1:06:40	53	29,9	26
1:06:50	53	29,8	30
1:07:00	53	30,0	25
1:07:10	53	29,9	26
1:07:20	53	29,8	25
1:07:30	53	30,2	26
1:07:40	53	30,1	24
1:07:50	52	30,1	23
1:08:00	52	30,1	28
1:08:10	52	30,2	28
1:08:20	52	30,4	24
1:08:30	52	30,6	23
1:08:40	52	30,8	23
1:08:50	52	30,3	23
1:09:00	52	30,6	23
1:09:10	52	30,9	23
1:09:20	52	30,2	21
1:09:30	52	30,4	21
1:09:40	52	30,5	23
1:09:50	52	30,5	24
1:10:00	52	30,3	27
1:10:10	52	30,2	23
1:10:20	52	30,0	25
1:10:30	53	29,8	26
1:10:40	53	29,8	26
1:10:50	53	29,9	26
1:11:00	53	29,8	26
1:11:10	53	29,8	30
1:11:20	53	30,0	28
1:11:30	53	29,9	26
1:11:40	53	29,8	25
1:11:50	53	30,1	24
1:12:00	53	30,0	24
1:12:10	53	29,9	25
1:12:20	53	29,9	25
1:12:30	53	29,8	26
1:12:40	52	29,9	23
1:12:50	52	30,0	28
1:13:00	52	30,1	23
1:13:10	52	30,3	24
1:13:20	52	30,5	24
1:13:30	52	30,7	27
1:13:40	52	29,8	24
1:13:50	52	30,1	24
1:14:00	52	30,4	25
1:14:10	52	30,6	26
1:14:20	52	30,7	27
1:14:30	52	30,7	26
1:14:40	52	30,7	22
1:14:50	52	30,6	23
1:15:00	52	30,4	27
1:15:10	52	30,2	23
1:15:20	53	30,1	26
1:15:30	53	29,9	23
1:15:40	53	29,8	23
1:15:50	53	29,9	27
1:16:00	53	29,8	23
1:16:10	53	30,0	25
1:16:20	53	29,9	25
1:16:30	53	29,8	28
1:16:40	53	30,0	24
1:16:50	53	29,9	22
1:17:00	53	29,8	22
1:17:10	53	30,0	25
1:17:20	53	30,0	24
1:17:30	52	30,0	30
1:17:40	52	30,1	26
1:17:50	52	30,2	23
1:18:00	52	30,4	26
1:18:10	52	30,6	24
1:18:20	52	30,8	22
1:18:30	52	30,1	23
1:18:40	52	30,3	23
1:18:50	52	30,5	22
1:19:00	52	30,6	23
1:19:10	52	30,7	23
1:19:20	52	30,7	29
1:19:30	52	30,6	27
1:19:40	52	30,5	25
1:19:50	52	30,3	27
1:20:00	52	30,2	25
1:20:10	52	30,1	27
1:20:20	53	29,9	21
1:20:30	53	29,8	20
1:20:40	53	30,1	21
1:20:50	53	30,0	21
1:21:00	53	29,9	23
1:21:10	53	29,8	26
1:21:20	52	30,0	24
1:21:30	52	29,9	23
1:21:40	52	29,8	27
1:21:50	52	29,8	24
1:22:00	52	29,9	22
1:22:10	52	30,0	21
1:22:20	52	30,1	21
1:22:30	52	30,2	28
1:22:40	52	30,4	26
1:22:50	52	30,6	25
1:23:00	52	30,7	23
1:23:10	52	30,2	23
1:23:20	52	30,3	21
1:23:30	52	30,5	23
1:23:40	52	30,6	22
1:23:50	52	30,6	25
1:24:00	52	30,6	26
1:24:10	52	30,5	25
1:24:20	52	30,3	26
1:24:30	52	30,2	25
1:24:40	52	30,1	25
1:24:50	52	30,0	24
1:25:00	52	29,8	22
1:25:10	52	29,8	24
1:25:20	52	29,9	23
1:25:30	52	29,8	23
1:25:40	52	29,8	22
1:25:50	52	30,0	21
1:26:00	52	29,9	22
1:26:10	52	29,8	24
1:26:20	52	30,1	25
1:26:30	52	30,0	24
1:26:40	52	29,9	24
1:26:50	52	29,9	30
1:27:00	52	30,0	25
1:27:10	52	30,1	24
1:27:20	52	30,2	29
1:27:30	52	30,4	31
1:27:40	52	30,6	30
1:27:50	52	30,8	29
1:28:00	52	30,1	25
1:28:10	52	30,2	28
1:28:20	52	30,3	29
1:28:30	52	30,4	29
1:28:40	52	30,4	40
1:28:50	52	30,3	30
1:29:00	52	30,2	29
1:29:10	52	30,1	25
1:29:20	52	29,9	23
1:29:30	52	29,8	32
1:29:40	52	30,0	29
1:29:50	52	29,9	31
1:30:00	52	29,8	24
1:30:10	52	30,0	31
1:30:20	52	30,0	28
1:30:30	52	29,9	30
1:30:40	52	29,8	31
1:30:50	52	30,0	28
1:31:00	52	29,9	29
1:31:10	52	29,9	30
1:31:20	52	29,8	25
1:31:30	52	30,1	28
1:31:40	52	30,1	29
1:31:50	52	30,1	26
1:32:00	52	30,2	26
1:32:10	52	30,3	31
1:32:20	52	30,4	28
1:32:30	52	30,5	25
1:32:40	52	30,7	23
1:32:50	52	30,8	21
1:33:00	52	30,0	20
1:33:10	52	30,1	26
1:33:20	52	30,2	22
1:33:30	52	30,2	24
1:33:40	52	30,2	26
1:33:50	52	30,1	33
1:34:00	52	30,0	31
1:34:10	52	29,9	27
1:34:20	52	29,8	25
1:34:30	52	29,9	27
1:34:40	52	29,8	28
1:34:50	52	30,1	25
1:35:00	52	30,0	26
1:35:10	52	29,9	24
1:35:20	52	29,8	28
1:35:30	52	29,8	28
1:35:40	52	29,9	22
1:35:50	52	29,8	23
1:36:00	52	29,8	21
1:36:10	52	29,8	24
1:36:20	52	29,8	22
1:36:30	52	29,9	21
1:36:40	52	29,9	24
1:36:50	52	30,0	26
1:37:00	52	30,1	29
1:37:10	52	30,2	27
1:37:20	52	30,3	30
1:37:30	52	30,5	27
1:37:40	52	30,6	26
1:37:50	52	30,7	23
1:38:00	52	30,8	25
1:38:10	52	30,8	24
1:38:20	52	30,8	24
1:38:30	52	30,7	25
1:38:40	52	30,7	23
1:38:50	52	30,6	25
1:39:00	52	30,5	25
1:39:10	52	30,4	28
1:39:20	52	30,3	25
1:39:30	52	30,2	24
1:39:40	52	30,2	24
1:39:50	52	30,1	30
1:40:00	52	30,0	29
1:40:10	52	30,0	24
1:40:20	52	29,9	29
1:40:30	52	29,9	26
1:40:40	52	29,8	27
1:40:50	52	30,0	26
1:41:00	52	30,0	26
1:41:10	52	30,0	27
1:41:20	52	30,0	26
1:41:30	52	30,1	24
1:41:40	52	30,2	27
1:41:50	52	30,3	27
1:42:00	52	30,4	25
1:42:10	52	30,5	25
1:42:20	52	30,6	26
1:42:30	52	30,7	26
1:42:40	52	30,7	28
1:42:50	52	30,8	29
1:43:00	52	30,7	27
1:43:10	52	30,7	26
1:43:20	52	30,6	24
1:43:30	52	30,5	27
1:43:40	52	30,4	26
1:43:50	52	30,3	26
1:44:00	52	30,3	27
1:44:10	52	30,2	24
1:44:20	52	30,1	23
1:44:30	52	30,1	24
1:44:40	52	30,0	25
1:44:50	52	30,0	32
1:45:00	52	29,9	35
1:45:10	52	29,9	29
1:45:20	52	29,8	33
1:45:30	51	29,8	33
1:45:40	51	29,9	29
1:45:50	51	29,9	29
1:46:00	51	30,0	30
1:46:10	51	30,1	31
1:46:20	51	30,3	32
1:46:30	51	30,4	29
1:46:40	51	30,5	27
1:46:50	51	30,6	32
1:47:00	51	30,6	31
1:47:10	51	30,6	24
1:47:20	51	30,6	22
1:47:30	51	30,5	25
1:47:40	51	30,4	25
1:47:50	51	30,3	26
1:48:00	51	30,2	24
1:48:10	51	30,2	24
1:48:20	51	30,1	25
1:48:30	51	30,0	32
1:48:40	51	30,0	32
1:48:50	51	29,9	25
1:49:00	51	29,9	23
1:49:10	51	29,8	31
1:49:20	51	29,8	24
1:49:30	51	30,0	24
1:49:40	51	30,0	23
1:49:50	51	30,0	24
1:50:00	51	30,0	27
1:50:10	51	30,1	29
1:50:20	51	30,2	27
1:50:30	51	30,3	31
1:50:40	51	30,4	31
1:50:50	51	30,5	29
1:51:00	51	30,6	34
1:51:10	51	30,7	31
1:51:20	51	30,7	36
1:51:30	51	30,8	32
1:51:40	51	30,8	31
1:51:50	51	30,7	36
1:52:00	51	30,6	27
1:52:10	51	30,6	30
1:52:20	51	30,5	31
1:52:30	51	30,4	31
1:52:40	51	30,3	31
1:52:50	51	30,3	32
1:53:00	51	30,2	31
1:53:10	51	30,2	23
1:53:20	51	30,1	23
1:53:30	51	30,1	26
1:53:40	51	30,0	26
1:53:50	51	30,0	32
1:54:00	51	29,9	26
1:54:10	51	29,9	27
1:54:20	51	29,9	25
1:54:30	51	29,9	24
1:54:40	51	30,0	28
1:54:50	51	30,1	27
1:55:00	51	30,2	35
1:55:10	51	30,3	25
1:55:20	51	30,4	24
1:55:30	51	30,5	23
1:55:40	51	30,6	25
1:55:50	51	30,7	26
1:56:00	51	30,7	25
1:56:10	51	30,7	23
1:56:20	51	30,7	29
1:56:30	51	30,6	31
1:56:40	51	30,5	26
1:56:50	51	30,4	33
1:57:00	51	30,4	33
1:57:10	51	30,3	32
1:57:20	51	30,2	35
1:57:30	51	30,2	33
1:57:40	51	30,1	27
1:57:50	51	30,1	30
1:58:00	51	30,0	33
1:58:10	51	30,0	36
1:58:20	51	29,9	25
1:58:30	51	29,9	34
1:58:40	51	29,8	27
1:58:50	51	29,8	31
1:59:00	51	29,9	38
1:59:10	51	29,9	30
1:59:20	51	29,9	28
1:59:30	51	30,0	31
1:59:40	51	30,1	30
1:59:50	51	30,2	30
2:00:00	51	30,3	29
2:00:10	51	30,4	29
2:00:20	51	30,5	28
2:00:30	51	30,6	30
2:00:40	51	30,6	27
2:00:50	51	30,6	29
2:01:00	51	30,6	29
2:01:10	51	30,5	29
2:01:20	51	30,4	27
2:01:30	51	30,3	29
2:01:40	51	30,3	25
2:01:50	51	30,2	24
2:02:00	51	30,1	31
2:02:10	51	30,1	30
2:02:20	51	30,0	29
2:02:30	51	30,0	28
2:02:40	51	29,9	30
2:02:50	51	29,9	32
2:03:00	51	29,8	30
2:03:10	51	29,8	30
2:03:20	51	30,0	30
2:03:30	51	30,0	28
2:03:40	51	30,0	29
2:03:50	51	30,0	26
2:04:00	51	30,1	29
2:04:10	51	30,2	31
2:04:20	51	30,2	29
2:04:30	51	30,3	38
2:04:40	51	30,4	24
2:04:50	51	30,5	29
2:05:00	51	30,6	23
2:05:10	51	30,6	31
2:05:20	51	30,7	29
2:05:30	51	30,6	25
2:05:40	51	30,6	24
2:05:50	51	30,5	22
2:06:00	51	30,4	32
2:06:10	51	30,4	22
2:06:20	51	30,3	24
2:06:30	51	30,2	25
2:06:40	51	30,2	26
2:06:50	51	30,1	26
2:07:00	51	30,1	31
2:07:10	51	30,0	25
2:07:20	51	30,0	31
2:07:30	51	30,0	27
2:07:40	51	29,9	30
2:07:50	51	29,9	30
2:08:00	51	29,9	32
2:08:10	51	29,8	26
2:08:20	51	29,9	26
2:08:30	51	30,0	26
2:08:40	51	30,1	28
2:08:50	51	30,2	25
2:09:00	51	30,3	24
2:09:10	51	30,5	28
2:09:20	51	30,5	25
2:09:30	51	30,6	25
2:09:40	51	30,6	27
2:09:50	51	30,6	24
2:10:00	51	30,6	24
2:10:10	51	30,6	23
2:10:20	51	30,5	26
2:10:30	51	30,4	28
2:10:40	51	30,3	25
2:10:50	51	30,3	24
2:11:00	51	30,2	29
2:11:10	51	30,2	42
2:11:20	51	30,1	28
2:11:30	51	30,1	33
2:11:40	51	30,0	35
2:11:50	51	30,0	36
2:12:00	51	29,9	34
2:12:10	51	29,9	35
2:12:20	51	29,8	36
2:12:30	51	29,9	38
2:12:40	51	29,9	37
2:12:50	51	29,9	29
2:13:00	51	30,0	30
2:13:10	51	30,1	31
2:13:20	51	30,2	35
2:13:30	51	30,3	38
2:13:40	51	30,4	38
2:13:50	51	30,5	29
2:14:00	51	30,5	32
2:14:10	51	30,5	31
2:14:20	51	30,5	28
2:14:30	51	30,5	34
2:14:40	51	30,4	31
2:14:50	51	30,4	27
2:15:00	51	30,3	29
2:15:10	51	30,2	53
2:15:20	51	30,2	26
2:15:30	51	30,1	27
2:15:40	51	30,1	23
2:15:50	51	30,0	23
2:16:00	51	30,0	33
2:16:10	51	29,9	24
2:16:20	51	29,9	22
2:16:30	51	29,9	29
2:16:40	51	29,8	28
2:16:50	51	29,9	22
2:17:00	51	29,9	28
2:17:10	51	30,0	28
2:17:20	51	30,0	24
2:17:30	51	30,1	22
2:17:40	51	30,3	21
2:17:50	51	30,3	24
2:18:00	51	30,4	37
2:18:10	51	30,5	31
2:18:20	51	30,6	29
2:18:30	51	30,6	30
2:18:40	51	30,6	28
2:18:50	51	30,5	25
2:19:00	51	30,5	24
2:19:10	51	30,4	26
2:19:20	51	30,3	24
2:19:30	51	30,3	25
2:19:40	51	30,2	24
2:19:50	51	30,1	24
2:20:00	51	30,1	25
2:20:10	51	30,0	22
2:20:20	51	30,0	21
2:20:30	51	29,9	23
2:20:40	51	29,9	22
2:20:50	51	29,9	24
2:21:00	51	29,8	27
2:21:10	51	29,8	27
2:21:20	51	29,9	28
2:21:30	51	30,0	30
2:21:40	51	30,1	29
2:21:50	51	30,1	31
2:22:00	51	30,2	32
2:22:10	51	30,3	29
2:22:20	51	30,4	27
2:22:30	51	30,5	29
2:22:40	51	30,6	27
2:22:50	51	30,6	25
2:23:00	51	30,6	29
2:23:10	51	30,6	25
2:23:20	51	30,5	27
2:23:30	51	30,5	25
2:23:40	51	30,4	26
2:23:50	51	30,3	34
2:24:00	51	30,2	28
2:24:10	51	30,2	30
2:24:20	51	30,1	26
2:24:30	51	30,1	27
2:24:40	51	30,0	28
2:24:50	51	30,0	28
2:25:00	51	29,9	26
2:25:10	51	29,9	23
2:25:20	51	29,9	47
2:25:30	51	29,9	26
2:25:40	51	29,9	27
2:25:50	51	29,9	31
2:26:00	51	30,0	27
2:26:10	51	30,1	31
2:26:20	51	30,2	24
2:26:30	51	30,2	30
2:26:40	51	30,3	32
2:26:50	51	30,4	28
2:27:00	51	30,5	31
2:27:10	51	30,6	32
2:27:20	51	30,6	28
2:27:30	51	30,6	29
2:27:40	51	30,5	37
2:27:50	51	30,4	28
2:28:00	51	30,3	26
2:28:10	51	30,3	27
2:28:20	51	30,2	26
2:28:30	51	30,2	25
2:28:40	51	30,1	33
2:28:50	51	30,1	31
2:29:00	51	30,0	31
2:29:10	51	29,9	32
2:29:20	51	29,9	31
2:29:30	51	29,9	30
2:29:40	51	29,8	29
2:29:50	51	29,8	38
2:30:00	51	29,8	30
2:30:10	51	29,9	42
2:30:20	51	29,9	33
2:30:30	51	30,0	30
2:30:40	51	30,0	31
2:30:50	51	30,1	29
2:31:00	51	30,2	31
2:31:10	51	30,4	38
2:31:20	51	30,5	31
2:31:30	51	30,5	29
2:31:40	51	30,6	33
2:31:50	51	30,6	29
2:32:00	51	30,6	27
2:32:10	51	30,6	26
2:32:20	51	30,5	23
2:32:30	51	30,4	24
2:32:40	51	30,3	26
2:32:50	51	30,3	25
2:33:00	51	30,2	24
2:33:10	51	30,2	23
2:33:20	51	30,1	28
2:33:30	51	30,0	27
2:33:40	51	30,0	27
2:33:50	51	30,0	30
2:34:00	51	29,9	24
2:34:10	51	29,9	28
2:34:20	51	29,8	29
2:34:30	51	29,8	29
2:34:40	51	29,8	29
2:34:50	51	29,9	33
2:35:00	51	29,9	29
2:35:10	51	30,0	23
2:35:20	51	30,1	24
2:35:30	51	30,2	23
2:35:40	51	30,3	27
2:35:50	51	30,4	27
2:36:00	51	30,5	25
2:36:10	51	30,6	23
2:36:20	51	30,6	30
2:36:30	51	30,6	25
2:36:40	51	30,5	42
2:36:50	51	30,5	27
2:37:00	51	30,4	28
2:37:10	51	30,3	24
2:37:20	51	30,3	25
2:37:30	51	30,2	24
2:37:40	51	30,1	24
2:37:50	51	30,1	33
2:38:00	51	30,0	34
2:38:10	51	30,0	32
2:38:20	51	29,9	32
2:38:30	51	29,9	30
2:38:40	51	29,9	23
2:38:50	51	29,8	30
2:39:00	51	29,9	32
2:39:10	51	29,9	27
2:39:20	51	29,9	29
2:39:30	51	30,0	27
2:39:40	51	30,1	32
2:39:50	51	30,2	33
2:40:00	51	30,3	28
2:40:10	51	30,4	26
2:40:20	51	30,5	39
2:40:30	51	30,6	29
2:40:40	51	30,6	26
2:40:50	51	30,7	30
2:41:00	51	30,6	29
2:41:10	51	30,6	33
2:41:20	51	30,5	29
2:41:30	51	30,4	33
2:41:40	51	30,4	45
2:41:50	51	30,3	34
2:42:00	51	30,3	30
2:42:10	51	30,2	29
2:42:20	51	30,1	31
2:42:30	51	30,1	29
2:42:40	51	30,0	26
2:42:50	51	30,0	26
2:43:00	51	30,0	28
2:43:10	51	29,9	29
2:43:20	51	29,9	26
2:43:30	51	29,9	28
2:43:40	51	29,9	32
2:43:50	51	29,9	30
2:44:00	51	30,0	35
2:44:10	51	30,1	26
2:44:20	51	30,2	24
2:44:30	51	30,3	31
2:44:40	51	30,4	32
2:44:50	51	30,5	30
2:45:00	51	30,6	30
2:45:10	51	30,7	33
2:45:20	51	30,7	29
2:45:30	51	30,6	24
2:45:40	51	30,6	28
2:45:50	51	30,5	29
2:46:00	51	30,4	31
2:46:10	51	30,3	30
2:46:20	51	30,3	32
2:46:30	51	30,2	26
2:46:40	51	30,2	32
2:46:50	51	30,1	31
2:47:00	51	30,1	32
2:47:10	51	30,0	28
2:47:20	51	30,0	31
2:47:30	51	29,9	29
2:47:40	51	29,9	28
2:47:50	51	29,9	28
2:48:00	51	29,9	28
2:48:10	51	29,9	41
2:48:20	51	29,9	35
2:48:30	51	30,0	28
2:48:40	51	30,1	33
2:48:50	51	30,2	29
2:49:00	51	30,3	40
2:49:10	51	30,4	36
2:49:20	51	30,5	31
2:49:30	51	30,6	29
2:49:40	51	30,6	27
2:49:50	51	30,6	30
2:50:00	51	30,6	33
2:50:10	51	30,6	33
2:50:20	51	30,5	32
2:50:30	51	30,4	31
2:50:40	51	30,3	31
2:50:50	51	30,3	31
2:51:00	51	30,2	35
2:51:10	51	30,1	32
2:51:20	51	30,1	34
2:51:30	51	30,1	31
2:51:40	51	30,0	30
2:51:50	51	30,0	30
2:52:00	51	29,9	28
2:52:10	51	29,9	27
2:52:20	51	29,8	27
2:52:30	51	29,8	45
2:52:40	51	29,8	31
2:52:50	51	29,9	32
2:53:00	51	29,9	31
2:53:10	51	30,0	31
2:53:20	51	30,1	30
2:53:30	51	30,2	36
2:53:40	51	30,3	31
2:53:50	51	30,4	44
2:54:00	51	30,5	30
2:54:10	51	30,5	30
2:54:20	51	30,6	42
2:54:30	51	30,6	32
2:54:40	51	30,5	29
2:54:50	51	30,4	31
2:55:00	51	30,4	32
2:55:10	51	30,3	28
2:55:20	51	30,2	33
2:55:30	51	30,2	33
2:55:40	51	30,1	34
2:55:50	51	30,1	37
2:56:00	51	30,0	38
2:56:10	51	30,0	34
2:56:20	51	29,9	34
2:56:30	51	29,9	37
2:56:40	51	29,8	37
2:56:50	51	29,9	39
2:57:00	51	29,9	39
2:57:10	51	29,9	40
2:57:20	51	29,9	39
2:57:30	51	30,0	50
2:57:40	51	30,1	29
2:57:50	51	30,2	29
2:58:00	51	30,3	26
2:58:10	51	30,4	32
2:58:20	51	30,5	27
2:58:30	50	30,5	24
2:58:40	51	30,6	30
2:58:50	51	30,6	26
2:59:00	51	30,6	32
2:59:10	51	30,5	27
2:59:20	51	30,5	28
2:59:30	51	30,4	26
2:59:40	51	30,3	24
2:59:50	51	30,3	29
3:00:00	51	30,2	31
3:00:10	51	30,1	24
3:00:20	51	30,1	28
3:00:30	51	30,0	31
3:00:40	51	30,0	29
3:00:50	51	29,9	29
3:01:00	51	29,9	29
3:01:10	51	29,9	25
3:01:20	51	29,8	25
3:01:30	51	29,8	25
3:01:40	51	29,9	25
3:01:50	51	29,9	25
3:02:00	51	30,0	25
3:02:10	51	30,1	24
3:02:20	51	30,2	29
3:02:30	51	30,3	23
3:02:40	50	30,4	24
3:02:50	50	30,5	25
3:03:00	51	30,5	24
3:03:10	51	30,6	22
3:03:20	51	30,6	22
3:03:30	51	30,6	22
3:03:40	51	30,5	22
3:03:50	51	30,4	23
3:04:00	51	30,4	23
3:04:10	51	30,3	23
3:04:20	51	30,2	22
3:04:30	51	30,2	30
3:04:40	51	30,1	28
3:04:50	51	30,1	30
3:05:00	51	30,0	27
3:05:10	51	30,0	24
3:05:20	51	29,9	33
3:05:30	51	29,9	25
3:05:40	51	29,8	26
3:05:50	51	29,8	23
3:06:00	51	29,8	23
3:06:10	51	29,9	25
3:06:20	51	29,9	25
3:06:30	51	30,0	28
3:06:40	51	30,1	31
3:06:50	51	30,2	25
3:07:00	51	30,3	24
3:07:10	51	30,3	27
3:07:20	51	30,4	31
3:07:30	51	30,5	29
3:07:40	51	30,5	27
3:07:50	51	30,6	31
3:08:00	51	30,5	28
3:08:10	51	30,5	28
3:08:20	51	30,4	24
3:08:30	51	30,3	24
3:08:40	51	30,3	22
3:08:50	51	30,2	30
3:09:00	51	30,1	31
3:09:10	51	30,1	28
3:09:20	51	30,0	28
3:09:30	51	30,0	31
3:09:40	51	29,9	29
3:09:50	51	29,9	31
3:10:00	51	29,9	29
3:10:10	51	29,8	28
3:10:20	51	29,8	28
3:10:30	51	29,9	29
3:10:40	51	29,9	29
3:10:50	51	30,0	27
3:11:00	51	30,0	31
3:11:10	51	30,1	27
3:11:20	51	30,2	26
3:11:30	51	30,3	27
3:11:40	51	30,4	28
3:11:50	51	30,5	29
3:12:00	51	30,5	27
3:12:10	51	30,6	30
3:12:20	51	30,6	28
3:12:30	51	30,6	27
3:12:40	51	30,5	27
3:12:50	51	30,4	27
3:13:00	51	30,4	27
3:13:10	51	30,3	25
3:13:20	51	30,2	30
3:13:30	51	30,2	30
3:13:40	51	30,1	35
3:13:50	51	30,1	29
3:14:00	51	30,0	31
3:14:10	51	30,0	30
3:14:20	51	29,9	27
3:14:30	51	29,9	28
3:14:40	51	29,8	33
3:14:50	51	29,8	33
3:15:00	51	29,8	30
3:15:10	51	29,9	34
3:15:20	51	30,0	29
3:15:30	51	30,1	32
3:15:40	51	30,2	28
3:15:50	51	30,3	36
3:16:00	51	30,4	30
3:16:10	51	30,5	31
3:16:20	51	30,6	27
3:16:30	51	30,7	27
3:16:40	51	30,7	28
3:16:50	51	30,7	27
3:17:00	51	30,6	27
3:17:10	51	30,5	26
3:17:20	51	30,4	26
3:17:30	51	30,3	26
3:17:40	51	30,3	25
3:17:50	51	30,2	24
3:18:00	51	30,2	29
3:18:10	51	30,1	26
3:18:20	51	30,0	27
3:18:30	51	30,0	27
3:18:40	51	29,9	32
3:18:50	51	29,9	28
3:19:00	51	29,9	26
3:19:10	51	29,8	24
3:19:20	51	29,9	26
3:19:30	51	29,9	27
3:19:40	51	29,9	30
3:19:50	51	30,0	26
3:20:00	51	30,1	23
3:20:10	51	30,2	22
3:20:20	51	30,3	22
3:20:30	51	30,4	21
3:20:40	51	30,5	28
3:20:50	51	30,6	29
3:21:00	51	30,6	25
3:21:10	51	30,7	21
3:21:20	51	30,7	21
3:21:30	51	30,7	21
3:21:40	51	30,6	20
3:21:50	51	30,5	20
3:22:00	51	30,4	25
3:22:10	51	30,4	19
3:22:20	51	30,3	19
3:22:30	51	30,2	20
3:22:40	51	30,2	21
3:22:50	51	30,1	21
3:23:00	51	30,1	21
3:23:10	51	30,0	21
3:23:20	51	30,0	23
3:23:30	51	29,9	22
3:23:40	51	29,9	22
3:23:50	51	29,9	22
3:24:00	51	29,9	26
3:24:10	51	29,9	22
3:24:20	51	30,0	22
3:24:30	51	30,1	23
3:24:40	51	30,2	26
3:24:50	51	30,3	25
3:25:00	51	30,4	25
3:25:10	51	30,5	25
3:25:20	51	30,6	24
3:25:30	51	30,6	24
3:25:40	51	30,6	23
3:25:50	51	30,6	23
3:26:00	51	30,6	23
3:26:10	51	30,5	22
3:26:20	51	30,4	23
3:26:30	51	30,4	26
3:26:40	51	30,3	30
3:26:50	51	30,2	28
3:27:00	51	30,2	20
3:27:10	51	30,1	25
3:27:20	51	30,1	23
3:27:30	51	30,0	22
3:27:40	51	30,0	22
3:27:50	51	29,9	23
3:28:00	51	29,9	21
3:28:10	51	29,9	19
3:28:20	51	29,9	19
3:28:30	51	29,9	19
3:28:40	51	30,0	25
3:28:50	51	30,1	29
3:29:00	51	30,2	25
3:29:10	51	30,3	27
3:29:20	51	30,4	30
3:29:30	51	30,4	28
3:29:40	51	30,5	25
3:29:50	51	30,6	29
3:30:00	51	30,6	28
3:30:10	51	30,6	27
3:30:20	51	30,5	27
3:30:30	51	30,5	27
3:30:40	51	30,4	26
3:30:50	51	30,3	26
3:31:00	51	30,3	25
3:31:10	51	30,2	25
3:31:20	51	30,1	24
3:31:30	51	30,1	23
3:31:40	51	30,0	26
3:31:50	51	30,0	25
3:32:00	51	29,9	28
3:32:10	51	29,9	25
3:32:20	51	29,8	23
3:32:30	51	29,9	22
3:32:40	51	29,9	22
3:32:50	51	29,9	22
3:33:00	51	30,0	21
3:33:10	51	30,1	22
3:33:20	51	30,2	24
3:33:30	51	30,3	21
3:33:40	51	30,4	19
3:33:50	51	30,5	19
3:34:00	51	30,6	19
3:34:10	51	30,6	19
3:34:20	51	30,7	20
3:34:30	51	30,6	19
3:34:40	51	30,5	19
3:34:50	51	30,4	18
3:35:00	51	30,4	18
3:35:10	51	30,3	19
3:35:20	51	30,2	18
3:35:30	51	30,2	18
3:35:40	51	30,1	18
3:35:50	51	30,1	18
3:36:00	51	30,0	19
3:36:10	51	30,0	19
3:36:20	51	29,9	18
3:36:30	51	29,9	18
3:36:40	51	29,8	18
3:36:50	51	29,8	19
3:37:00	51	29,8	18
3:37:10	51	29,9	18
3:37:20	51	30,0	18
3:37:30	51	30,1	18
3:37:40	51	30,1	19
3:37:50	51	30,3	18
3:38:00	51	30,3	18
3:38:10	51	30,4	18
3:38:20	51	30,5	18
3:38:30	51	30,5	18
3:38:40	51	30,5	18
3:38:50	51	30,5	18
3:39:00	51	30,4	18
3:39:10	51	30,4	19
3:39:20	51	30,3	18
3:39:30	51	30,2	20
3:39:40	51	30,2	19
3:39:50	51	30,1	21
3:40:00	51	30,0	19
3:40:10	51	30,0	19
3:40:20	51	29,9	19
3:40:30	51	29,9	19
3:40:40	51	29,8	19
3:40:50	51	29,8	19
3:41:00	51	30,0	19
3:41:10	51	30,0	19
3:41:20	51	30,0	19
3:41:30	51	30,1	19
3:41:40	51	30,2	19
3:41:50	51	30,2	19
3:42:00	51	30,3	19
3:42:10	51	30,4	20
3:42:20	51	30,5	23
3:42:30	51	30,6	22
3:42:40	51	30,7	21
3:42:50	51	30,8	19
3:43:00	51	30,8	19
3:43:10	51	30,7	21
3:43:20	51	30,7	20
3:43:30	51	30,6	20
3:43:40	51	30,5	20
3:43:50	51	30,4	20
3:44:00	51	30,3	22
3:44:10	51	30,3	22
3:44:20	51	30,2	27
3:44:30	51	30,2	27
3:44:40	51	30,1	32
3:44:50	51	30,1	28
3:45:00	51	30,0	27
3:45:10	51	30,0	25
3:45:20	51	29,9	25
3:45:30	51	29,9	27
3:45:40	51	29,9	28
3:45:50	51	30,0	32
3:46:00	51	30,1	31
3:46:10	51	30,1	31
3:46:20	51	30,2	35
3:46:30	51	30,3	31
3:46:40	51	30,5	38
3:46:50	51	30,6	38
3:47:00	51	30,7	30
3:47:10	51	30,8	29
3:47:20	51	30,8	31
3:47:30	51	30,7	25
3:47:40	51	30,7	25
3:47:50	51	30,6	31
3:48:00	51	30,5	28
3:48:10	51	30,4	26
3:48:20	51	30,4	25
3:48:30	51	30,3	25
3:48:40	51	30,2	30
3:48:50	51	30,2	29
3:49:00	51	30,1	29
3:49:10	51	30,1	26
3:49:20	51	30,0	27
3:49:30	51	30,0	26
3:49:40	51	29,9	33
3:49:50	51	29,9	28
3:50:00	51	29,9	27
3:50:10	51	29,9	32
3:50:20	51	30,0	29
3:50:30	51	30,1	29
3:50:40	51	30,2	26
3:50:50	51	30,3	27
3:51:00	51	30,4	28
3:51:10	51	30,6	27
3:51:20	51	30,6	30
3:51:30	51	30,7	29
3:51:40	51	30,7	30
3:51:50	51	30,7	24
3:52:00	51	30,6	24
3:52:10	51	30,5	24
3:52:20	51	30,5	27
3:52:30	51	30,4	31
3:52:40	51	30,3	30
3:52:50	51	30,2	28
3:53:00	51	30,2	33
3:53:10	51	30,1	32
3:53:20	51	30,1	28
3:53:30	51	30,0	28
3:53:40	51	30,0	28
3:53:50	51	29,9	28
3:54:00	51	29,9	28
3:54:10	51	29,9	27
3:54:20	51	29,9	27
3:54:30	51	29,9	27
3:54:40	51	30,0	28
3:54:50	51	30,1	30
3:55:00	51	30,2	40
3:55:10	51	30,3	33
3:55:20	51	30,4	28
3:55:30	51	30,5	28
3:55:40	51	30,6	27
3:55:50	51	30,7	27
3:56:00	51	30,7	25
3:56:10	51	30,7	25
3:56:20	51	30,7	25
3:56:30	51	30,6	25
3:56:40	51	30,5	28
3:56:50	51	30,4	28
3:57:00	51	30,3	30
3:57:10	51	30,3	30
3:57:20	51	30,2	32
3:57:30	51	30,1	29
3:57:40	51	30,1	33
3:57:50	51	30,0	33
3:58:00	51	30,0	33
3:58:10	51	29,9	32
3:58:20	51	29,9	32
3:58:30	51	29,9	32
3:58:40	51	29,8	27
3:58:50	51	29,9	27
3:59:00	51	29,9	42
3:59:10	51	30,0	31
3:59:20	51	30,1	32
3:59:30	51	30,2	27
3:59:40	51	30,3	26
3:59:50	51	30,4	27
4:00:00	51	30,5	24
4:00:10	51	30,6	34
4:00:20	51	30,7	31
4:00:30	51	30,7	28
4:00:40	51	30,7	25
4:00:50	51	30,6	26
4:01:00	51	30,5	27
4:01:10	51	30,4	28
4:01:20	51	30,3	32
4:01:30	51	30,3	25
4:01:40	51	30,2	25
4:01:50	51	30,1	29
4:02:00	51	30,1	28
4:02:10	51	30,0	29
4:02:20	51	30,0	30
4:02:30	51	29,9	28
4:02:40	51	29,9	27
4:02:50	51	29,9	27
4:03:00	51	29,8	26
4:03:10	51	29,9	26
4:03:20	51	29,9	26
4:03:30	51	30,0	25
4:03:40	51	30,1	25
4:03:50	51	30,2	24
4:04:00	51	30,3	26
4:04:10	51	30,4	24
4:04:20	51	30,5	25
4:04:30	51	30,6	23
4:04:40	51	30,6	23
4:04:50	51	30,6	25
4:05:00	51	30,6	24
4:05:10	51	30,5	30
4:05:20	51	30,4	25
4:05:30	51	30,4	29
4:05:40	51	30,3	29
4:05:50	51	30,2	29
4:06:00	51	30,2	27
4:06:10	51	30,1	24
4:06:20	51	30,0	25
4:06:30	51	30,0	27
4:06:40	51	29,9	36
4:06:50	51	29,9	28
4:07:00	51	29,8	28
4:07:10	51	29,8	26
4:07:20	51	29,8	24
4:07:30	51	29,9	24
4:07:40	51	29,9	28
4:07:50	51	30,0	25
4:08:00	51	30,1	25
4:08:10	51	30,2	26
4:08:20	51	30,4	25
4:08:30	51	30,5	25
4:08:40	51	30,6	26
4:08:50	51	30,6	26
4:09:00	51	30,7	25
4:09:10	51	30,7	24
4:09:20	51	30,6	24
4:09:30	51	30,5	22
4:09:40	51	30,5	22
4:09:50	51	30,4	23
4:10:00	51	30,3	22
4:10:10	51	30,2	22
4:10:20	51	30,2	22
4:10:30	51	30,1	22
4:10:40	51	30,1	22
4:10:50	51	30,0	21
4:11:00	51	29,9	24
4:11:10	51	29,9	25
4:11:20	51	29,9	24
4:11:30	51	29,8	24
4:11:40	51	29,8	25
4:11:50	51	29,9	25
4:12:00	51	29,9	25
4:12:10	51	30,0	26
4:12:20	51	30,2	26
4:12:30	51	30,3	29
4:12:40	51	30,4	26
4:12:50	51	30,5	24
4:13:00	51	30,6	25
4:13:10	51	30,7	24
4:13:20	51	30,7	24
4:13:30	51	30,7	23
4:13:40	51	30,6	23
4:13:50	51	30,5	24
4:14:00	51	30,5	24
4:14:10	51	30,4	30
4:14:20	51	30,3	27
4:14:30	51	30,2	27
4:14:40	51	30,2	27
4:14:50	51	30,1	23
4:15:00	51	30,0	26
4:15:10	51	30,0	25
4:15:20	51	29,9	23
4:15:30	51	29,9	25
4:15:40	51	29,9	22
4:15:50	51	29,8	26
4:16:00	51	30,0	29
4:16:10	51	30,0	23
4:16:20	51	30,1	21
4:16:30	51	30,1	21
4:16:40	51	30,2	23
4:16:50	51	30,4	24
4:17:00	51	30,5	25
4:17:10	51	30,6	26
4:17:20	51	30,6	25
4:17:30	51	30,7	22
4:17:40	51	30,8	25
4:17:50	51	30,8	29
4:18:00	51	30,7	24
4:18:10	51	30,7	24
4:18:20	51	30,6	24
4:18:30	51	30,5	24
4:18:40	51	30,4	32
4:18:50	51	30,4	39
4:19:00	51	30,3	25
4:19:10	51	30,2	26
4:19:20	51	30,2	25
4:19:30	51	30,1	25
4:19:40	51	30,1	24
4:19:50	51	30,0	24
4:20:00	51	30,0	31
4:20:10	51	29,9	27
4:20:20	51	29,9	26
4:20:30	51	30,0	25
4:20:40	51	30,0	27
4:20:50	51	30,1	27
4:21:00	51	30,2	31
4:21:10	51	30,3	26
4:21:20	51	30,5	26
4:21:30	51	30,6	30
4:21:40	51	30,7	25
4:21:50	51	30,7	34
4:22:00	51	30,8	25
4:22:10	51	30,8	24
4:22:20	51	30,7	25
4:22:30	51	30,7	23
4:22:40	51	30,6	24
4:22:50	51	30,5	23
4:23:00	51	30,4	28
4:23:10	51	30,4	24
4:23:20	51	30,3	28
4:23:30	51	30,2	28
4:23:40	51	30,2	29
4:23:50	51	30,1	31
4:24:00	51	30,1	29
4:24:10	51	30,0	29
4:24:20	51	30,0	30
4:24:30	51	29,9	30
4:24:40	51	29,9	30
4:24:50	51	29,9	30
4:25:00	51	30,0	30
4:25:10	51	30,1	30
4:25:20	51	30,2	30
4:25:30	51	30,3	23
4:25:40	51	30,4	22
4:25:50	51	30,5	23
4:26:00	51	30,6	24
4:26:10	51	30,7	22
4:26:20	51	30,7	23
4:26:30	51	30,7	22
4:26:40	51	30,7	23
4:26:50	51	30,7	22
4:27:00	51	30,6	23
4:27:10	51	30,5	22
4:27:20	51	30,4	22
4:27:30	51	30,4	22
4:27:40	51	30,3	22
4:27:50	51	30,2	22
4:28:00	51	30,2	23
4:28:10	51	30,1	23
4:28:20	51	30,1	23
4:28:30	51	30,0	23
4:28:40	51	30,0	22
4:28:50	51	29,9	22
4:29:00	51	29,9	22
4:29:10	51	29,9	22
4:29:20	51	30,0	22
4:29:30	51	30,1	27
4:29:40	51	30,1	23
4:29:50	51	30,2	22
4:30:00	51	30,4	28
4:30:10	51	30,5	27
4:30:20	51	30,6	25
4:30:30	51	30,6	24
4:30:40	51	30,7	26
4:30:50	51	30,7	24
4:31:00	51	30,7	23
4:31:10	51	30,6	25
4:31:20	51	30,6	24
4:31:30	51	30,5	24
4:31:40	51	30,4	24
4:31:50	51	30,3	24
4:32:00	51	30,3	23
4:32:10	51	30,2	24
4:32:20	51	30,1	24
4:32:30	51	30,1	24
4:32:40	51	30,0	24
4:32:50	51	30,0	24
4:33:00	51	30,0	24
4:33:10	51	29,9	24
4:33:20	51	29,9	24
4:33:30	51	29,9	24
4:33:40	51	30,0	24
4:33:50	51	30,1	24
4:34:00	51	30,2	24
4:34:10	51	30,3	24
4:34:20	51	30,4	24
4:34:30	51	30,5	24
4:34:40	51	30,6	24
4:34:50	51	30,7	24
4:35:00	51	30,7	24
4:35:10	51	30,7	24
4:35:20	51	30,7	23
4:35:30	51	30,6	23
4:35:40	51	30,6	23
4:35:50	51	30,5	23
4:36:00	51	30,4	23
4:36:10	51	30,3	26
4:36:20	51	30,3	26
4:36:30	51	30,2	24
4:36:40	51	30,1	26
4:36:50	51	30,1	20
4:37:00	51	30,0	19
4:37:10	51	30,0	19
4:37:20	51	29,9	19
4:37:30	51	29,9	19
4:37:40	51	29,9	19
4:37:50	51	29,9	19
4:38:00	51	29,9	19
4:38:10	51	30,0	19
4:38:20	51	30,1	19
4:38:30	51	30,2	21
4:38:40	51	30,3	21
4:38:50	51	30,4	21
4:39:00	51	30,5	22
4:39:10	51	30,6	23
4:39:20	51	30,7	26
4:39:30	51	30,7	25
4:39:40	51	30,7	24
4:39:50	51	30,7	24
4:40:00	51	30,6	24
4:40:10	51	30,5	24
4:40:20	51	30,4	24
4:40:30	51	30,4	24
4:40:40	51	30,3	24
4:40:50	51	30,2	23
4:41:00	51	30,2	23
4:41:10	51	30,1	26
4:41:20	51	30,1	23
4:41:30	51	30,0	24
4:41:40	51	30,0	24
4:41:50	51	29,9	23
4:42:00	51	29,9	21
4:42:10	51	29,9	25
4:42:20	51	29,9	24
4:42:30	51	30,0	24
4:42:40	51	30,0	23
4:42:50	51	30,1	24
4:43:00	51	30,2	23
4:43:10	51	30,3	22
4:43:20	51	30,4	22
4:43:30	51	30,5	23
4:43:40	51	30,6	24
4:43:50	51	30,7	26
4:44:00	51	30,7	25
4:44:10	51	30,7	23
4:44:20	51	30,6	23
4:44:30	51	30,5	23
4:44:40	51	30,4	22
4:44:50	51	30,4	23
4:45:00	51	30,3	23
4:45:10	51	30,2	23
4:45:20	51	30,2	24
4:45:30	51	30,1	23
4:45:40	51	30,1	22
4:45:50	51	30,0	26
4:46:00	51	30,0	23
4:46:10	51	29,9	25
4:46:20	51	29,9	25
4:46:30	51	29,8	24
4:46:40	51	29,9	24
4:46:50	51	29,9	26
4:47:00	51	30,0	26
4:47:10	51	30,1	27
4:47:20	51	30,2	26
4:47:30	51	30,4	25
4:47:40	51	30,5	27
4:47:50	51	30,6	22
4:48:00	51	30,7	23
4:48:10	51	30,7	23
4:48:20	51	30,7	22
4:48:30	51	30,6	21
4:48:40	51	30,6	23
4:48:50	51	30,5	23
4:49:00	51	30,4	23
4:49:10	51	30,3	23
4:49:20	51	30,3	23
4:49:30	51	30,2	23
4:49:40	51	30,1	23
4:49:50	51	30,1	22
4:50:00	51	30,0	22
4:50:10	51	30,0	22
4:50:20	51	29,9	22
4:50:30	51	29,9	21
4:50:40	51	29,9	23
4:50:50	51	29,9	21
4:51:00	51	29,9	21
4:51:10	51	30,0	26
4:51:20	51	30,1	25
4:51:30	51	30,2	23
4:51:40	51	30,3	25
4:51:50	51	30,4	23
4:52:00	51	30,5	22
4:52:10	51	30,6	20
4:52:20	51	30,6	24
4:52:30	51	30,6	26
4:52:40	51	30,5	21
4:52:50	51	30,4	21
4:53:00	51	30,3	20
4:53:10	51	30,3	20
4:53:20	51	30,2	21
4:53:30	51	30,2	22
4:53:40	51	30,1	21
4:53:50	51	30,0	21
4:54:00	51	30,0	21
4:54:10	51	29,9	21
4:54:20	51	29,9	21
4:54:30	51	29,9	21
4:54:40	51	29,9	21
4:54:50	51	29,9	20
4:55:00	51	30,0	21
4:55:10	51	30,1	21
4:55:20	51	30,2	20
4:55:30	51	30,3	21
4:55:40	51	30,5	20
4:55:50	51	30,5	21
4:56:00	51	30,6	21
4:56:10	51	30,6	20
4:56:20	51	30,5	20
4:56:30	51	30,5	20
4:56:40	51	30,4	20
4:56:50	51	30,3	20
4:57:00	51	30,2	22
4:57:10	51	30,2	20
4:57:20	51	30,1	21
4:57:30	51	30,1	21
4:57:40	51	30,0	21
4:57:50	51	30,0	21
4:58:00	51	29,9	21
4:58:10	51	29,9	20
4:58:20	51	29,8	20
4:58:30	51	29,9	20
4:58:40	51	29,9	20
4:58:50	51	30,0	23
4:59:00	51	30,0	20
4:59:10	51	30,2	22
4:59:20	51	30,3	22
4:59:30	51	30,4	21
4:59:40	51	30,5	21
4:59:50	51	30,5	21
5:00:00	51	30,5	21
5:00:10	51	30,5	22
5:00:20	51	30,4	22
5:00:30	51	30,4	22
5:00:40	51	30,3	21
5:00:50	51	30,2	22
5:01:00	51	30,1	22
5:01:10	51	30,1	22
5:01:20	51	30,0	22
5:01:30	51	30,0	22
5:01:40	51	29,9	22
5:01:50	51	29,9	22
5:02:00	51	29,8	22
5:02:10	51	29,8	23
5:02:20	51	29,9	22
5:02:30	51	29,9	22
5:02:40	51	30,0	22
5:02:50	51	30,1	22
5:03:00	51	30,2	21
5:03:10	51	30,3	21
5:03:20	51	30,4	22
5:03:30	51	30,4	24
5:03:40	51	30,5	24
5:03:50	51	30,5	23
5:04:00	51	30,4	23
5:04:10	51	30,4	22
5:04:20	51	30,3	23
5:04:30	51	30,2	22
5:04:40	51	30,1	23
5:04:50	51	30,1	23
5:05:00	51	30,0	25
5:05:10	51	30,0	25
5:05:20	51	29,9	25
5:05:30	51	29,9	25
5:05:40	51	29,8	25
5:05:50	51	29,8	23
5:06:00	51	29,9	23
5:06:10	51	29,9	22
5:06:20	51	30,0	21
5:06:30	51	30,0	21
5:06:40	51	30,1	21
5:06:50	51	30,2	23
5:07:00	51	30,3	22
5:07:10	51	30,3	22
5:07:20	51	30,4	22
5:07:30	51	30,4	23
5:07:40	51	30,5	22
5:07:50	51	30,5	22
5:08:00	51	30,5	22
5:08:10	51	30,5	22
5:08:20	51	30,4	22
5:08:30	51	30,4	22
5:08:40	51	30,3	22
5:08:50	51	30,2	22
5:09:00	51	30,2	22
5:09:10	51	30,1	22
5:09:20	51	30,0	23
5:09:30	51	30,0	23
5:09:40	51	29,9	23
5:09:50	51	29,9	23
5:10:00	51	29,8	23
5:10:10	51	29,8	23
5:10:20	51	30,0	23
5:10:30	51	29,9	22
5:10:40	51	29,9	22
5:10:50	51	29,9	23
5:11:00	51	29,9	23
5:11:10	51	30,0	23
5:11:20	51	30,1	26
5:11:30	51	30,2	25
5:11:40	51	30,3	25
5:11:50	51	30,4	28
5:12:00	51	30,5	29
5:12:10	51	30,6	29
5:12:20	51	30,7	28
5:12:30	51	30,7	29
5:12:40	50	30,8	28
5:12:50	50	30,1	28
5:13:00	50	30,2	27
5:13:10	51	30,2	27
5:13:20	51	30,2	28
5:13:30	51	30,2	30
5:13:40	51	30,1	29
5:13:50	51	30,1	29
5:14:00	51	30,0	28
5:14:10	51	29,9	28
5:14:20	51	29,8	25
5:14:30	51	29,8	26
5:14:40	51	29,9	27
5:14:50	51	29,9	28
5:15:00	51	29,8	27
5:15:10	51	30,0	28
5:15:20	51	29,9	28
5:15:30	51	29,9	31
5:15:40	51	29,8	32
5:15:50	51	29,8	29
5:16:00	51	29,8	28
5:16:10	51	29,8	28
5:16:20	51	29,8	28
5:16:30	51	29,8	27
5:16:40	51	29,8	28
5:16:50	51	29,8	28
5:17:00	51	29,8	27
5:17:10	51	29,8	27
5:17:20	51	29,8	27
5:17:30	51	29,8	28
5:17:40	51	29,8	28
5:17:50	51	29,9	28
5:18:00	51	29,9	27
5:18:10	51	29,9	25
5:18:20	51	30,0	25
5:18:30	51	30,1	25
5:18:40	51	30,2	25
5:18:50	51	30,2	25
5:19:00	51	30,3	25
5:19:10	51	30,4	25
5:19:20	51	30,5	25
5:19:30	51	30,6	25
5:19:40	51	30,7	25
5:19:50	50	30,8	25
5:20:00	51	30,8	26
5:20:10	50	30,2	26
5:20:20	50	30,3	25
5:20:30	50	30,3	26
5:20:40	50	30,4	26
5:20:50	51	30,4	26
5:21:00	51	30,5	26
5:21:10	51	30,5	26
5:21:20	51	30,4	26
5:21:30	51	30,4	26
5:21:40	51	30,4	27
5:21:50	51	30,3	27
5:22:00	51	30,2	27
5:22:10	51	30,1	27
5:22:20	51	30,0	27
5:22:30	51	30,0	27
5:22:40	51	29,9	28
5:22:50	51	29,8	27
5:23:00	51	29,9	27
5:23:10	51	29,9	27
5:23:20	51	29,8	27
5:23:30	51	29,8	31
5:23:40	51	29,8	30
5:23:50	51	29,8	32
5:24:00	51	29,8	32
5:24:10	51	29,8	43
5:24:20	51	29,9	38
5:24:30	51	29,8	34
5:24:40	51	29,8	35
5:24:50	51	29,8	34
5:25:00	51	29,8	32
5:25:10	51	29,9	32
5:25:20	51	29,9	33
5:25:30	51	29,8	34
5:25:40	51	29,8	35
5:25:50	51	29,9	34
5:26:00	51	29,9	35
5:26:10	51	29,9	33
5:26:20	51	29,8	31
5:26:30	51	29,8	36
5:26:40	51	29,8	34
5:26:50	51	29,8	35
5:27:00	51	29,8	33
5:27:10	51	29,8	35
5:27:20	51	29,9	35
5:27:30	51	29,9	35
5:27:40	51	30,0	35
5:27:50	51	30,1	35
5:28:00	51	30,1	35
5:28:10	51	30,2	37
5:28:20	51	30,3	37
5:28:30	51	30,3	35
5:28:40	51	30,4	37
5:28:50	51	30,5	43
5:29:00	51	30,6	44
5:29:10	51	30,6	43
5:29:20	51	30,7	47
5:29:30	51	30,8	51
5:29:40	51	30,8	46
5:29:50	51	29,8	56
5:30:00	50	29,9	50
5:30:10	50	30,0	51
5:30:20	50	30,1	46
5:30:30	50	30,2	46
5:30:40	50	30,2	50
5:30:50	50	30,3	58
5:31:00	50	30,3	56
5:31:10	50	30,4	56
5:31:20	50	30,4	52
5:31:30	50	30,4	46
5:31:40	50	30,4	51
5:31:50	50	30,4	44
5:32:00	50	30,4	55
5:32:10	50	30,4	57
5:32:20	50	30,4	47
5:32:30	51	30,4	47
5:32:40	51	30,3	44
5:32:50	51	30,3	43
5:33:00	51	30,2	43
5:33:10	51	30,1	43
5:33:20	51	30,0	43
5:33:30	51	30,0	43
5:33:40	51	29,9	44
5:33:50	51	29,8	44
5:34:00	51	30,0	44
5:34:10	51	29,9	59
5:34:20	51	29,8	55
5:34:30	51	29,8	64
5:34:40	51	29,9	64
5:34:50	51	29,9	63
5:35:00	51	29,8	63
5:35:10	51	29,8	63
5:35:20	51	29,9	97
5:35:30	51	29,9	66
5:35:40	51	29,8	82
5:35:50	51	29,8	62
5:36:00	51	29,9	58
5:36:10	51	29,9	55
5:36:20	51	29,9	56
5:36:30	51	29,8	60
5:36:40	51	29,8	60
5:36:50	51	29,8	57
5:37:00	51	29,9	65
5:37:10	51	29,9	65
5:37:20	51	29,9	66
5:37:30	51	29,8	66
5:37:40	51	29,8	76
5:37:50	51	29,8	68
5:38:00	51	29,8	63
5:38:10	51	29,9	69
5:38:20	51	29,9	74
5:38:30	51	29,9	78
