Repository: ProgWizer/parser

File: project-root/data/Tests/Data Acquisition/2013 (508)/Con 2 G1350+35%G+30%ASPM+20%Fly Ash+10%Silica Fume+5%MKGL+0.1%CFR-10+1.7%Diacel FL+0.3%TC-101 (50C).txt
--Test Summary--
Full Path and File Name	
Instrument Name	7222 Consistometer
Instrument Type	Model 7222 Consistometer
Instrument Serial Number	
Test Start Date	11.01.2013
Test Start Time	12:01:15
Test Stop Date	11.01.2013
Test Stop Time	16:56:08
Test Length	4:54:53
Final Sample Time Offset	4:54:50
Controller Schedule Name	
Sampling Period	10 seconds
Comments	T: 50C(30min); P: 30MPa(30min); tap water
Information	WellID	Research
Information	Customer	Trican
Information	EngName	Lebedev Pavel
Information	CementClass	G
Information	CementMfr	Dyckerhoff-Sukhoy Log
Information	Additives	35%G+30%ASPM+20%Fly Ash+10%Silica Fume+5%MKGL+0.1%CFR-10+1.7%Diacel FL+0.3%TC-101
Information	Density	1350
Information	BHCT	50
Information	BHST	
Information	FluidLoss	n/a
Information	JobType	Research
Initial Temperature (°C)	25 °C
Final Temperature (°C)	51 °C
Initial Pressure (MPa)	0,6 MPa
Final Pressure (MPa)	30,7 MPa
Initial Consistency (Bc)	9 Bc
Final Consistency (Bc)	58 Bc
--Data--
Time (HH:MM:SS)	Temperature (°C)	Pressure (MPa)	Consistency (Bc)
0:00:00	25	0,6	9
0:00:10	25	0,7	9
0:00:20	25	0,9	10
0:00:30	24	1,1	10
0:00:40	24	1,3	10
0:00:50	24	1,4	10
0:01:00	24	1,7	11
0:01:10	24	1,9	11
0:01:20	24	2,2	10
0:01:30	24	2,4	10
0:01:40	25	2,7	11
0:01:50	25	2,9	11
0:02:00	25	3,1	10
0:02:10	25	3,2	10
0:02:20	25	3,1	10
0:02:30	25	3,0	10
0:02:40	25	3,4	10
0:02:50	26	3,5	10
0:03:00	26	3,5	10
0:03:10	26	3,6	10
0:03:20	26	3,7	9
0:03:30	26	4,3	9
0:03:40	26	4,4	9
0:03:50	26	4,4	9
0:04:00	27	4,4	9
0:04:10	27	4,8	9
0:04:20	27	5,0	9
0:04:30	27	5,2	9
0:04:40	27	5,5	9
0:04:50	27	5,3	9
0:05:00	27	5,5	9
0:05:10	27	5,9	9
0:05:20	27	6,0	9
0:05:30	27	6,2	9
0:05:40	27	6,5	10
0:05:50	27	6,9	9
0:06:00	27	7,4	10
0:06:10	27	7,7	10
0:06:20	27	7,6	10
0:06:30	27	7,8	10
0:06:40	27	8,1	9
0:06:50	27	8,1	10
0:07:00	28	8,3	9
0:07:10	28	8,1	9
0:07:20	28	7,7	9
0:07:30	29	8,3	9
0:07:40	29	8,3	9
0:07:50	29	8,3	9
0:08:00	29	8,4	9
0:08:10	30	8,5	9
0:08:20	30	9,0	9
0:08:30	30	9,3	9
0:08:40	30	9,0	8
0:08:50	30	9,4	9
0:09:00	30	9,5	9
0:09:10	30	9,6	9
0:09:20	30	9,7	10
0:09:30	30	9,9	10
0:09:40	30	10,1	10
0:09:50	30	10,4	10
0:10:00	30	10,5	10
0:10:10	30	10,9	10
0:10:20	30	11,4	9
0:10:30	30	11,5	9
0:10:40	30	11,7	9
0:10:50	30	12,0	9
0:11:00	31	12,2	9
0:11:10	31	12,4	9
0:11:20	31	12,6	9
0:11:30	31	12,6	9
0:11:40	31	12,7	9
0:11:50	32	12,5	9
0:12:00	32	12,5	9
0:12:10	32	12,5	9
0:12:20	33	12,7	9
0:12:30	33	12,7	9
0:12:40	33	13,0	9
0:12:50	34	13,1	9
0:13:00	34	13,3	9
0:13:10	34	13,5	9
0:13:20	34	13,8	9
0:13:30	34	13,7	9
0:13:40	34	13,9	9
0:13:50	34	14,1	9
0:14:00	34	14,2	9
0:14:10	34	14,3	9
0:14:20	34	14,7	9
0:14:30	34	14,8	9
0:14:40	34	15,1	9
0:14:50	34	15,7	9
0:15:00	34	16,4	9
0:15:10	34	16,3	9
0:15:20	34	16,8	9
0:15:30	34	16,1	8
0:15:40	35	16,3	9
0:15:50	35	16,5	9
0:16:00	35	17,2	9
0:16:10	35	17,0	9
0:16:20	36	17,0	9
0:16:30	36	16,7	9
0:16:40	36	16,8	9
0:16:50	37	17,1	9
0:17:00	37	17,2	9
0:17:10	37	17,6	9
0:17:20	38	17,5	9
0:17:30	38	17,6	9
0:17:40	38	17,8	9
0:17:50	38	18,0	9
0:18:00	38	18,2	9
0:18:10	39	18,7	9
0:18:20	39	18,8	9
0:18:30	39	18,7	9
0:18:40	39	18,9	9
0:18:50	39	19,2	10
0:19:00	39	19,2	10
0:19:10	39	19,5	10
0:19:20	39	20,1	10
0:19:30	39	19,9	10
0:19:40	39	20,9	10
0:19:50	39	21,1	9
0:20:00	39	21,2	10
0:20:10	39	21,4	10
0:20:20	39	21,5	10
0:20:30	39	21,3	10
0:20:40	39	21,2	9
0:20:50	40	21,3	9
0:21:00	40	21,1	9
0:21:10	41	21,3	9
0:21:20	41	21,3	9
0:21:30	41	21,6	9
0:21:40	42	21,8	9
0:21:50	42	22,0	9
0:22:00	42	22,3	9
0:22:10	43	22,2	9
0:22:20	43	22,2	9
0:22:30	43	22,6	10
0:22:40	43	22,7	9
0:22:50	43	22,9	9
0:23:00	43	23,0	9
0:23:10	43	23,2	9
0:23:20	43	23,4	9
0:23:30	43	23,7	9
0:23:40	43	23,8	9
0:23:50	43	24,2	10
0:24:00	43	24,8	9
0:24:10	43	24,8	9
0:24:20	43	24,7	9
0:24:30	43	24,7	9
0:24:40	43	24,9	9
0:24:50	43	25,1	9
0:25:00	43	25,2	9
0:25:10	44	26,1	9
0:25:20	44	25,8	9
0:25:30	44	25,9	9
0:25:40	45	25,6	9
0:25:50	45	26,1	9
0:26:00	46	25,8	9
0:26:10	46	26,0	9
0:26:20	46	26,3	9
0:26:30	47	26,6	9
0:26:40	47	26,5	9
0:26:50	47	26,9	9
0:27:00	48	27,0	9
0:27:10	48	27,0	9
0:27:20	48	27,5	9
0:27:30	48	27,7	9
0:27:40	48	27,8	9
0:27:50	48	27,9	9
0:28:00	48	28,1	9
0:28:10	48	28,4	9
0:28:20	48	28,5	9
0:28:30	48	28,9	9
0:28:40	48	29,6	9
0:28:50	48	29,6	9
0:29:00	48	29,5	9
0:29:10	48	29,3	9
0:29:20	48	29,4	9
0:29:30	48	29,3	9
0:29:40	48	30,7	9
0:29:50	48	30,4	9
0:30:00	48	30,0	9
0:30:10	49	30,3	9
0:30:20	49	30,0	9
0:30:30	50	29,8	9
0:30:40	50	29,9	9
0:30:50	50	29,8	9
0:31:00	51	29,7	9
0:31:10	51	29,9	9
0:31:20	51	29,8	9
0:31:30	52	29,7	9
0:31:40	52	30,1	9
0:31:50	52	29,8	9
0:32:00	52	29,7	10
0:32:10	52	29,8	10
0:32:20	52	29,9	10
0:32:30	52	30,1	10
0:32:40	52	29,8	10
0:32:50	52	30,0	10
0:33:00	52	29,8	10
0:33:10	52	29,9	10
0:33:20	52	30,0	10
0:33:30	52	29,9	10
0:33:40	52	30,1	10
0:33:50	52	30,5	10
0:34:00	52	30,0	10
0:34:10	51	30,9	10
0:34:20	51	30,7	11
0:34:30	51	30,3	10
0:34:40	51	30,0	12
0:34:50	51	29,7	14
0:35:00	51	30,5	13
0:35:10	51	29,8	14
0:35:20	52	30,2	15
0:35:30	52	30,2	13
0:35:40	52	29,9	13
0:35:50	52	29,8	13
0:36:00	53	30,1	13
0:36:10	53	30,0	13
0:36:20	53	29,8	12
0:36:30	53	29,9	12
0:36:40	54	29,9	13
0:36:50	54	29,9	12
0:37:00	54	30,1	13
0:37:10	54	29,7	12
0:37:20	54	29,8	12
0:37:30	54	29,8	13
0:37:40	54	30,0	14
0:37:50	54	29,8	13
0:38:00	54	30,1	12
0:38:10	54	29,9	11
0:38:20	54	30,0	11
0:38:30	54	29,8	11
0:38:40	54	30,0	11
0:38:50	53	29,8	11
0:39:00	53	30,0	11
0:39:10	53	29,8	10
0:39:20	53	30,0	10
0:39:30	53	29,9	11
0:39:40	53	29,9	11
0:39:50	53	29,8	11
0:40:00	52	29,9	11
0:40:10	52	30,1	11
0:40:20	52	30,9	11
0:40:30	52	30,4	13
0:40:40	52	30,1	13
0:40:50	52	29,8	13
0:41:00	52	31,1	12
0:41:10	52	30,7	11
0:41:20	52	30,3	11
0:41:30	52	30,9	11
0:41:40	52	30,1	11
0:41:50	52	30,0	11
0:42:00	52	30,0	11
0:42:10	53	29,9	11
0:42:20	53	29,9	11
0:42:30	53	29,8	11
0:42:40	53	29,9	11
0:42:50	54	29,9	11
0:43:00	54	29,9	11
0:43:10	54	29,8	11
0:43:20	54	29,8	11
0:43:30	54	30,0	11
0:43:40	54	30,1	11
0:43:50	54	29,8	11
0:44:00	54	30,0	11
0:44:10	54	29,8	11
0:44:20	54	29,8	10
0:44:30	54	29,9	10
0:44:40	54	29,8	10
0:44:50	54	30,0	10
0:45:00	54	29,8	10
0:45:10	54	30,0	10
0:45:20	54	29,9	10
0:45:30	53	29,8	10
0:45:40	53	30,0	10
0:45:50	53	29,9	10
0:46:00	53	29,8	10
0:46:10	53	30,0	10
0:46:20	53	29,9	10
0:46:30	53	29,8	10
0:46:40	52	30,0	11
0:46:50	52	30,0	10
0:47:00	52	30,6	10
0:47:10	52	30,3	10
0:47:20	52	30,0	11
0:47:30	52	29,7	10
0:47:40	52	30,8	10
0:47:50	52	30,4	12
0:48:00	52	30,1	10
0:48:10	52	30,7	10
0:48:20	52	30,0	10
0:48:30	52	29,8	10
0:48:40	53	29,8	10
0:48:50	53	29,7	10
0:49:00	53	29,8	10
0:49:10	53	29,8	10
0:49:20	54	29,9	10
0:49:30	54	29,9	10
0:49:40	54	29,9	10
0:49:50	54	30,1	10
0:50:00	54	29,8	10
0:50:10	54	30,0	10
0:50:20	54	29,8	10
0:50:30	54	30,0	10
0:50:40	54	29,8	10
0:50:50	54	30,1	10
0:51:00	54	29,9	10
0:51:10	54	30,1	10
0:51:20	54	29,9	10
0:51:30	54	29,8	10
0:51:40	54	30,0	10
0:51:50	54	29,9	10
0:52:00	54	30,0	10
0:52:10	54	29,9	10
0:52:20	53	29,8	10
0:52:30	53	30,0	10
0:52:40	53	29,9	10
0:52:50	53	29,8	10
0:53:00	53	29,8	10
0:53:10	53	29,9	10
0:53:20	53	29,8	10
0:53:30	53	29,9	10
0:53:40	53	29,8	10
0:53:50	52	29,9	10
0:54:00	52	29,9	10
0:54:10	52	29,9	10
0:54:20	52	30,5	11
0:54:30	52	30,0	11
0:54:40	52	30,8	11
0:54:50	52	30,6	11
0:55:00	52	30,2	11
0:55:10	52	31,0	10
0:55:20	52	30,2	10
0:55:30	52	30,6	10
0:55:40	52	30,7	10
0:55:50	52	30,4	10
0:56:00	53	30,0	10
0:56:10	53	30,1	10
0:56:20	53	29,7	10
0:56:30	53	29,8	10
0:56:40	53	29,9	10
0:56:50	54	30,0	10
0:57:00	54	30,1	10
0:57:10	54	29,9	10
0:57:20	54	30,0	10
0:57:30	54	29,8	10
0:57:40	54	30,1	10
0:57:50	54	29,8	10
0:58:00	54	30,1	10
0:58:10	54	29,9	10
0:58:20	54	29,8	10
0:58:30	54	29,8	10
0:58:40	54	29,9	10
0:58:50	54	29,8	10
0:59:00	54	30,3	10
0:59:10	54	30,2	10
0:59:20	53	30,0	10
0:59:30	53	29,9	10
0:59:40	53	29,8	10
0:59:50	53	29,8	10
1:00:00	53	30,0	11
1:00:10	53	29,9	11
1:00:20	53	29,8	10
1:00:30	53	29,8	10
1:00:40	53	29,9	10
1:00:50	53	29,8	10
1:01:00	53	29,8	10
1:01:10	53	29,9	10
1:01:20	52	29,9	10
1:01:30	52	29,9	10
1:01:40	52	30,4	10
1:01:50	52	29,9	10
1:02:00	52	30,8	10
1:02:10	52	30,3	10
1:02:20	52	29,7	10
1:02:30	52	30,4	10
1:02:40	52	29,9	10
1:02:50	52	30,2	10
1:03:00	52	30,3	10
1:03:10	53	30,1	10
1:03:20	53	29,8	10
1:03:30	53	29,9	10
1:03:40	53	30,0	10
1:03:50	53	29,9	10
1:04:00	54	29,9	10
1:04:10	54	30,0	10
1:04:20	54	29,7	10
1:04:30	54	29,9	10
1:04:40	54	29,7	10
1:04:50	54	29,9	10
1:05:00	54	29,8	10
1:05:10	54	30,0	10
1:05:20	54	29,8	10
1:05:30	54	30,0	10
1:05:40	54	29,9	10
1:05:50	54	29,8	10
1:06:00	54	30,1	10
1:06:10	54	29,9	10
1:06:20	54	29,8	10
1:06:30	54	29,8	10
1:06:40	54	29,9	10
1:06:50	54	29,8	10
1:07:00	53	29,8	10
1:07:10	53	29,9	10
1:07:20	53	29,9	10
1:07:30	53	29,8	10
1:07:40	53	29,9	10
1:07:50	53	29,8	10
1:08:00	53	29,9	10
1:08:10	53	29,8	10
1:08:20	53	29,8	10
1:08:30	53	30,0	10
1:08:40	53	29,9	10
1:08:50	53	30,1	10
1:09:00	52	30,7	10
1:09:10	52	30,3	10
1:09:20	52	29,8	10
1:09:30	52	30,5	10
1:09:40	52	30,1	10
1:09:50	52	30,7	10
1:10:00	52	30,0	10
1:10:10	52	30,2	10
1:10:20	53	30,1	10
1:10:30	53	29,8	10
1:10:40	53	30,0	10
1:10:50	53	30,0	10
1:11:00	53	29,7	10
1:11:10	53	29,9	10
1:11:20	54	30,1	10
1:11:30	54	29,8	10
1:11:40	54	30,1	10
1:11:50	54	29,9	10
1:12:00	54	30,1	10
1:12:10	54	30,0	10
1:12:20	54	29,8	10
1:12:30	54	29,8	10
1:12:40	54	29,8	10
1:12:50	54	29,9	10
1:13:00	54	29,9	10
1:13:10	54	29,8	10
1:13:20	54	29,9	10
1:13:30	54	29,9	10
1:13:40	54	29,9	10
1:13:50	54	29,8	10
1:14:00	53	29,8	10
1:14:10	53	29,9	10
1:14:20	53	29,8	10
1:14:30	53	29,8	10
1:14:40	53	29,8	10
1:14:50	53	30,0	10
1:15:00	53	29,9	10
1:15:10	53	29,8	10
1:15:20	53	29,9	10
1:15:30	53	29,8	10
1:15:40	53	29,8	10
1:15:50	53	30,0	10
1:16:00	53	29,9	10
1:16:10	53	29,9	10
1:16:20	52	30,4	10
1:16:30	52	29,9	10
1:16:40	52	30,5	10
1:16:50	52	29,8	10
1:17:00	52	30,4	10
1:17:10	52	30,2	10
1:17:20	52	30,3	10
1:17:30	52	30,5	10
1:17:40	53	30,6	10
1:17:50	53	30,4	10
1:18:00	53	30,1	10
1:18:10	53	29,9	10
1:18:20	53	30,1	10
1:18:30	53	29,8	10
1:18:40	53	30,0	10
1:18:50	53	29,8	10
1:19:00	54	30,0	10
1:19:10	54	29,9	10
1:19:20	54	30,1	10
1:19:30	54	30,0	10
1:19:40	54	29,8	10
1:19:50	54	30,1	10
1:20:00	54	30,0	10
1:20:10	54	29,9	10
1:20:20	54	29,8	10
1:20:30	54	30,1	10
1:20:40	54	30,0	10
1:20:50	54	29,9	10
1:21:00	54	29,8	10
1:21:10	53	30,2	10
1:21:20	53	30,1	10
1:21:30	53	30,0	10
1:21:40	53	29,9	10
1:21:50	53	29,9	10
1:22:00	53	29,8	10
1:22:10	53	30,1	10
1:22:20	53	30,1	10
1:22:30	53	30,0	10
1:22:40	53	30,0	10
1:22:50	53	29,9	10
1:23:00	53	29,9	10
1:23:10	53	29,8	10
1:23:20	53	29,9	10
1:23:30	53	30,0	10
1:23:40	53	30,5	10
1:23:50	52	29,9	10
1:24:00	52	30,4	10
1:24:10	52	29,8	10
1:24:20	52	30,4	10
1:24:30	52	30,8	10
1:24:40	52	30,0	10
1:24:50	52	30,2	10
1:25:00	53	30,2	10
1:25:10	53	30,0	10
1:25:20	53	29,8	10
1:25:30	53	30,0	10
1:25:40	53	29,8	10
1:25:50	53	30,0	10
1:26:00	53	29,8	10
1:26:10	53	30,0	10
1:26:20	53	29,8	10
1:26:30	54	30,0	10
1:26:40	54	29,9	10
1:26:50	54	29,8	10
1:27:00	54	30,0	10
1:27:10	54	29,9	10
1:27:20	54	29,8	10
1:27:30	54	30,0	10
1:27:40	54	30,0	10
1:27:50	54	29,9	10
1:28:00	53	29,8	10
1:28:10	53	29,9	10
1:28:20	53	29,9	10
1:28:30	53	29,9	10
1:28:40	53	29,9	10
1:28:50	53	29,9	10
1:29:00	53	29,8	10
1:29:10	53	29,8	10
1:29:20	53	29,9	10
1:29:30	53	29,8	10
1:29:40	53	29,9	10
1:29:50	53	29,9	10
1:30:00	53	29,8	10
1:30:10	53	29,9	10
1:30:20	53	29,9	10
1:30:30	53	29,8	10
1:30:40	53	29,8	10
1:30:50	53	30,0	10
1:31:00	53	30,4	10
1:31:10	52	30,9	10
1:31:20	52	30,2	10
1:31:30	52	30,7	10
1:31:40	52	30,0	10
1:31:50	52	30,4	10
1:32:00	52	30,6	10
1:32:10	52	30,7	10
1:32:20	53	30,6	10
1:32:30	53	30,5	10
1:32:40	53	30,3	10
1:32:50	53	30,0	10
1:33:00	53	29,8	10
1:33:10	53	29,9	10
1:33:20	53	30,0	10
1:33:30	53	30,0	10
1:33:40	53	29,8	10
1:33:50	53	29,8	10
1:34:00	53	29,9	10
1:34:10	53	29,9	10
1:34:20	53	29,8	10
1:34:30	53	29,9	10
1:34:40	53	29,8	10
1:34:50	53	29,8	10
1:35:00	53	29,8	10
1:35:10	53	29,8	10
1:35:20	53	29,8	10
1:35:30	53	29,9	10
1:35:40	53	29,9	10
1:35:50	53	29,8	10
1:36:00	53	29,9	10
1:36:10	53	29,8	10
1:36:20	53	29,9	10
1:36:30	53	29,9	10
1:36:40	53	29,8	10
1:36:50	53	29,9	10
1:37:00	53	29,9	10
1:37:10	53	29,8	10
1:37:20	53	29,9	11
1:37:30	53	29,9	11
1:37:40	53	29,9	11
1:37:50	53	30,0	11
1:38:00	53	30,4	11
1:38:10	52	30,8	10
1:38:20	52	30,1	11
1:38:30	52	30,6	11
1:38:40	52	29,8	10
1:38:50	52	30,1	10
1:39:00	52	30,3	10
1:39:10	53	30,4	10
1:39:20	53	30,3	10
1:39:30	53	30,2	10
1:39:40	53	30,0	10
1:39:50	53	29,8	10
1:40:00	53	29,8	10
1:40:10	53	30,0	10
1:40:20	53	29,9	10
1:40:30	53	30,1	10
1:40:40	53	30,0	10
1:40:50	53	29,9	10
1:41:00	53	29,8	10
1:41:10	53	30,1	10
1:41:20	53	30,0	10
1:41:30	53	29,9	10
1:41:40	53	29,8	10
1:41:50	53	30,2	10
1:42:00	53	30,1	10
1:42:10	53	30,0	10
1:42:20	53	30,0	10
1:42:30	53	29,9	10
1:42:40	53	29,8	10
1:42:50	53	29,8	10
1:43:00	53	29,8	10
1:43:10	53	29,9	10
1:43:20	53	29,8	10
1:43:30	53	29,8	10
1:43:40	53	29,8	10
1:43:50	53	29,9	10
1:44:00	53	29,9	11
1:44:10	53	29,8	11
1:44:20	53	29,9	11
1:44:30	53	29,9	10
1:44:40	53	29,8	11
1:44:50	53	30,1	10
1:45:00	53	30,4	11
1:45:10	52	30,8	10
1:45:20	52	30,0	10
1:45:30	52	30,4	10
1:45:40	52	30,7	10
1:45:50	52	29,9	10
1:46:00	52	30,1	10
1:46:10	52	30,1	10
1:46:20	53	30,1	10
1:46:30	53	30,0	10
1:46:40	53	29,8	10
1:46:50	53	30,0	10
1:47:00	53	29,9	10
1:47:10	53	30,1	10
1:47:20	53	30,0	10
1:47:30	53	29,9	10
1:47:40	53	29,8	10
1:47:50	53	30,1	10
1:48:00	53	30,0	11
1:48:10	53	29,9	11
1:48:20	53	29,8	10
1:48:30	53	30,1	10
1:48:40	53	30,0	10
1:48:50	53	29,9	10
1:49:00	53	29,9	11
1:49:10	53	29,8	11
1:49:20	53	30,1	11
1:49:30	53	30,1	10
1:49:40	53	30,1	10
1:49:50	53	30,0	10
1:50:00	53	30,0	10
1:50:10	53	29,9	10
1:50:20	53	29,9	10
1:50:30	53	29,8	10
1:50:40	53	29,8	10
1:50:50	53	30,2	10
1:51:00	53	30,1	10
1:51:10	53	30,1	10
1:51:20	53	30,1	10
1:51:30	53	30,1	10
1:51:40	52	30,4	10
1:51:50	52	30,7	10
1:52:00	52	29,9	10
1:52:10	52	30,3	10
1:52:20	52	30,6	10
1:52:30	52	29,7	10
1:52:40	52	30,0	10
1:52:50	52	30,1	10
1:53:00	52	30,1	10
1:53:10	53	30,0	10
1:53:20	53	29,9	10
1:53:30	53	30,1	10
1:53:40	53	29,9	10
1:53:50	53	29,8	10
1:54:00	53	30,0	10
1:54:10	53	29,9	10
1:54:20	53	29,8	10
1:54:30	53	30,0	10
1:54:40	53	29,9	10
1:54:50	53	29,9	10
1:55:00	53	30,2	10
1:55:10	53	30,2	10
1:55:20	53	30,1	10
1:55:30	53	30,0	10
1:55:40	53	29,9	10
1:55:50	53	29,9	10
1:56:00	53	29,8	10
1:56:10	53	29,8	10
1:56:20	53	29,9	10
1:56:30	53	29,8	10
1:56:40	53	29,8	10
1:56:50	53	29,9	10
1:57:00	53	29,8	10
1:57:10	53	29,8	10
1:57:20	53	29,9	10
1:57:30	53	29,9	10
1:57:40	53	29,9	10
1:57:50	53	29,8	10
1:58:00	53	29,9	10
1:58:10	53	29,9	10
1:58:20	53	30,1	10
1:58:30	52	30,4	10
1:58:40	52	30,7	10
1:58:50	52	30,1	10
1:59:00	52	30,4	10
1:59:10	52	30,7	10
1:59:20	52	29,7	10
1:59:30	52	30,0	10
1:59:40	52	30,1	10
1:59:50	53	30,0	10
2:00:00	53	29,9	10
2:00:10	53	29,9	10
2:00:20	53	30,0	10
2:00:30	53	29,8	10
2:00:40	53	30,2	10
2:00:50	53	30,1	10
2:01:00	53	29,9	10
2:01:10	53	29,8	10
2:01:20	53	30,2	10
2:01:30	53	30,1	10
2:01:40	53	30,0	10
2:01:50	53	29,9	10
2:02:00	53	29,9	10
2:02:10	53	29,8	10
2:02:20	53	29,9	10
2:02:30	53	29,8	10
2:02:40	53	29,8	10
2:02:50	53	30,0	10
2:03:00	53	29,9	10
2:03:10	53	29,9	10
2:03:20	53	29,9	10
2:03:30	53	29,8	10
2:03:40	53	29,9	10
2:03:50	53	29,9	10
2:04:00	53	29,8	10
2:04:10	53	29,9	10
2:04:20	53	29,9	10
2:04:30	53	29,8	10
2:04:40	53	30,0	10
2:04:50	53	30,2	10
2:05:00	52	30,4	10
2:05:10	52	30,7	10
2:05:20	52	29,8	10
2:05:30	52	30,1	10
2:05:40	52	30,4	10
2:05:50	52	30,7	10
2:06:00	52	30,8	10
2:06:10	52	29,9	10
2:06:20	53	29,9	10
2:06:30	53	29,9	10
2:06:40	53	29,8	10
2:06:50	53	30,1	10
2:07:00	53	30,0	10
2:07:10	53	29,8	10
2:07:20	53	29,9	10
2:07:30	53	29,8	10
2:07:40	53	30,1	10
2:07:50	53	30,0	10
2:08:00	53	29,9	10
2:08:10	53	29,8	10
2:08:20	53	30,1	10
2:08:30	53	30,1	10
2:08:40	53	30,0	10
2:08:50	53	30,0	10
2:09:00	53	29,9	10
2:09:10	53	29,8	10
2:09:20	53	29,8	10
2:09:30	53	29,9	10
2:09:40	53	29,8	10
2:09:50	53	29,9	10
2:10:00	53	29,8	10
2:10:10	53	29,9	10
2:10:20	53	29,8	10
2:10:30	53	29,9	10
2:10:40	53	29,8	10
2:10:50	53	29,9	10
2:11:00	53	29,9	10
2:11:10	53	30,1	10
2:11:20	53	30,3	10
2:11:30	52	30,6	10
2:11:40	52	30,9	10
2:11:50	52	30,0	10
2:12:00	52	30,2	10
2:12:10	52	30,5	10
2:12:20	52	30,6	10
2:12:30	53	30,7	10
2:12:40	53	30,7	10
2:12:50	53	30,6	10
2:13:00	53	30,4	10
2:13:10	53	30,3	10
2:13:20	53	30,2	10
2:13:30	53	30,1	10
2:13:40	53	30,0	10
2:13:50	53	29,9	10
2:14:00	53	29,9	10
2:14:10	53	30,0	10
2:14:20	53	29,9	10
2:14:30	53	29,8	10
2:14:40	53	30,2	10
2:14:50	53	30,1	10
2:15:00	53	30,0	10
2:15:10	53	30,0	10
2:15:20	53	29,9	10
2:15:30	53	29,9	10
2:15:40	53	29,8	10
2:15:50	53	29,9	10
2:16:00	53	29,9	10
2:16:10	53	29,8	10
2:16:20	53	29,9	10
2:16:30	53	29,8	10
2:16:40	53	29,9	10
2:16:50	53	29,9	10
2:17:00	53	29,8	10
2:17:10	53	29,9	10
2:17:20	53	29,9	10
2:17:30	53	29,9	10
2:17:40	53	30,1	10
2:17:50	53	30,4	10
2:18:00	53	30,6	10
2:18:10	52	30,8	10
2:18:20	52	29,9	10
2:18:30	52	30,1	10
2:18:40	52	30,4	10
2:18:50	52	30,5	10
2:19:00	52	30,6	10
2:19:10	53	30,6	10
2:19:20	53	30,5	10
2:19:30	53	30,4	10
2:19:40	53	30,3	10
2:19:50	53	30,1	10
2:20:00	53	30,0	10
2:20:10	53	29,9	10
2:20:20	53	29,8	10
2:20:30	53	30,0	10
2:20:40	53	29,9	10
2:20:50	53	29,8	10
2:21:00	53	29,8	10
2:21:10	53	29,8	10
2:21:20	53	29,9	10
2:21:30	53	29,8	10
2:21:40	53	29,9	10
2:21:50	53	29,9	10
2:22:00	53	29,8	10
2:22:10	53	29,8	10
2:22:20	53	30,0	10
2:22:30	53	29,9	10
2:22:40	53	29,9	10
2:22:50	53	29,8	10
2:23:00	53	29,8	10
2:23:10	53	30,0	10
2:23:20	53	30,0	10
2:23:30	53	29,9	10
2:23:40	53	29,9	10
2:23:50	53	29,9	10
2:24:00	53	29,8	10
2:24:10	53	29,9	10
2:24:20	53	29,9	10
2:24:30	53	30,0	10
2:24:40	53	30,2	10
2:24:50	53	30,4	10
2:25:00	53	30,7	10
2:25:10	52	30,0	10
2:25:20	52	30,2	10
2:25:30	52	30,5	10
2:25:40	52	30,6	10
2:25:50	52	30,8	10
2:26:00	52	30,0	10
2:26:10	52	30,1	10
2:26:20	52	30,1	10
2:26:30	52	30,1	10
2:26:40	53	29,9	10
2:26:50	53	29,8	10
2:27:00	53	29,9	10
2:27:10	53	29,8	10
2:27:20	53	29,9	10
2:27:30	53	29,9	10
2:27:40	53	29,8	10
2:27:50	53	29,8	10
2:28:00	53	30,1	10
2:28:10	53	30,0	10
2:28:20	53	30,0	10
2:28:30	53	29,9	10
2:28:40	53	29,8	10
2:28:50	53	30,1	10
2:29:00	53	30,1	10
2:29:10	53	30,0	10
2:29:20	53	29,9	10
2:29:30	53	29,9	10
2:29:40	53	29,8	10
2:29:50	53	29,8	10
2:30:00	53	29,8	11
2:30:10	53	29,9	10
2:30:20	53	29,8	10
2:30:30	53	29,8	11
2:30:40	53	29,9	10
2:30:50	53	29,9	10
2:31:00	53	29,8	10
2:31:10	53	29,8	10
2:31:20	53	29,8	10
2:31:30	53	29,8	11
2:31:40	53	30,0	10
2:31:50	53	29,9	11
2:32:00	53	29,9	11
2:32:10	53	29,9	10
2:32:20	53	29,8	11
2:32:30	53	29,9	11
2:32:40	53	30,0	11
2:32:50	52	30,3	11
2:33:00	52	30,5	11
2:33:10	52	30,7	11
2:33:20	52	30,0	11
2:33:30	52	30,3	11
2:33:40	52	30,5	11
2:33:50	52	30,7	11
2:34:00	52	30,0	11
2:34:10	52	30,1	11
2:34:20	52	30,3	11
2:34:30	52	30,3	11
2:34:40	52	30,3	11
2:34:50	52	30,3	11
2:35:00	52	30,1	11
2:35:10	53	30,0	11
2:35:20	53	29,8	11
2:35:30	53	29,8	11
2:35:40	53	30,1	11
2:35:50	53	29,9	11
2:36:00	53	29,8	11
2:36:10	53	29,9	11
2:36:20	53	29,8	11
2:36:30	53	29,9	11
2:36:40	53	29,8	11
2:36:50	53	29,8	11
2:37:00	53	29,9	11
2:37:10	53	29,8	11
2:37:20	53	29,8	11
2:37:30	53	29,8	11
2:37:40	53	29,8	11
2:37:50	53	29,9	11
2:38:00	53	30,0	11
2:38:10	53	29,9	11
2:38:20	53	29,9	11
2:38:30	53	29,8	11
2:38:40	53	29,8	11
2:38:50	53	29,9	11
2:39:00	53	29,9	11
2:39:10	53	29,8	11
2:39:20	53	29,9	11
2:39:30	53	29,9	11
2:39:40	53	29,9	11
2:39:50	53	29,8	11
2:40:00	53	29,8	11
2:40:10	53	29,8	11
2:40:20	53	29,9	11
2:40:30	53	29,9	11
2:40:40	53	29,9	11
2:40:50	53	29,9	11
2:41:00	53	29,8	11
2:41:10	53	29,9	11
2:41:20	53	29,9	11
2:41:30	52	29,8	11
2:41:40	52	29,9	11
2:41:50	52	30,2	11
2:42:00	52	30,4	11
2:42:10	52	30,6	11
2:42:20	52	30,8	11
2:42:30	52	30,2	11
2:42:40	52	30,4	11
2:42:50	52	30,6	11
2:43:00	52	30,8	11
2:43:10	52	29,7	11
2:43:20	52	29,9	11
2:43:30	52	30,0	11
2:43:40	52	30,1	11
2:43:50	52	30,1	11
2:44:00	52	30,0	11
2:44:10	52	30,0	11
2:44:20	52	29,8	11
2:44:30	52	29,9	11
2:44:40	52	29,8	11
2:44:50	52	30,0	11
2:45:00	53	29,9	11
2:45:10	53	29,8	11
2:45:20	53	30,1	11
2:45:30	53	30,0	11
2:45:40	53	29,9	11
2:45:50	53	29,8	11
2:46:00	53	30,1	11
2:46:10	53	30,0	11
2:46:20	53	30,0	11
2:46:30	53	29,9	11
2:46:40	53	29,9	11
2:46:50	53	29,8	12
2:47:00	53	29,8	12
2:47:10	53	29,9	12
2:47:20	53	29,9	12
2:47:30	53	29,8	12
2:47:40	53	29,9	12
2:47:50	53	29,8	12
2:48:00	53	29,8	12
2:48:10	53	29,9	12
2:48:20	53	29,8	12
2:48:30	53	29,9	12
2:48:40	53	29,9	12
2:48:50	53	29,8	12
2:49:00	53	29,8	12
2:49:10	53	29,9	12
2:49:20	53	29,9	12
2:49:30	53	29,8	12
2:49:40	53	30,0	12
2:49:50	53	29,9	12
2:50:00	53	29,9	12
2:50:10	53	29,9	12
2:50:20	53	29,8	12
2:50:30	53	29,8	12
2:50:40	53	29,9	12
2:50:50	53	29,9	12
2:51:00	53	29,9	12
2:51:10	53	29,8	12
2:51:20	53	29,8	12
2:51:30	53	30,0	12
2:51:40	53	30,2	12
2:51:50	53	30,4	12
2:52:00	52	30,6	12
2:52:10	52	30,8	12
2:52:20	52	30,1	12
2:52:30	52	30,3	12
2:52:40	52	30,5	12
2:52:50	52	30,7	12
2:53:00	52	30,8	12
2:53:10	52	30,1	12
2:53:20	52	30,2	12
2:53:30	52	30,3	12
2:53:40	52	30,4	12
2:53:50	52	30,4	12
2:54:00	52	30,4	12
2:54:10	52	30,3	12
2:54:20	52	30,2	12
2:54:30	52	30,1	12
2:54:40	53	30,0	12
2:54:50	53	29,9	12
2:55:00	53	29,9	12
2:55:10	53	29,8	12
2:55:20	53	29,8	12
2:55:30	53	29,8	12
2:55:40	53	29,8	12
2:55:50	53	29,9	12
2:56:00	53	29,8	12
2:56:10	53	29,8	12
2:56:20	53	29,9	12
2:56:30	53	29,8	12
2:56:40	53	30,2	12
2:56:50	53	30,1	12
2:57:00	53	30,1	13
2:57:10	53	30,0	13
2:57:20	53	30,0	13
2:57:30	53	29,9	13
2:57:40	53	29,9	13
2:57:50	53	29,9	13
2:58:00	53	29,8	13
2:58:10	53	30,2	13
2:58:20	53	30,2	13
2:58:30	53	30,1	13
2:58:40	53	30,1	13
2:58:50	53	30,1	13
2:59:00	53	30,0	13
2:59:10	53	30,0	13
2:59:20	53	30,0	13
2:59:30	53	29,9	13
2:59:40	53	29,9	13
2:59:50	53	29,9	13
3:00:00	53	29,8	13
3:00:10	53	29,8	13
3:00:20	53	30,3	13
3:00:30	53	30,2	13
3:00:40	53	30,2	13
3:00:50	53	30,1	13
3:01:00	53	30,1	13
3:01:10	53	30,1	14
3:01:20	53	30,1	13
3:01:30	53	30,0	14
3:01:40	53	30,0	14
3:01:50	53	30,1	14
3:02:00	53	30,2	14
3:02:10	53	30,4	14
3:02:20	53	30,6	14
3:02:30	53	30,7	14
3:02:40	53	29,9	14
3:02:50	53	30,1	14
3:03:00	53	30,3	14
3:03:10	53	30,5	14
3:03:20	53	30,6	14
3:03:30	53	30,7	14
3:03:40	52	30,8	14
3:03:50	52	30,1	14
3:04:00	52	30,3	15
3:04:10	52	30,4	15
3:04:20	52	30,4	15
3:04:30	52	30,5	15
3:04:40	52	30,5	15
3:04:50	52	30,5	15
3:05:00	52	30,5	15
3:05:10	52	30,5	15
3:05:20	52	30,5	15
3:05:30	52	30,4	15
3:05:40	52	30,3	15
3:05:50	52	30,2	15
3:06:00	53	30,1	15
3:06:10	52	30,0	15
3:06:20	53	29,9	15
3:06:30	53	30,2	15
3:06:40	53	30,1	15
3:06:50	53	30,0	15
3:07:00	53	30,0	15
3:07:10	53	29,9	15
3:07:20	53	29,8	15
3:07:30	53	29,9	15
3:07:40	53	29,8	15
3:07:50	53	30,3	15
3:08:00	53	30,2	15
3:08:10	53	30,1	15
3:08:20	53	30,1	15
3:08:30	53	30,0	15
3:08:40	53	30,0	15
3:08:50	53	30,0	15
3:09:00	53	29,9	15
3:09:10	53	29,9	15
3:09:20	53	29,8	15
3:09:30	53	29,8	15
3:09:40	53	29,9	15
3:09:50	53	29,8	15
3:10:00	53	30,0	15
3:10:10	53	29,9	15
3:10:20	53	29,9	15
3:10:30	53	29,9	16
3:10:40	53	29,8	16
3:10:50	53	29,9	16
3:11:00	53	29,9	16
3:11:10	53	29,8	16
3:11:20	53	30,0	16
3:11:30	53	29,9	16
3:11:40	53	29,9	16
3:11:50	53	29,9	16
3:12:00	53	29,8	16
3:12:10	53	29,9	16
3:12:20	53	29,8	16
3:12:30	53	29,9	16
3:12:40	53	29,9	16
3:12:50	53	29,8	16
3:13:00	53	29,8	16
3:13:10	53	29,9	16
3:13:20	53	29,9	16
3:13:30	53	29,9	16
3:13:40	53	29,9	16
3:13:50	53	30,0	16
3:14:00	53	30,1	16
3:14:10	53	30,1	16
3:14:20	53	30,2	16
3:14:30	53	30,3	16
3:14:40	53	30,5	16
3:14:50	53	30,6	17
3:15:00	52	30,7	17
3:15:10	53	30,8	17
3:15:20	52	30,0	17
3:15:30	52	30,1	17
3:15:40	52	30,2	17
3:15:50	52	30,3	17
3:16:00	52	30,4	17
3:16:10	52	30,4	17
3:16:20	52	30,5	17
3:16:30	52	30,5	17
3:16:40	52	30,6	17
3:16:50	52	30,6	18
3:17:00	52	30,7	18
3:17:10	52	30,7	18
3:17:20	52	30,7	18
3:17:30	52	30,7	18
3:17:40	52	30,6	18
3:17:50	52	30,6	18
3:18:00	52	30,5	18
3:18:10	52	30,4	18
3:18:20	52	30,4	18
3:18:30	52	30,3	18
3:18:40	52	30,2	18
3:18:50	52	30,1	18
3:19:00	52	30,1	19
3:19:10	52	30,0	19
3:19:20	52	29,9	19
3:19:30	52	29,9	19
3:19:40	52	29,8	19
3:19:50	52	29,9	19
3:20:00	52	29,8	19
3:20:10	52	29,8	19
3:20:20	52	29,9	19
3:20:30	52	29,9	19
3:20:40	52	29,8	20
3:20:50	52	29,8	20
3:21:00	52	29,8	20
3:21:10	52	29,8	20
3:21:20	52	29,9	20
3:21:30	52	29,9	20
3:21:40	52	29,9	20
3:21:50	52	29,8	20
3:22:00	52	29,9	20
3:22:10	53	29,8	20
3:22:20	53	29,9	20
3:22:30	53	29,8	20
3:22:40	53	29,9	20
3:22:50	53	29,8	21
3:23:00	53	29,9	21
3:23:10	53	29,9	21
3:23:20	53	29,8	21
3:23:30	53	29,9	21
3:23:40	53	29,9	21
3:23:50	53	29,8	21
3:24:00	53	29,8	21
3:24:10	52	30,0	21
3:24:20	53	29,9	21
3:24:30	52	29,9	22
3:24:40	52	29,9	22
3:24:50	52	29,9	22
3:25:00	52	29,8	22
3:25:10	52	29,8	22
3:25:20	52	29,9	22
3:25:30	52	29,9	22
3:25:40	52	29,9	23
3:25:50	52	29,8	23
3:26:00	52	29,8	24
3:26:10	52	30,0	27
3:26:20	52	29,9	27
3:26:30	52	29,9	27
3:26:40	52	29,9	27
3:26:50	52	29,9	27
3:27:00	52	29,8	28
3:27:10	52	30,0	28
3:27:20	52	29,9	28
3:27:30	52	29,9	28
3:27:40	52	29,9	28
3:27:50	52	29,9	28
3:28:00	52	29,8	28
3:28:10	52	29,8	29
3:28:20	52	29,9	29
3:28:30	52	29,8	29
3:28:40	52	29,8	29
3:28:50	52	30,0	29
3:29:00	52	30,0	42
3:29:10	52	30,0	38
3:29:20	52	29,9	38
3:29:30	52	29,9	41
3:29:40	52	29,9	34
3:29:50	52	29,9	36
3:30:00	52	29,9	32
3:30:10	52	29,8	32
3:30:20	52	29,9	32
3:30:30	52	29,9	33
3:30:40	52	29,9	33
3:30:50	52	29,9	33
3:31:00	52	29,9	34
3:31:10	52	29,9	34
3:31:20	52	29,9	34
3:31:30	52	30,0	35
3:31:40	52	30,0	35
3:31:50	52	30,0	35
3:32:00	52	30,0	36
3:32:10	52	30,0	36
3:32:20	52	30,0	36
3:32:30	52	30,0	36
3:32:40	52	30,1	36
3:32:50	52	30,1	37
3:33:00	52	30,1	37
3:33:10	52	30,2	37
3:33:20	52	30,2	37
3:33:30	52	30,2	38
3:33:40	52	30,2	38
3:33:50	52	30,2	38
3:34:00	52	30,2	38
3:34:10	52	30,3	38
3:34:20	52	30,3	39
3:34:30	52	30,3	39
3:34:40	52	30,3	40
3:34:50	52	30,4	40
3:35:00	52	30,4	40
3:35:10	52	30,4	40
3:35:20	52	30,4	41
3:35:30	52	30,4	41
3:35:40	52	30,4	41
3:35:50	52	30,4	41
3:36:00	52	30,4	41
3:36:10	51	30,4	41
3:36:20	51	30,4	42
3:36:30	51	30,4	42
3:36:40	51	30,4	42
3:36:50	51	30,5	42
3:37:00	51	30,4	42
3:37:10	51	30,5	43
3:37:20	51	30,4	43
3:37:30	51	30,4	43
3:37:40	51	30,4	43
3:37:50	51	30,3	44
3:38:00	51	30,3	44
3:38:10	51	30,2	44
3:38:20	51	30,2	44
3:38:30	51	30,2	45
3:38:40	51	30,1	45
3:38:50	51	30,1	46
3:39:00	51	30,1	46
3:39:10	51	30,0	46
3:39:20	51	30,0	47
3:39:30	51	29,9	47
3:39:40	51	29,9	47
3:39:50	51	29,9	47
3:40:00	51	29,9	48
3:40:10	51	29,8	48
3:40:20	51	29,9	48
3:40:30	51	29,9	48
3:40:40	51	29,8	48
3:40:50	51	29,8	48
3:41:00	51	29,9	48
3:41:10	51	29,9	48
3:41:20	51	29,9	47
3:41:30	51	29,9	47
3:41:40	51	29,9	47
3:41:50	51	29,8	47
3:42:00	51	29,9	47
3:42:10	51	29,9	47
3:42:20	51	29,9	48
3:42:30	51	29,9	48
3:42:40	51	29,8	48
3:42:50	51	29,9	48
3:43:00	51	29,9	48
3:43:10	51	29,9	49
3:43:20	51	29,9	49
3:43:30	51	29,9	49
3:43:40	51	29,8	49
3:43:50	51	29,8	49
3:44:00	51	29,9	51
3:44:10	51	29,9	51
3:44:20	51	29,9	51
3:44:30	51	29,9	52
3:44:40	51	29,9	52
3:44:50	51	29,9	51
3:45:00	51	29,8	51
3:45:10	51	29,8	51
3:45:20	51	29,8	51
3:45:30	51	29,8	52
3:45:40	51	29,8	52
3:45:50	51	29,9	53
3:46:00	51	29,9	53
3:46:10	51	29,8	54
3:46:20	51	29,8	54
3:46:30	51	29,9	55
3:46:40	51	29,9	56
3:46:50	51	29,9	56
3:47:00	51	29,9	56
3:47:10	51	29,9	57
3:47:20	51	29,9	57
3:47:30	51	30,0	58
3:47:40	51	30,0	58
3:47:50	51	30,0	58
3:48:00	51	30,0	59
3:48:10	51	30,0	59
3:48:20	51	30,0	59
3:48:30	51	30,1	60
3:48:40	51	30,1	60
3:48:50	51	30,1	60
3:49:00	51	30,1	60
3:49:10	51	30,1	60
3:49:20	51	30,1	61
3:49:30	51	30,1	61
3:49:40	51	30,2	61
3:49:50	51	30,2	61
3:50:00	51	30,2	61
3:50:10	51	30,2	61
3:50:20	51	30,3	61
3:50:30	51	30,3	61
3:50:40	51	30,3	60
3:50:50	51	30,3	60
3:51:00	51	30,3	60
3:51:10	51	30,3	60
3:51:20	51	30,2	60
3:51:30	51	30,2	60
3:51:40	51	30,3	60
3:51:50	51	30,3	60
3:52:00	51	30,3	60
3:52:10	51	30,3	60
3:52:20	51	30,3	60
3:52:30	51	30,2	60
3:52:40	51	30,2	60
3:52:50	51	30,2	59
3:53:00	51	30,2	59
3:53:10	51	30,2	59
3:53:20	51	30,2	59
3:53:30	51	30,2	59
3:53:40	51	30,2	59
3:53:50	51	30,2	59
3:54:00	51	30,2	58
3:54:10	51	30,2	58
3:54:20	51	30,2	58
3:54:30	51	30,1	58
3:54:40	51	30,1	58
3:54:50	51	30,0	58
3:55:00	51	30,0	58
3:55:10	51	30,0	58
3:55:20	51	30,0	58
3:55:30	51	30,0	57
3:55:40	51	29,9	57
3:55:50	51	29,9	57
3:56:00	51	29,9	57
3:56:10	51	29,8	57
3:56:20	51	29,9	57
3:56:30	51	29,8	57
3:56:40	51	30,0	56
3:56:50	51	29,9	56
3:57:00	51	29,9	56
3:57:10	51	29,9	56
3:57:20	51	29,8	55
3:57:30	51	29,8	55
3:57:40	51	29,8	55
3:57:50	51	30,0	55
3:58:00	51	30,0	55
3:58:10	51	30,0	55
3:58:20	51	29,9	55
3:58:30	51	29,9	55
3:58:40	51	29,9	55
3:58:50	51	29,9	55
3:59:00	51	29,8	55
3:59:10	51	29,9	54
3:59:20	51	29,9	54
3:59:30	51	29,9	54
3:59:40	51	29,8	54
3:59:50	51	29,8	54
4:00:00	51	29,8	54
4:00:10	51	29,8	54
4:00:20	51	29,8	54
4:00:30	51	29,9	54
4:00:40	51	29,9	54
4:00:50	51	29,8	54
4:01:00	51	29,8	54
4:01:10	51	29,9	54
4:01:20	51	29,9	54
4:01:30	51	29,9	54
4:01:40	51	29,8	54
4:01:50	51	29,8	54
4:02:00	51	30,0	54
4:02:10	51	30,0	54
4:02:20	51	29,9	54
4:02:30	51	29,9	54
4:02:40	51	29,9	54
4:02:50	51	29,9	54
4:03:00	51	29,9	54
4:03:10	51	29,8	54
4:03:20	51	29,8	54
4:03:30	51	29,8	54
4:03:40	51	29,8	54
4:03:50	51	29,9	54
4:04:00	51	29,9	54
4:04:10	51	29,9	54
4:04:20	51	29,9	54
4:04:30	51	29,9	54
4:04:40	51	29,9	54
4:04:50	51	30,0	54
4:05:00	51	30,0	54
4:05:10	51	30,0	54
4:05:20	51	30,1	54
4:05:30	51	30,1	54
4:05:40	51	30,2	54
4:05:50	51	30,2	54
4:06:00	51	30,3	54
4:06:10	51	30,3	54
4:06:20	51	30,3	54
4:06:30	51	30,4	54
4:06:40	51	30,4	54
4:06:50	51	30,4	54
4:07:00	51	30,5	54
4:07:10	51	30,5	54
4:07:20	51	30,6	54
4:07:30	51	30,6	54
4:07:40	51	30,7	54
4:07:50	51	30,7	54
4:08:00	51	30,7	54
4:08:10	51	30,8	54
4:08:20	51	30,8	54
4:08:30	51	30,8	54
4:08:40	51	29,9	54
4:08:50	51	30,0	54
4:09:00	51	30,1	54
4:09:10	51	30,1	54
4:09:20	51	30,2	54
4:09:30	51	30,2	54
4:09:40	51	30,3	54
4:09:50	51	30,3	54
4:10:00	51	30,4	54
4:10:10	51	30,4	54
4:10:20	51	30,4	54
4:10:30	51	30,4	54
4:10:40	51	30,5	54
4:10:50	51	30,5	54
4:11:00	51	30,5	54
4:11:10	51	30,5	54
4:11:20	51	30,5	54
4:11:30	51	30,6	54
4:11:40	51	30,6	54
4:11:50	51	30,5	54
4:12:00	51	30,6	54
4:12:10	51	30,6	54
4:12:20	51	30,6	54
4:12:30	51	30,6	54
4:12:40	51	30,6	53
4:12:50	51	30,6	52
4:13:00	51	30,6	52
4:13:10	51	30,6	51
4:13:20	51	30,6	51
4:13:30	51	30,6	51
4:13:40	51	30,6	51
4:13:50	51	30,5	51
4:14:00	51	30,5	51
4:14:10	51	30,4	50
4:14:20	51	30,4	50
4:14:30	51	30,3	50
4:14:40	51	30,3	50
4:14:50	51	30,3	50
4:15:00	51	30,2	50
4:15:10	51	30,2	50
4:15:20	51	30,1	50
4:15:30	51	30,1	50
4:15:40	51	30,0	50
4:15:50	51	29,9	49
4:16:00	51	29,9	49
4:16:10	51	29,8	49
4:16:20	51	29,8	49
4:16:30	51	30,0	49
4:16:40	51	29,9	49
4:16:50	51	29,9	49
4:17:00	51	29,8	49
4:17:10	51	29,9	49
4:17:20	51	29,8	49
4:17:30	51	29,8	49
4:17:40	51	29,9	49
4:17:50	51	29,9	49
4:18:00	51	29,8	49
4:18:10	51	29,9	49
4:18:20	51	29,9	49
4:18:30	51	29,8	49
4:18:40	51	29,9	49
4:18:50	51	29,9	49
4:19:00	51	30,0	49
4:19:10	51	30,0	49
4:19:20	51	30,0	49
4:19:30	51	29,9	49
4:19:40	51	29,9	49
4:19:50	51	29,9	49
4:20:00	51	29,8	49
4:20:10	51	29,9	49
4:20:20	51	29,8	49
4:20:30	51	29,8	49
4:20:40	51	30,0	49
4:20:50	51	30,0	50
4:21:00	51	30,0	50
4:21:10	51	30,0	49
4:21:20	51	29,9	49
4:21:30	51	29,9	49
4:21:40	51	29,9	49
4:21:50	51	29,8	49
4:22:00	51	29,8	49
4:22:10	51	29,8	49
4:22:20	51	29,9	49
4:22:30	51	29,9	49
4:22:40	51	29,8	49
4:22:50	51	29,9	49
4:23:00	51	29,8	49
4:23:10	51	30,0	49
4:23:20	51	30,0	49
4:23:30	51	30,0	49
4:23:40	51	29,9	49
4:23:50	51	29,9	49
4:24:00	51	29,9	49
4:24:10	51	29,9	49
4:24:20	51	29,9	49
4:24:30	51	29,9	49
4:24:40	51	29,9	49
4:24:50	51	29,8	49
4:25:00	51	29,8	49
4:25:10	51	29,8	49
4:25:20	51	29,8	49
4:25:30	51	30,0	49
4:25:40	51	29,9	49
4:25:50	51	29,9	49
4:26:00	51	29,9	49
4:26:10	51	29,9	49
4:26:20	51	29,9	49
4:26:30	51	29,9	49
4:26:40	51	29,9	49
4:26:50	51	29,9	49
4:27:00	51	29,9	49
4:27:10	51	29,9	49
4:27:20	51	29,9	49
4:27:30	51	30,0	49
4:27:40	51	30,0	49
4:27:50	51	30,0	49
4:28:00	51	30,0	49
4:28:10	51	30,1	49
4:28:20	51	30,1	49
4:28:30	51	30,1	49
4:28:40	51	30,2	49
4:28:50	51	30,2	49
4:29:00	51	30,2	49
4:29:10	51	30,3	49
4:29:20	51	30,3	49
4:29:30	51	30,3	49
4:29:40	51	30,4	49
4:29:50	51	30,4	49
4:30:00	51	30,5	49
4:30:10	51	30,5	49
4:30:20	51	30,6	49
4:30:30	51	30,6	49
4:30:40	51	30,7	49
4:30:50	51	30,7	49
4:31:00	51	30,8	50
4:31:10	51	30,8	50
4:31:20	51	30,0	50
4:31:30	51	30,1	50
4:31:40	51	30,2	50
4:31:50	51	30,3	50
4:32:00	51	30,4	50
4:32:10	51	30,4	50
4:32:20	51	30,5	50
4:32:30	51	30,5	50
4:32:40	51	30,5	50
4:32:50	51	30,6	50
4:33:00	51	30,6	50
4:33:10	51	30,7	50
4:33:20	51	30,7	50
4:33:30	51	30,7	50
4:33:40	51	30,8	50
4:33:50	51	30,8	50
4:34:00	51	30,8	51
4:34:10	51	30,8	51
4:34:20	51	30,0	51
4:34:30	51	30,1	51
4:34:40	51	30,1	51
4:34:50	51	30,1	51
4:35:00	51	30,2	51
4:35:10	51	30,2	51
4:35:20	51	30,2	51
4:35:30	51	30,2	51
4:35:40	51	30,2	51
4:35:50	51	30,2	51
4:36:00	51	30,2	51
4:36:10	51	30,2	51
4:36:20	51	30,1	51
4:36:30	51	30,1	51
4:36:40	51	30,1	51
4:36:50	51	30,1	51
4:37:00	51	30,1	51
4:37:10	51	30,0	51
4:37:20	51	30,0	51
4:37:30	51	29,9	51
4:37:40	51	29,8	51
4:37:50	51	29,8	52
4:38:00	51	29,9	52
4:38:10	51	29,8	52
4:38:20	51	29,8	52
4:38:30	51	29,8	52
4:38:40	51	29,9	52
4:38:50	51	29,9	52
4:39:00	51	29,8	52
4:39:10	51	29,8	52
4:39:20	51	29,9	52
4:39:30	51	29,8	52
4:39:40	51	29,9	52
4:39:50	51	29,9	52
4:40:00	51	29,8	52
4:40:10	51	29,9	53
4:40:20	51	29,9	53
4:40:30	51	29,9	53
4:40:40	51	29,8	53
4:40:50	51	29,8	53
4:41:00	51	29,8	53
4:41:10	51	29,9	53
4:41:20	51	29,8	53
4:41:30	51	29,9	53
4:41:40	51	29,9	53
4:41:50	51	29,9	53
4:42:00	51	29,9	53
4:42:10	51	29,8	53
4:42:20	51	29,8	53
4:42:30	51	30,0	53
4:42:40	51	29,9	53
4:42:50	51	29,9	53
4:43:00	51	29,9	53
4:43:10	51	29,8	53
4:43:20	51	29,8	53
4:43:30	51	29,9	53
4:43:40	51	29,8	53
4:43:50	51	29,8	54
4:44:00	51	30,0	53
4:44:10	51	29,9	54
4:44:20	51	29,9	54
4:44:30	51	29,9	54
4:44:40	51	29,8	54
4:44:50	51	29,8	54
4:45:00	51	29,8	54
4:45:10	51	29,9	54
4:45:20	51	29,9	54
4:45:30	51	29,9	54
4:45:40	51	29,9	54
4:45:50	51	29,9	54
4:46:00	51	29,8	54
4:46:10	51	30,0	54
4:46:20	51	29,9	54
4:46:30	51	29,9	54
4:46:40	51	29,9	54
4:46:50	51	29,9	54
4:47:00	51	29,8	55
4:47:10	51	29,8	55
4:47:20	51	30,0	55
4:47:30	51	29,9	55
4:47:40	51	29,9	55
4:47:50	51	29,9	55
4:48:00	51	29,9	55
4:48:10	51	29,9	55
4:48:20	51	29,8	55
4:48:30	51	29,8	55
4:48:40	51	29,9	55
4:48:50	51	29,9	55
4:49:00	51	29,9	55
4:49:10	51	29,9	55
4:49:20	51	29,8	55
4:49:30	51	29,8	55
4:49:40	51	29,9	55
4:49:50	51	29,9	55
4:50:00	51	29,9	55
4:50:10	51	29,9	55
4:50:20	51	29,8	55
4:50:30	51	29,8	55
4:50:40	51	29,8	56
4:50:50	51	29,8	56
4:51:00	51	29,8	56
4:51:10	51	29,8	56
4:51:20	51	30,0	56
4:51:30	51	30,0	56
4:51:40	51	30,0	56
4:51:50	51	30,0	56
4:52:00	51	30,0	56
4:52:10	51	30,0	56
4:52:20	51	30,1	56
4:52:30	51	30,1	56
4:52:40	51	30,1	56
4:52:50	51	30,2	56
4:53:00	51	30,2	57
4:53:10	51	30,3	57
4:53:20	51	30,3	57
4:53:30	51	30,4	57
4:53:40	51	30,4	57
4:53:50	51	30,4	57
4:54:00	51	30,5	57
4:54:10	51	30,5	57
4:54:20	51	30,5	57
4:54:30	51	30,6	57
4:54:40	51	30,6	57
4:54:50	51	30,7	58
