Repository: ProgWizer/parser

File: project-root/data/Tests/Data Acquisition/2013 (508)/Con 2 G1350+35%G+55%Polystyrene+10%Silica Fume BWOB (50C).txt
--Test Summary--
Full Path and File Name	
Instrument Name	7222 Consistometer
Instrument Type	Model 7222 Consistometer
Instrument Serial Number	
Test Start Date	06.02.2013
Test Start Time	11:35:03
Test Stop Date	06.02.2013
Test Stop Time	15:06:43
Test Length	3:31:40
Final Sample Time Offset	3:31:40
Controller Schedule Name	
Sampling Period	10 seconds
Comments	T: 50C(30min); P: 30 MPa(30min); tap water
Information	WellID	Research
Information	Customer	Trican
Information	EngName	Lebedev Pavel
Information	CementClass	G
Information	CementMfr	Dyckerhoff-Sukhoy Log
Information	Additives	35%G+55%Polystyrene+10%Silica Fume BWOB
Information	Density	1350
Information	BHCT	50
Information	BHST	
Information	FluidLoss	n/a
Information	JobType	Research
Initial Temperature (°C)	25 °C
Final Temperature (°C)	52 °C
Initial Pressure (MPa)	0,7 MPa
Final Pressure (MPa)	29,8 MPa
Initial Consistency (Bc)	21 Bc
Final Consistency (Bc)	70 Bc
--Data--
Time (HH:MM:SS)	Temperature (°C)	Pressure (MPa)	Consistency (Bc)
0:00:00	25	0,7	21
0:00:10	25	0,8	20
0:00:20	25	1,0	23
0:00:30	25	1,2	22
0:00:40	25	1,4	18
0:00:50	25	1,6	17
0:01:00	25	1,9	16
0:01:10	25	2,3	17
0:01:20	25	2,8	19
0:01:30	25	3,2	16
0:01:40	25	3,2	16
0:01:50	25	3,4	16
0:02:00	25	3,6	14
0:02:10	25	3,7	12
0:02:20	25	3,8	10
0:02:30	25	3,7	10
0:02:40	25	3,6	9
0:02:50	26	3,3	10
0:03:00	26	3,5	10
0:03:10	26	3,7	9
0:03:20	26	3,8	9
0:03:30	26	4,0	9
0:03:40	26	4,3	9
0:03:50	27	4,4	9
0:04:00	27	4,7	9
0:04:10	27	4,7	9
0:04:20	27	4,8	9
0:04:30	27	5,1	9
0:04:40	27	5,3	9
0:04:50	27	5,4	9
0:05:00	27	5,5	9
0:05:10	27	5,9	9
0:05:20	27	6,0	9
0:05:30	27	6,0	9
0:05:40	27	6,3	9
0:05:50	27	6,6	9
0:06:00	27	7,0	9
0:06:10	27	7,5	9
0:06:20	27	7,7	9
0:06:30	27	7,9	9
0:06:40	27	8,2	9
0:06:50	27	8,4	9
0:07:00	27	8,3	9
0:07:10	28	8,5	9
0:07:20	28	8,7	9
0:07:30	28	8,9	9
0:07:40	28	9,0	9
0:07:50	28	9,3	9
0:08:00	28	9,4	9
0:08:10	29	9,3	9
0:08:20	29	9,0	10
0:08:30	29	9,0	10
0:08:40	29	9,2	10
0:08:50	30	9,3	10
0:09:00	30	9,3	10
0:09:10	30	9,6	9
0:09:20	31	9,8	9
0:09:30	31	9,9	9
0:09:40	31	10,1	9
0:09:50	31	10,3	9
0:10:00	31	10,5	9
0:10:10	32	10,6	9
0:10:20	32	10,8	9
0:10:30	32	11,0	9
0:10:40	32	11,0	9
0:10:50	32	11,2	9
0:11:00	32	11,5	9
0:11:10	32	11,5	9
0:11:20	32	11,9	9
0:11:30	32	11,9	9
0:11:40	32	12,4	9
0:11:50	32	12,7	8
0:12:00	32	13,3	8
0:12:10	32	13,3	8
0:12:20	32	13,5	9
0:12:30	32	13,8	9
0:12:40	32	14,0	9
0:12:50	32	14,2	9
0:13:00	32	14,4	9
0:13:10	32	14,6	9
0:13:20	32	14,7	9
0:13:30	33	14,7	9
0:13:40	33	14,7	9
0:13:50	33	15,0	9
0:14:00	33	15,0	9
0:14:10	34	14,8	9
0:14:20	34	14,7	9
0:14:30	35	14,7	10
0:14:40	35	15,1	10
0:14:50	35	15,2	10
0:15:00	36	15,5	10
0:15:10	36	15,5	10
0:15:20	36	15,6	10
0:15:30	37	16,1	10
0:15:40	37	16,0	10
0:15:50	37	16,2	10
0:16:00	37	16,4	10
0:16:10	38	16,6	10
0:16:20	38	16,7	10
0:16:30	38	16,8	10
0:16:40	38	17,2	10
0:16:50	38	17,4	10
0:17:00	38	17,2	10
0:17:10	38	17,9	10
0:17:20	38	17,7	10
0:17:30	38	18,2	9
0:17:40	38	18,5	9
0:17:50	38	19,0	9
0:18:00	38	18,8	9
0:18:10	38	18,9	9
0:18:20	38	18,9	9
0:18:30	38	19,5	9
0:18:40	38	19,2	9
0:18:50	38	19,4	9
0:19:00	38	19,5	9
0:19:10	38	20,1	9
0:19:20	38	20,7	9
0:19:30	38	20,5	10
0:19:40	39	20,8	10
0:19:50	39	20,8	10
0:20:00	40	20,4	14
0:20:10	40	20,2	15
0:20:20	41	20,5	12
0:20:30	41	20,8	14
0:20:40	42	21,0	15
0:20:50	42	21,1	13
0:21:00	42	21,4	12
0:21:10	43	21,5	13
0:21:20	43	21,6	15
0:21:30	43	21,6	13
0:21:40	43	22,2	12
0:21:50	44	22,3	12
0:22:00	44	22,5	11
0:22:10	44	22,6	11
0:22:20	44	22,6	11
0:22:30	44	22,6	11
0:22:40	44	22,8	11
0:22:50	44	23,1	11
0:23:00	44	23,3	11
0:23:10	44	23,5	11
0:23:20	44	23,9	11
0:23:30	43	24,7	11
0:23:40	43	24,5	11
0:23:50	43	24,5	10
0:24:00	43	24,7	10
0:24:10	43	24,7	11
0:24:20	43	24,8	11
0:24:30	43	24,9	11
0:24:40	43	24,9	11
0:24:50	44	25,9	11
0:25:00	44	25,4	15
0:25:10	44	25,6	14
0:25:20	45	25,5	15
0:25:30	46	25,8	16
0:25:40	46	25,9	17
0:25:50	47	26,1	15
0:26:00	47	26,2	13
0:26:10	48	26,2	12
0:26:20	48	26,6	13
0:26:30	49	26,6	13
0:26:40	49	27,0	14
0:26:50	49	27,1	14
0:27:00	49	27,1	13
0:27:10	49	27,2	11
0:27:20	49	27,4	11
0:27:30	50	27,5	11
0:27:40	49	27,8	11
0:27:50	49	27,9	11
0:28:00	49	28,0	11
0:28:10	49	28,2	11
0:28:20	49	28,7	11
0:28:30	49	29,0	11
0:28:40	49	29,6	11
0:28:50	49	29,3	11
0:29:00	49	29,2	11
0:29:10	49	30,6	11
0:29:20	49	30,5	11
0:29:30	49	30,4	11
0:29:40	49	30,3	11
0:29:50	49	30,0	11
0:30:00	49	29,6	11
0:30:10	49	30,4	11
0:30:20	50	30,6	11
0:30:30	50	30,3	11
0:30:40	51	29,8	12
0:30:50	51	29,6	14
0:31:00	52	29,9	13
0:31:10	52	29,7	14
0:31:20	53	30,0	11
0:31:30	53	29,7	11
0:31:40	53	29,8	13
0:31:50	54	30,0	15
0:32:00	54	29,8	12
0:32:10	54	29,7	12
0:32:20	54	29,8	15
0:32:30	54	30,0	17
0:32:40	54	29,8	11
0:32:50	54	29,8	11
0:33:00	54	30,0	11
0:33:10	54	29,8	11
0:33:20	54	29,9	11
0:33:30	54	30,0	11
0:33:40	54	29,8	11
0:33:50	53	29,8	10
0:34:00	53	29,8	10
0:34:10	53	29,9	10
0:34:20	53	29,8	10
0:34:30	53	30,0	10
0:34:40	53	29,8	10
0:34:50	52	30,0	10
0:35:00	52	29,8	10
0:35:10	52	30,2	10
0:35:20	52	29,7	10
0:35:30	52	30,8	10
0:35:40	52	30,6	10
0:35:50	52	30,3	10
0:36:00	51	30,1	10
0:36:10	51	29,7	10
0:36:20	51	30,6	10
0:36:30	52	30,2	10
0:36:40	52	30,6	10
0:36:50	52	30,6	10
0:37:00	52	30,2	10
0:37:10	52	29,9	11
0:37:20	53	29,8	11
0:37:30	53	29,7	11
0:37:40	53	29,8	11
0:37:50	54	29,8	13
0:38:00	54	29,8	12
0:38:10	54	29,9	12
0:38:20	54	30,0	13
0:38:30	54	29,8	14
0:38:40	54	29,9	13
0:38:50	54	30,0	13
0:39:00	55	29,8	13
0:39:10	54	29,9	13
0:39:20	54	30,0	13
0:39:30	54	29,8	13
0:39:40	54	29,8	12
0:39:50	54	30,0	12
0:40:00	54	29,8	12
0:40:10	54	30,0	12
0:40:20	54	29,8	12
0:40:30	54	30,1	12
0:40:40	54	29,9	12
0:40:50	53	29,8	12
0:41:00	53	29,9	12
0:41:10	53	29,8	12
0:41:20	53	29,9	12
0:41:30	53	29,8	12
0:41:40	53	30,0	12
0:41:50	53	29,9	11
0:42:00	52	30,1	11
0:42:10	52	30,8	11
0:42:20	52	30,5	11
0:42:30	52	30,0	12
0:42:40	52	29,8	12
0:42:50	52	30,9	12
0:43:00	52	30,6	12
0:43:10	52	30,0	12
0:43:20	52	30,7	12
0:43:30	52	29,9	12
0:43:40	52	30,0	12
0:43:50	52	29,7	12
0:44:00	53	30,0	12
0:44:10	53	30,0	12
0:44:20	53	29,9	12
0:44:30	54	29,9	12
0:44:40	54	29,7	12
0:44:50	54	29,8	12
0:45:00	54	29,7	12
0:45:10	54	29,9	12
0:45:20	55	29,8	12
0:45:30	55	29,9	11
0:45:40	55	30,1	12
0:45:50	55	29,8	11
0:46:00	55	30,1	11
0:46:10	55	29,9	11
0:46:20	55	29,8	11
0:46:30	54	29,9	11
0:46:40	54	29,9	11
0:46:50	54	29,8	11
0:47:00	54	29,9	11
0:47:10	54	30,0	11
0:47:20	54	29,9	11
0:47:30	54	30,1	11
0:47:40	54	29,9	11
0:47:50	54	29,8	11
0:48:00	54	30,0	11
0:48:10	53	29,9	11
0:48:20	53	29,8	11
0:48:30	53	29,8	11
0:48:40	53	30,0	11
0:48:50	53	29,9	11
0:49:00	53	29,8	11
0:49:10	53	29,9	11
0:49:20	53	29,8	11
0:49:30	52	30,0	11
0:49:40	52	30,6	11
0:49:50	52	30,0	12
0:50:00	52	31,0	11
0:50:10	52	30,6	11
0:50:20	52	30,0	14
0:50:30	52	30,9	14
0:50:40	52	30,5	15
0:50:50	52	29,9	15
0:51:00	52	30,3	15
0:51:10	52	30,3	14
0:51:20	52	30,0	14
0:51:30	53	30,1	14
0:51:40	53	29,8	14
0:51:50	53	29,7	13
0:52:00	53	29,9	12
0:52:10	54	29,9	12
0:52:20	54	30,1	12
0:52:30	54	29,8	12
0:52:40	54	29,9	12
0:52:50	54	29,8	11
0:53:00	54	29,9	11
0:53:10	54	29,8	11
0:53:20	54	29,9	11
0:53:30	54	30,1	11
0:53:40	54	29,9	11
0:53:50	54	29,8	11
0:54:00	54	29,8	11
0:54:10	54	30,0	11
0:54:20	54	29,8	11
0:54:30	54	30,0	11
0:54:40	54	29,9	11
0:54:50	54	29,8	11
0:55:00	54	30,0	11
0:55:10	54	29,9	11
0:55:20	54	29,8	11
0:55:30	53	30,0	11
0:55:40	53	29,9	11
0:55:50	53	30,1	11
0:56:00	53	30,0	11
0:56:10	53	29,9	11
0:56:20	53	29,8	11
0:56:30	53	30,0	11
0:56:40	53	29,9	11
0:56:50	53	29,9	11
0:57:00	53	29,8	11
0:57:10	53	30,1	11
0:57:20	52	30,4	11
0:57:30	52	29,7	12
0:57:40	52	30,5	11
0:57:50	52	29,8	13
0:58:00	52	30,7	15
0:58:10	52	30,1	16
0:58:20	52	31,0	22
0:58:30	52	30,5	16
0:58:40	52	29,8	16
0:58:50	52	30,0	15
0:59:00	52	29,9	16
0:59:10	53	29,9	15
0:59:20	53	29,7	15
0:59:30	53	29,8	14
0:59:40	53	29,7	13
0:59:50	53	29,9	13
1:00:00	54	29,8	13
1:00:10	54	29,8	13
1:00:20	54	29,8	13
1:00:30	54	29,8	13
1:00:40	54	29,8	13
1:00:50	54	29,9	12
1:01:00	55	29,7	12
1:01:10	55	29,9	12
1:01:20	55	29,8	12
1:01:30	55	29,9	12
1:01:40	55	29,8	12
1:01:50	55	30,0	12
1:02:00	54	29,9	12
1:02:10	54	29,8	12
1:02:20	54	30,0	12
1:02:30	54	29,9	12
1:02:40	54	29,8	12
1:02:50	54	30,0	12
1:03:00	54	29,9	12
1:03:10	54	29,8	12
1:03:20	54	30,0	12
1:03:30	54	29,9	12
1:03:40	54	29,8	12
1:03:50	54	29,8	12
1:04:00	54	29,9	12
1:04:10	53	29,9	12
1:04:20	53	29,8	12
1:04:30	53	30,1	12
1:04:40	53	30,0	12
1:04:50	53	29,9	12
1:05:00	53	29,8	12
1:05:10	53	29,8	12
1:05:20	53	30,0	12
1:05:30	53	30,0	12
1:05:40	53	29,9	13
1:05:50	53	29,9	12
1:06:00	53	29,8	12
1:06:10	53	29,8	12
1:06:20	52	30,0	12
1:06:30	52	30,5	12
1:06:40	52	30,0	15
1:06:50	52	30,6	13
1:07:00	52	30,0	16
1:07:10	52	30,7	19
1:07:20	52	30,1	19
1:07:30	52	30,6	17
1:07:40	52	29,8	19
1:07:50	52	30,1	20
1:08:00	52	30,3	17
1:08:10	52	30,3	18
1:08:20	52	30,1	16
1:08:30	53	29,8	15
1:08:40	53	29,9	14
1:08:50	53	29,8	14
1:09:00	53	29,9	14
1:09:10	53	29,8	14
1:09:20	53	29,9	13
1:09:30	53	29,8	13
1:09:40	54	29,9	13
1:09:50	54	29,8	14
1:10:00	54	30,0	13
1:10:10	54	29,9	14
1:10:20	54	29,8	15
1:10:30	54	29,8	13
1:10:40	54	30,1	13
1:10:50	54	30,0	13
1:11:00	54	29,9	13
1:11:10	54	29,8	13
1:11:20	54	29,8	12
1:11:30	54	29,8	12
1:11:40	54	30,0	12
1:11:50	54	29,9	12
1:12:00	54	29,9	12
1:12:10	54	29,8	13
1:12:20	54	30,1	13
1:12:30	53	30,0	12
1:12:40	53	29,9	13
1:12:50	53	29,9	13
1:13:00	53	29,8	13
1:13:10	53	30,0	13
1:13:20	53	29,9	14
1:13:30	53	29,9	13
1:13:40	53	29,8	13
1:13:50	53	29,8	13
1:14:00	53	29,8	13
1:14:10	53	30,0	13
1:14:20	53	30,0	13
1:14:30	53	29,9	13
1:14:40	53	29,9	13
1:14:50	53	29,8	13
1:15:00	53	30,1	13
1:15:10	52	30,4	13
1:15:20	52	30,9	13
1:15:30	52	30,2	14
1:15:40	52	30,8	13
1:15:50	52	30,1	15
1:16:00	52	30,7	17
1:16:10	52	30,0	17
1:16:20	52	30,4	21
1:16:30	52	30,6	17
1:16:40	52	30,8	16
1:16:50	52	30,7	15
1:17:00	52	30,6	15
1:17:10	53	30,3	15
1:17:20	53	30,1	17
1:17:30	53	29,9	17
1:17:40	53	30,0	15
1:17:50	53	29,8	15
1:18:00	53	30,1	15
1:18:10	53	29,9	15
1:18:20	53	29,8	15
1:18:30	54	30,0	15
1:18:40	54	29,9	15
1:18:50	54	29,9	15
1:19:00	54	29,8	15
1:19:10	54	30,1	14
1:19:20	54	30,0	14
1:19:30	54	29,9	14
1:19:40	54	29,8	16
1:19:50	54	29,8	15
1:20:00	54	29,8	14
1:20:10	54	29,8	14
1:20:20	54	30,2	14
1:20:30	54	30,1	14
1:20:40	54	30,1	14
1:20:50	53	30,0	14
1:21:00	53	29,9	14
1:21:10	53	29,9	14
1:21:20	53	29,8	15
1:21:30	53	29,8	14
1:21:40	53	30,0	14
1:21:50	53	30,0	14
1:22:00	53	29,9	14
1:22:10	53	29,9	14
1:22:20	53	29,8	14
1:22:30	53	29,8	15
1:22:40	53	29,8	16
1:22:50	53	29,8	14
1:23:00	53	29,9	14
1:23:10	53	29,8	14
1:23:20	53	29,8	14
1:23:30	53	30,0	14
1:23:40	52	30,2	14
1:23:50	52	30,6	14
1:24:00	52	29,8	15
1:24:10	52	30,3	15
1:24:20	52	30,7	15
1:24:30	52	30,0	15
1:24:40	52	30,4	15
1:24:50	52	30,8	14
1:25:00	52	29,8	16
1:25:10	52	30,0	15
1:25:20	52	30,0	14
1:25:30	52	29,8	15
1:25:40	53	30,0	17
1:25:50	53	29,8	16
1:26:00	53	29,9	15
1:26:10	53	29,8	15
1:26:20	53	30,0	16
1:26:30	53	29,8	14
1:26:40	53	30,0	15
1:26:50	53	29,8	15
1:27:00	53	30,0	15
1:27:10	54	29,9	15
1:27:20	54	29,8	15
1:27:30	54	30,0	15
1:27:40	54	29,9	15
1:27:50	54	29,8	15
1:28:00	54	30,0	15
1:28:10	54	29,9	15
1:28:20	54	29,9	17
1:28:30	53	29,8	15
1:28:40	53	30,0	15
1:28:50	53	29,9	15
1:29:00	53	29,9	14
1:29:10	53	29,8	15
1:29:20	53	30,0	14
1:29:30	53	30,0	15
1:29:40	53	29,9	15
1:29:50	53	29,9	16
1:30:00	53	29,8	15
1:30:10	53	30,1	15
1:30:20	53	30,0	17
1:30:30	53	29,9	16
1:30:40	53	29,9	15
1:30:50	53	29,9	15
1:31:00	53	29,8	15
1:31:10	53	29,8	15
1:31:20	53	30,0	15
1:31:30	53	29,9	16
1:31:40	53	29,9	15
1:31:50	53	29,9	15
1:32:00	53	30,0	15
1:32:10	52	30,3	15
1:32:20	52	30,6	15
1:32:30	52	29,8	16
1:32:40	52	30,2	16
1:32:50	52	30,6	15
1:33:00	52	29,7	15
1:33:10	52	30,0	16
1:33:20	52	30,1	17
1:33:30	52	30,2	16
1:33:40	53	30,1	16
1:33:50	53	30,0	16
1:34:00	53	29,8	16
1:34:10	53	30,0	16
1:34:20	53	29,8	16
1:34:30	53	30,1	16
1:34:40	53	29,9	16
1:34:50	53	29,8	16
1:35:00	53	30,0	15
1:35:10	53	29,9	16
1:35:20	53	29,8	15
1:35:30	53	29,8	16
1:35:40	53	30,0	16
1:35:50	53	29,9	16
1:36:00	53	29,8	16
1:36:10	53	30,0	15
1:36:20	53	30,0	15
1:36:30	53	29,9	16
1:36:40	53	29,8	16
1:36:50	53	30,1	15
1:37:00	53	30,0	15
1:37:10	53	30,0	16
1:37:20	53	29,9	15
1:37:30	53	29,9	15
1:37:40	53	29,8	15
1:37:50	53	29,8	16
1:38:00	53	30,0	17
1:38:10	53	29,9	15
1:38:20	53	29,9	15
1:38:30	53	29,9	16
1:38:40	53	29,8	16
1:38:50	53	29,8	16
1:39:00	53	29,8	15
1:39:10	53	29,9	16
1:39:20	53	29,8	16
1:39:30	53	30,2	15
1:39:40	53	30,1	16
1:39:50	53	30,1	16
1:40:00	53	30,1	16
1:40:10	53	30,4	17
1:40:20	52	30,7	16
1:40:30	52	30,2	17
1:40:40	52	30,5	16
1:40:50	52	30,8	16
1:41:00	52	30,1	26
1:41:10	52	30,3	16
1:41:20	52	30,5	17
1:41:30	52	30,5	16
1:41:40	53	30,5	16
1:41:50	53	30,3	16
1:42:00	53	30,2	16
1:42:10	53	30,1	17
1:42:20	53	29,9	17
1:42:30	53	29,8	18
1:42:40	53	29,9	16
1:42:50	53	29,8	17
1:43:00	53	30,1	16
1:43:10	53	30,0	16
1:43:20	53	29,9	18
1:43:30	53	29,9	16
1:43:40	53	29,8	17
1:43:50	53	29,8	16
1:44:00	53	29,8	17
1:44:10	53	29,8	16
1:44:20	53	29,8	17
1:44:30	53	29,8	16
1:44:40	53	29,9	16
1:44:50	53	29,8	16
1:45:00	53	29,9	17
1:45:10	53	30,3	16
1:45:20	53	30,2	17
1:45:30	53	30,1	16
1:45:40	53	30,1	17
1:45:50	53	30,1	16
1:46:00	53	30,0	17
1:46:10	53	30,0	16
1:46:20	53	29,9	16
1:46:30	53	29,9	16
1:46:40	53	29,9	16
1:46:50	53	29,8	17
1:47:00	53	30,1	16
1:47:10	53	30,0	16
1:47:20	53	30,0	17
1:47:30	53	30,0	16
1:47:40	53	29,9	17
1:47:50	53	29,9	16
1:48:00	53	30,1	16
1:48:10	52	30,3	16
1:48:20	52	30,6	16
1:48:30	52	30,8	16
1:48:40	52	29,9	18
1:48:50	52	30,2	17
1:49:00	52	30,4	17
1:49:10	52	30,6	17
1:49:20	52	30,6	17
1:49:30	53	30,6	17
1:49:40	53	30,5	17
1:49:50	53	30,4	17
1:50:00	53	30,2	17
1:50:10	53	30,1	17
1:50:20	53	30,0	17
1:50:30	53	29,9	17
1:50:40	53	29,8	19
1:50:50	53	30,0	18
1:51:00	53	29,9	18
1:51:10	53	29,9	18
1:51:20	53	29,8	17
1:51:30	53	30,0	17
1:51:40	53	30,0	17
1:51:50	53	29,9	17
1:52:00	53	29,8	17
1:52:10	53	29,8	18
1:52:20	53	30,0	17
1:52:30	53	30,0	17
1:52:40	53	29,9	17
1:52:50	53	29,9	17
1:53:00	53	29,8	17
1:53:10	53	29,8	17
1:53:20	53	30,1	17
1:53:30	53	30,0	18
1:53:40	53	30,0	17
1:53:50	53	30,0	17
1:54:00	53	29,9	17
1:54:10	53	29,9	17
1:54:20	53	29,9	17
1:54:30	53	29,8	18
1:54:40	53	29,9	18
1:54:50	53	29,9	17
1:55:00	53	29,8	17
1:55:10	53	29,8	17
1:55:20	53	29,9	17
1:55:30	53	30,1	17
1:55:40	53	30,3	17
1:55:50	52	30,5	17
1:56:00	52	30,7	17
1:56:10	52	30,0	17
1:56:20	52	30,2	18
1:56:30	52	30,4	18
1:56:40	52	30,5	18
1:56:50	53	30,5	18
1:57:00	53	30,4	18
1:57:10	53	30,3	18
1:57:20	53	30,2	18
1:57:30	53	30,1	18
1:57:40	53	30,0	18
1:57:50	53	29,9	18
1:58:00	53	29,8	18
1:58:10	53	29,8	18
1:58:20	53	30,0	18
1:58:30	53	30,0	18
1:58:40	53	29,9	18
1:58:50	53	29,8	18
1:59:00	53	29,9	18
1:59:10	53	29,8	18
1:59:20	53	30,1	18
1:59:30	53	30,0	18
1:59:40	53	29,9	18
1:59:50	53	29,9	18
2:00:00	53	29,8	18
2:00:10	53	29,8	18
2:00:20	53	30,0	18
2:00:30	53	30,0	18
2:00:40	53	29,9	18
2:00:50	53	29,9	18
2:01:00	53	29,8	18
2:01:10	53	29,8	18
2:01:20	53	30,0	18
2:01:30	53	30,0	19
2:01:40	53	29,9	19
2:01:50	53	29,9	19
2:02:00	53	29,9	18
2:02:10	53	30,0	18
2:02:20	53	30,2	18
2:02:30	52	30,4	18
2:02:40	52	30,5	18
2:02:50	52	30,7	19
2:03:00	52	30,0	20
2:03:10	52	30,1	21
2:03:20	52	30,2	20
2:03:30	52	30,3	20
2:03:40	53	30,3	20
2:03:50	53	30,2	20
2:04:00	53	30,1	20
2:04:10	53	30,0	20
2:04:20	53	29,9	20
2:04:30	53	29,8	20
2:04:40	53	30,0	20
2:04:50	53	30,0	20
2:05:00	53	29,9	20
2:05:10	53	29,8	20
2:05:20	53	29,8	20
2:05:30	53	30,0	20
2:05:40	53	30,0	20
2:05:50	53	29,9	20
2:06:00	53	29,9	20
2:06:10	53	29,8	20
2:06:20	53	30,0	20
2:06:30	53	30,0	20
2:06:40	53	30,0	20
2:06:50	53	29,9	20
2:07:00	53	29,9	20
2:07:10	53	29,9	20
2:07:20	53	29,8	20
2:07:30	53	29,8	20
2:07:40	53	29,9	21
2:07:50	53	29,8	21
2:08:00	53	29,9	21
2:08:10	53	29,9	21
2:08:20	53	30,1	21
2:08:30	53	30,2	21
2:08:40	52	30,4	21
2:08:50	52	30,5	21
2:09:00	52	30,6	21
2:09:10	52	30,7	21
2:09:20	53	30,8	21
2:09:30	53	30,8	21
2:09:40	53	30,8	21
2:09:50	53	30,7	21
2:10:00	53	30,7	21
2:10:10	53	30,6	21
2:10:20	53	30,5	21
2:10:30	53	30,4	21
2:10:40	53	30,3	21
2:10:50	53	30,3	21
2:11:00	53	30,2	21
2:11:10	53	30,1	21
2:11:20	53	30,1	22
2:11:30	53	30,0	22
2:11:40	53	29,9	22
2:11:50	53	29,9	22
2:12:00	53	29,9	22
2:12:10	53	29,8	22
2:12:20	53	29,8	22
2:12:30	53	29,9	22
2:12:40	52	30,0	22
2:12:50	53	30,1	22
2:13:00	52	30,2	22
2:13:10	52	30,4	22
2:13:20	52	30,5	22
2:13:30	52	30,5	22
2:13:40	52	30,6	22
2:13:50	53	30,5	22
2:14:00	53	30,5	22
2:14:10	53	30,4	22
2:14:20	53	30,3	22
2:14:30	53	30,2	22
2:14:40	53	30,1	23
2:14:50	53	30,1	23
2:15:00	53	30,0	23
2:15:10	53	30,0	23
2:15:20	53	29,9	23
2:15:30	53	29,9	23
2:15:40	53	29,8	23
2:15:50	53	29,9	23
2:16:00	53	29,8	23
2:16:10	53	29,9	24
2:16:20	53	29,8	24
2:16:30	53	29,8	24
2:16:40	53	29,9	24
2:16:50	53	29,9	24
2:17:00	52	30,0	24
2:17:10	53	30,0	24
2:17:20	52	30,1	24
2:17:30	52	30,1	24
2:17:40	53	30,1	24
2:17:50	53	30,1	24
2:18:00	53	30,0	24
2:18:10	53	30,0	24
2:18:20	53	29,9	25
2:18:30	53	29,9	25
2:18:40	53	29,8	25
2:18:50	53	30,0	25
2:19:00	53	29,9	25
2:19:10	53	29,9	25
2:19:20	53	29,8	25
2:19:30	52	29,8	25
2:19:40	52	30,0	25
2:19:50	52	29,9	26
2:20:00	52	29,9	26
2:20:10	52	29,9	26
2:20:20	52	29,9	26
2:20:30	52	29,9	26
2:20:40	52	29,9	27
2:20:50	52	29,9	27
2:21:00	52	30,0	27
2:21:10	52	30,0	27
2:21:20	52	30,0	27
2:21:30	52	30,0	27
2:21:40	52	30,0	27
2:21:50	52	29,9	27
2:22:00	52	29,9	27
2:22:10	52	29,8	27
2:22:20	52	30,1	28
2:22:30	52	30,1	28
2:22:40	52	30,0	28
2:22:50	52	30,0	28
2:23:00	52	29,9	28
2:23:10	52	29,9	28
2:23:20	52	29,8	28
2:23:30	52	29,8	29
2:23:40	52	29,9	29
2:23:50	52	29,9	29
2:24:00	52	29,9	29
2:24:10	52	29,8	29
2:24:20	52	29,9	29
2:24:30	52	29,9	29
2:24:40	52	29,9	29
2:24:50	52	29,9	29
2:25:00	52	29,9	30
2:25:10	52	29,9	30
2:25:20	52	29,9	30
2:25:30	52	29,9	30
2:25:40	52	29,9	30
2:25:50	52	29,8	31
2:26:00	52	29,8	31
2:26:10	52	29,8	31
2:26:20	52	29,9	31
2:26:30	52	29,8	31
2:26:40	52	29,8	31
2:26:50	52	29,9	31
2:27:00	52	29,8	32
2:27:10	52	30,0	32
2:27:20	52	29,9	32
2:27:30	52	29,9	32
2:27:40	52	30,0	32
2:27:50	52	30,0	32
2:28:00	52	30,1	32
2:28:10	52	30,2	32
2:28:20	52	30,3	32
2:28:30	52	30,4	33
2:28:40	52	30,5	33
2:28:50	52	30,7	33
2:29:00	52	30,8	33
2:29:10	52	30,8	33
2:29:20	52	30,8	33
2:29:30	52	30,7	33
2:29:40	52	30,7	33
2:29:50	52	30,6	34
2:30:00	52	30,5	33
2:30:10	52	30,4	33
2:30:20	52	30,3	33
2:30:30	52	30,3	34
2:30:40	52	30,2	34
2:30:50	52	30,2	34
2:31:00	52	30,1	34
2:31:10	52	30,1	34
2:31:20	52	30,0	34
2:31:30	52	30,0	34
2:31:40	52	29,9	37
2:31:50	52	29,9	35
2:32:00	52	29,8	35
2:32:10	52	29,8	35
2:32:20	52	30,1	35
2:32:30	52	30,1	35
2:32:40	52	30,0	35
2:32:50	52	30,0	35
2:33:00	52	29,9	35
2:33:10	52	29,9	36
2:33:20	52	29,9	36
2:33:30	52	29,8	36
2:33:40	52	29,8	36
2:33:50	52	29,9	36
2:34:00	52	29,9	36
2:34:10	52	29,9	37
2:34:20	52	29,9	37
2:34:30	52	29,9	37
2:34:40	52	29,9	37
2:34:50	52	30,0	37
2:35:00	52	30,0	37
2:35:10	52	30,1	37
2:35:20	52	30,1	37
2:35:30	52	30,2	37
2:35:40	52	30,3	38
2:35:50	52	30,3	38
2:36:00	52	30,4	38
2:36:10	52	30,4	38
2:36:20	52	30,4	38
2:36:30	52	30,5	38
2:36:40	52	30,5	38
2:36:50	52	30,5	38
2:37:00	52	30,5	39
2:37:10	52	30,5	39
2:37:20	52	30,4	39
2:37:30	52	30,4	39
2:37:40	52	30,3	39
2:37:50	52	30,2	39
2:38:00	52	30,2	39
2:38:10	52	30,1	39
2:38:20	52	30,1	39
2:38:30	52	30,0	39
2:38:40	52	30,0	39
2:38:50	52	29,9	39
2:39:00	52	29,9	40
2:39:10	52	29,8	40
2:39:20	52	29,8	40
2:39:30	52	29,8	40
2:39:40	52	29,8	40
2:39:50	52	29,9	40
2:40:00	52	29,9	40
2:40:10	52	29,8	40
2:40:20	52	29,9	40
2:40:30	52	29,8	40
2:40:40	52	29,9	40
2:40:50	52	29,9	40
2:41:00	52	29,9	40
2:41:10	52	29,9	41
2:41:20	52	29,9	41
2:41:30	51	30,0	41
2:41:40	51	30,1	41
2:41:50	51	30,2	41
2:42:00	51	30,3	41
2:42:10	51	30,5	41
2:42:20	51	30,6	41
2:42:30	51	30,7	42
2:42:40	51	30,7	42
2:42:50	51	30,8	42
2:43:00	51	30,8	42
2:43:10	51	30,8	42
2:43:20	51	30,7	42
2:43:30	51	30,7	42
2:43:40	51	30,6	42
2:43:50	51	30,5	43
2:44:00	52	30,4	43
2:44:10	52	30,4	43
2:44:20	52	30,3	43
2:44:30	52	30,2	43
2:44:40	52	30,2	43
2:44:50	52	30,1	43
2:45:00	52	30,1	43
2:45:10	52	30,0	43
2:45:20	52	30,0	43
2:45:30	52	30,0	43
2:45:40	52	29,9	43
2:45:50	52	29,9	43
2:46:00	52	29,9	43
2:46:10	52	29,8	43
2:46:20	52	30,0	44
2:46:30	52	30,0	44
2:46:40	52	30,0	44
2:46:50	52	29,9	44
2:47:00	52	29,9	44
2:47:10	52	29,9	44
2:47:20	52	29,8	44
2:47:30	52	29,8	44
2:47:40	52	30,1	44
2:47:50	52	30,1	44
2:48:00	51	30,1	44
2:48:10	51	30,2	44
2:48:20	51	30,2	45
2:48:30	51	30,3	45
2:48:40	51	30,4	45
2:48:50	51	30,5	45
2:49:00	51	30,5	45
2:49:10	51	30,6	45
2:49:20	51	30,7	45
2:49:30	51	30,8	45
2:49:40	51	30,8	45
2:49:50	51	29,9	46
2:50:00	51	29,9	46
2:50:10	51	29,9	46
2:50:20	51	29,9	46
2:50:30	51	29,8	46
2:50:40	51	30,1	46
2:50:50	51	30,0	46
2:51:00	51	29,9	47
2:51:10	52	29,9	47
2:51:20	52	29,8	47
2:51:30	52	30,2	47
2:51:40	52	30,2	47
2:51:50	52	30,1	47
2:52:00	52	30,1	47
2:52:10	52	30,0	47
2:52:20	52	30,0	47
2:52:30	52	29,9	47
2:52:40	52	29,9	47
2:52:50	52	29,9	47
2:53:00	52	29,8	47
2:53:10	52	29,8	47
2:53:20	52	30,2	47
2:53:30	52	30,2	47
2:53:40	51	30,2	47
2:53:50	51	30,1	48
2:54:00	51	30,1	48
2:54:10	51	30,1	48
2:54:20	51	30,0	48
2:54:30	51	30,0	48
2:54:40	51	30,0	48
2:54:50	51	30,1	48
2:55:00	51	30,1	48
2:55:10	51	30,2	48
2:55:20	51	30,3	49
2:55:30	51	30,4	49
2:55:40	51	30,5	49
2:55:50	51	30,6	49
2:56:00	51	30,7	49
2:56:10	51	30,7	49
2:56:20	51	30,8	49
2:56:30	51	30,8	49
2:56:40	51	30,1	49
2:56:50	51	30,1	49
2:57:00	51	30,1	49
2:57:10	51	30,0	49
2:57:20	51	30,0	49
2:57:30	51	29,9	50
2:57:40	51	29,8	50
2:57:50	51	29,8	50
2:58:00	51	29,9	50
2:58:10	51	29,8	50
2:58:20	51	30,0	50
2:58:30	52	30,0	50
2:58:40	52	29,9	50
2:58:50	52	29,9	50
2:59:00	52	29,8	51
2:59:10	52	30,1	51
2:59:20	52	30,1	51
2:59:30	52	30,0	51
2:59:40	51	30,0	51
2:59:50	51	30,0	51
3:00:00	51	29,9	51
3:00:10	51	29,9	51
3:00:20	51	29,9	51
3:00:30	51	29,8	51
3:00:40	51	29,9	51
3:00:50	51	29,8	51
3:01:00	51	29,8	51
3:01:10	51	29,9	51
3:01:20	51	29,8	51
3:01:30	51	29,8	51
3:01:40	51	29,9	52
3:01:50	51	29,9	52
3:02:00	51	29,9	52
3:02:10	51	30,0	52
3:02:20	51	30,1	52
3:02:30	51	30,2	52
3:02:40	51	30,2	52
3:02:50	51	30,3	51
3:03:00	51	30,4	51
3:03:10	51	30,5	52
3:03:20	51	30,5	53
3:03:30	51	30,6	53
3:03:40	51	30,6	53
3:03:50	51	30,5	53
3:04:00	51	30,4	53
3:04:10	51	30,4	53
3:04:20	51	30,3	53
3:04:30	51	30,2	53
3:04:40	51	30,2	53
3:04:50	51	30,1	54
3:05:00	51	30,1	54
3:05:10	51	30,0	54
3:05:20	51	30,0	54
3:05:30	51	29,9	54
3:05:40	51	29,9	54
3:05:50	51	29,9	54
3:06:00	51	29,8	54
3:06:10	51	30,0	54
3:06:20	51	30,0	54
3:06:30	51	29,9	54
3:06:40	51	29,9	55
3:06:50	51	29,9	55
3:07:00	51	29,8	55
3:07:10	51	29,8	55
3:07:20	51	30,1	55
3:07:30	51	30,0	55
3:07:40	51	30,0	55
3:07:50	51	30,0	55
3:08:00	51	30,0	55
3:08:10	51	30,0	56
3:08:20	51	30,0	56
3:08:30	51	30,1	56
3:08:40	51	30,2	56
3:08:50	51	30,2	56
3:09:00	51	30,3	56
3:09:10	51	30,4	56
3:09:20	51	30,5	56
3:09:30	51	30,6	56
3:09:40	51	30,7	57
3:09:50	51	30,8	57
3:10:00	51	30,8	57
3:10:10	51	30,1	57
3:10:20	51	30,1	57
3:10:30	51	30,1	57
3:10:40	51	30,0	57
3:10:50	51	29,9	57
3:11:00	51	29,8	57
3:11:10	51	30,1	57
3:11:20	51	30,0	57
3:11:30	51	29,9	58
3:11:40	51	29,9	58
3:11:50	51	29,8	58
3:12:00	51	30,0	58
3:12:10	51	30,0	58
3:12:20	51	29,9	58
3:12:30	51	29,9	58
3:12:40	51	29,9	58
3:12:50	51	29,8	58
3:13:00	51	29,9	58
3:13:10	51	29,8	58
3:13:20	51	29,8	59
3:13:30	51	29,8	59
3:13:40	51	29,9	59
3:13:50	51	29,8	59
3:14:00	51	29,9	59
3:14:10	51	29,8	59
3:14:20	51	29,8	59
3:14:30	51	29,8	59
3:14:40	51	30,0	59
3:14:50	51	30,0	59
3:15:00	51	30,1	59
3:15:10	51	30,1	60
3:15:20	51	30,2	60
3:15:30	51	30,3	60
3:15:40	51	30,4	60
3:15:50	51	30,5	60
3:16:00	51	30,7	60
3:16:10	51	30,8	60
3:16:20	51	30,2	60
3:16:30	51	30,3	60
3:16:40	51	30,3	60
3:16:50	51	30,4	61
3:17:00	51	30,4	61
3:17:10	51	30,3	61
3:17:20	51	30,2	61
3:17:30	51	30,2	61
3:17:40	51	30,1	61
3:17:50	51	30,0	61
3:18:00	51	29,9	61
3:18:10	51	29,9	61
3:18:20	51	29,8	62
3:18:30	51	30,0	62
3:18:40	51	30,0	62
3:18:50	51	29,9	62
3:19:00	52	29,8	62
3:19:10	51	29,8	62
3:19:20	52	30,0	62
3:19:30	52	30,0	62
3:19:40	51	30,0	62
3:19:50	51	29,9	62
3:20:00	51	29,9	63
3:20:10	51	29,8	63
3:20:20	51	29,8	63
3:20:30	51	29,9	63
3:20:40	51	29,8	63
3:20:50	51	29,8	63
3:21:00	51	29,9	63
3:21:10	51	29,8	63
3:21:20	51	29,9	63
3:21:30	51	29,9	63
3:21:40	51	29,9	64
3:21:50	51	30,0	64
3:22:00	51	30,1	64
3:22:10	51	30,3	64
3:22:20	51	30,4	64
3:22:30	51	30,5	64
3:22:40	51	30,7	64
3:22:50	51	30,8	64
3:23:00	51	30,1	64
3:23:10	51	30,2	64
3:23:20	51	30,3	64
3:23:30	51	30,3	65
3:23:40	51	30,3	65
3:23:50	51	30,2	65
3:24:00	51	30,1	65
3:24:10	51	30,0	65
3:24:20	51	29,9	65
3:24:30	51	29,8	65
3:24:40	51	29,8	66
3:24:50	52	29,8	66
3:25:00	52	29,8	66
3:25:10	52	29,9	66
3:25:20	52	29,8	66
3:25:30	52	29,8	66
3:25:40	52	29,9	66
3:25:50	52	29,8	66
3:26:00	52	29,9	66
3:26:10	52	29,8	66
3:26:20	52	29,8	67
3:26:30	52	29,9	67
3:26:40	52	29,8	67
3:26:50	52	29,8	67
3:27:00	52	29,8	67
3:27:10	52	29,8	67
3:27:20	51	29,9	67
3:27:30	51	29,8	67
3:27:40	51	29,9	68
3:27:50	51	29,9	68
3:28:00	51	30,0	68
3:28:10	51	30,1	68
3:28:20	51	30,2	68
3:28:30	51	30,3	68
3:28:40	51	30,5	68
3:28:50	51	30,6	68
3:29:00	51	30,8	69
3:29:10	51	29,8	69
3:29:20	51	30,0	69
3:29:30	51	30,1	69
3:29:40	51	30,2	69
3:29:50	51	30,2	69
3:30:00	51	30,1	69
3:30:10	51	30,0	69
3:30:20	51	29,9	69
3:30:30	51	29,8	69
3:30:40	52	30,0	69
3:30:50	52	29,9	69
3:31:00	52	29,8	70
3:31:10	52	30,0	70
3:31:20	52	29,9	70
3:31:30	52	29,9	70
3:31:40	52	29,8	70

File: project-root/data/Tests/Data Acquisition/2013 (508)/Con 2 G1350+42.5%Fly Ash+36.1%Silica Fume+1.5%TDF-3+2%PPB+2%CaCl2 (50C).txt
--Test Summary--
Full Path and File Name	
Instrument Name	7222 Consistometer
Instrument Type	Model 7222 Consistometer
Instrument Serial Number	
Test Start Date	14.11.2012
Test Start Time	10:06:34
Test Stop Date	14.11.2012
Test Stop Time	16:06:19
Test Length	5:59:45
Final Sample Time Offset	5:59:40
Controller Schedule Name	
Sampling Period	10 seconds
Comments	T: 50C(40min); P: 30MPa(40min); tap water
Information	WellID	Research
Information	Customer	Trican
Information	EngName	Lebedev Pavel
Information	CementClass	G
Information	CementMfr	Dyckerhoff-Sukhoy Log
Information	Additives	42.5%Fly Ash+36.1%Silica Fume+1.5%TDF-3+2%PPB+2%CaCl2
Information	Density	1350
Information	BHCT	50
Information	BHST	
Information	FluidLoss	
Information	JobType	Production csg
Initial Temperature (°C)	26 °C
Final Temperature (°C)	51 °C
Initial Pressure (MPa)	0,7 MPa
Final Pressure (MPa)	30,2 MPa
Initial Consistency (Bc)	2 Bc
Final Consistency (Bc)	16 Bc
--Data--
Time (HH:MM:SS)	Temperature (°C)	Pressure (MPa)	Consistency (Bc)
0:00:00	26	0,7	2
0:00:10	26	0,7	2
0:00:20	26	0,7	2
0:00:30	26	0,7	2
0:00:40	26	0,8	2
0:00:50	26	0,8	2
0:01:00	26	0,9	2
0:01:10	26	1,0	2
0:01:20	26	1,1	2
0:01:30	26	1,2	2
0:01:40	26	1,4	2
0:01:50	26	1,6	2
0:02:00	26	1,7	2
0:02:10	26	1,9	2
0:02:20	26	2,0	2
0:02:30	26	2,1	2
0:02:40	27	2,2	2
0:02:50	27	2,1	2
0:03:00	27	2,0	2
0:03:10	27	2,1	2
0:03:20	27	2,3	2
0:03:30	27	2,5	2
0:03:40	28	2,4	2
0:03:50	28	2,5	2
0:04:00	28	2,7	2
0:04:10	28	3,0	2
0:04:20	28	3,0	2
0:04:30	28	3,2	2
0:04:40	28	3,4	2
0:04:50	28	3,3	2
0:05:00	28	3,5	2
0:05:10	28	3,9	2
0:05:20	28	3,8	2
0:05:30	28	4,1	2
0:05:40	28	4,0	2
0:05:50	28	4,3	2
0:06:00	28	4,3	2
0:06:10	28	4,4	2
0:06:20	28	4,6	2
0:06:30	28	4,9	2
0:06:40	28	5,2	2
0:06:50	29	5,7	3
0:07:00	28	5,9	2
0:07:10	28	6,1	2
0:07:20	29	6,3	1
0:07:30	29	6,2	2
0:07:40	29	6,4	1
0:07:50	29	6,5	1
0:08:00	29	6,6	2
0:08:10	29	6,8	1
0:08:20	29	6,8	2
0:08:30	29	6,7	1
0:08:40	30	6,5	1
0:08:50	30	6,6	1
0:09:00	30	6,7	1
0:09:10	30	6,8	2
0:09:20	30	6,9	1
0:09:30	31	7,1	2
0:09:40	31	7,4	2
0:09:50	31	7,2	2
0:10:00	31	7,5	2
0:10:10	31	7,5	2
0:10:20	31	7,7	2
0:10:30	31	7,6	2
0:10:40	31	8,1	2
0:10:50	31	7,9	2
0:11:00	31	8,0	2
0:11:10	31	8,3	2
0:11:20	31	8,3	2
0:11:30	31	8,5	2
0:11:40	31	8,8	2
0:11:50	31	9,2	2
0:12:00	31	9,7	2
0:12:10	31	9,9	2
0:12:20	31	10,1	2
0:12:30	31	10,3	2
0:12:40	32	10,4	2
0:12:50	32	10,6	2
0:13:00	32	10,6	2
0:13:10	32	10,6	2
0:13:20	32	10,8	2
0:13:30	32	10,9	2
0:13:40	32	10,7	2
0:13:50	33	10,4	2
0:14:00	33	10,4	2
0:14:10	33	10,5	2
0:14:20	33	10,6	2
0:14:30	34	10,9	2
0:14:40	34	11,1	2
0:14:50	34	11,3	2
0:15:00	34	11,1	2
0:15:10	34	11,3	2
0:15:20	34	11,5	2
0:15:30	34	11,8	3
0:15:40	34	11,6	2
0:15:50	34	11,8	2
0:16:00	34	12,0	2
0:16:10	34	12,1	2
0:16:20	34	12,3	2
0:16:30	34	12,5	2
0:16:40	34	12,9	2
0:16:50	34	13,5	3
0:17:00	34	13,6	3
0:17:10	34	13,7	3
0:17:20	35	13,9	2
0:17:30	35	14,0	3
0:17:40	35	14,1	3
0:17:50	35	14,1	3
0:18:00	35	14,1	3
0:18:10	35	14,3	3
0:18:20	35	14,4	3
0:18:30	36	14,2	3
0:18:40	36	13,8	3
0:18:50	36	13,9	3
0:19:00	36	14,3	3
0:19:10	37	14,6	3
0:19:20	37	14,5	2
0:19:30	37	14,7	2
0:19:40	37	14,6	2
0:19:50	37	14,9	3
0:20:00	37	14,9	3
0:20:10	38	15,3	3
0:20:20	38	15,3	3
0:20:30	38	15,3	3
0:20:40	38	15,4	3
0:20:50	38	15,7	2
0:21:00	38	15,9	2
0:21:10	38	16,1	2
0:21:20	38	16,5	2
0:21:30	38	17,0	2
0:21:40	38	16,9	2
0:21:50	38	16,9	3
0:22:00	38	17,0	3
0:22:10	38	17,0	2
0:22:20	38	17,9	3
0:22:30	38	17,9	3
0:22:40	38	17,6	3
0:22:50	38	18,0	2
0:23:00	38	18,1	2
0:23:10	39	18,0	2
0:23:20	39	17,6	2
0:23:30	39	17,5	2
0:23:40	40	18,0	2
0:23:50	40	17,8	2
0:24:00	40	18,0	2
0:24:10	40	18,2	2
0:24:20	40	18,3	3
0:24:30	41	18,4	2
0:24:40	41	18,5	2
0:24:50	41	18,7	2
0:25:00	41	19,0	2
0:25:10	41	19,0	3
0:25:20	41	19,1	2
0:25:30	41	19,1	2
0:25:40	41	19,4	2
0:25:50	41	19,7	2
0:26:00	41	20,1	2
0:26:10	41	20,6	3
0:26:20	41	20,6	2
0:26:30	41	20,5	2
0:26:40	41	20,3	2
0:26:50	41	21,3	2
0:27:00	41	21,1	3
0:27:10	41	21,0	2
0:27:20	41	21,6	2
0:27:30	41	21,1	2
0:27:40	42	21,3	2
0:27:50	42	21,2	2
0:28:00	42	21,2	2
0:28:10	42	21,2	2
0:28:20	43	21,2	2
0:28:30	43	21,7	2
0:28:40	43	21,8	2
0:28:50	43	21,9	2
0:29:00	44	22,0	2
0:29:10	44	22,2	2
0:29:20	44	22,4	2
0:29:30	44	22,1	2
0:29:40	44	22,3	2
0:29:50	44	22,6	2
0:30:00	44	22,9	2
0:30:10	44	22,7	2
0:30:20	44	23,2	2
0:30:30	44	23,4	2
0:30:40	44	23,8	2
0:30:50	44	23,4	2
0:31:00	44	24,2	2
0:31:10	44	24,0	2
0:31:20	44	23,9	2
0:31:30	44	24,6	2
0:31:40	44	24,8	2
0:31:50	44	24,4	2
0:32:00	44	25,1	2
0:32:10	44	24,6	2
0:32:20	45	24,7	2
0:32:30	45	24,5	2
0:32:40	45	24,7	2
0:32:50	46	24,8	2
0:33:00	46	24,8	2
0:33:10	46	25,3	2
0:33:20	47	25,3	2
0:33:30	47	25,4	2
0:33:40	47	25,5	2
0:33:50	47	25,6	2
0:34:00	47	25,7	2
0:34:10	47	26,0	2
0:34:20	47	26,1	2
0:34:30	47	26,2	2
0:34:40	47	26,3	2
0:34:50	47	26,6	2
0:35:00	47	26,7	2
0:35:10	47	26,9	2
0:35:20	47	27,4	2
0:35:30	47	27,1	2
0:35:40	47	27,9	2
0:35:50	47	27,7	2
0:36:00	47	27,5	2
0:36:10	47	27,5	2
0:36:20	47	28,3	2
0:36:30	47	28,0	2
0:36:40	47	28,6	2
0:36:50	48	28,2	2
0:37:00	48	28,2	2
0:37:10	48	28,3	2
0:37:20	49	28,2	2
0:37:30	49	28,5	2
0:37:40	49	28,4	3
0:37:50	50	28,5	2
0:38:00	50	28,6	2
0:38:10	50	28,8	2
0:38:20	50	29,1	2
0:38:30	50	29,2	2
0:38:40	50	29,1	2
0:38:50	50	29,3	2
0:39:00	50	29,5	2
0:39:10	50	29,6	2
0:39:20	50	29,9	2
0:39:30	50	29,8	2
0:39:40	50	30,4	2
0:39:50	50	30,7	2
0:40:00	50	30,1	2
0:40:10	50	30,8	2
0:40:20	50	30,2	2
0:40:30	50	30,5	2
0:40:40	50	30,9	2
0:40:50	50	30,4	2
0:41:00	50	30,2	2
0:41:10	50	30,8	2
0:41:20	50	31,1	2
0:41:30	51	30,3	2
0:41:40	51	30,0	2
0:41:50	51	30,1	2
0:42:00	52	30,3	2
0:42:10	52	30,3	2
0:42:20	52	30,3	2
0:42:30	52	30,3	2
0:42:40	53	30,3	2
0:42:50	53	30,0	2
0:43:00	53	30,2	2
0:43:10	53	30,1	2
0:43:20	53	30,1	2
0:43:30	53	30,0	2
0:43:40	53	30,2	2
0:43:50	53	30,0	1
0:44:00	53	30,3	2
0:44:10	53	30,1	1
0:44:20	52	30,2	1
0:44:30	52	30,1	1
0:44:40	52	30,3	1
0:44:50	52	30,3	1
0:45:00	52	30,5	1
0:45:10	52	30,9	2
0:45:20	52	30,1	2
0:45:30	52	30,7	2
0:45:40	52	30,2	2
0:45:50	52	30,9	2
0:46:00	52	30,4	2
0:46:10	52	30,9	2
0:46:20	52	30,4	2
0:46:30	52	30,7	2
0:46:40	52	30,7	2
0:46:50	52	30,5	2
0:47:00	52	30,2	2
0:47:10	52	30,2	2
0:47:20	52	30,3	2
0:47:30	53	30,0	2
0:47:40	53	30,2	2
0:47:50	53	30,4	2
0:48:00	53	30,1	2
0:48:10	53	30,3	2
0:48:20	53	30,1	2
0:48:30	53	30,4	2
0:48:40	53	30,1	2
0:48:50	53	30,4	2
0:49:00	53	30,3	2
0:49:10	53	30,1	2
0:49:20	53	30,4	2
0:49:30	53	30,3	2
0:49:40	53	30,1	2
0:49:50	53	30,3	2
0:50:00	52	30,2	2
0:50:10	52	30,5	2
0:50:20	52	30,8	2
0:50:30	52	30,1	2
0:50:40	52	30,6	2
0:50:50	52	30,0	2
0:51:00	52	30,7	2
0:51:10	52	30,1	2
0:51:20	52	30,7	2
0:51:30	52	31,1	2
0:51:40	52	30,4	2
0:51:50	52	30,5	2
0:52:00	52	30,3	2
0:52:10	52	30,0	2
0:52:20	53	30,1	2
0:52:30	53	30,1	2
0:52:40	53	30,3	2
0:52:50	53	30,1	2
0:53:00	53	30,2	2
0:53:10	53	30,1	2
0:53:20	53	30,2	2
0:53:30	53	30,1	2
0:53:40	53	30,2	2
0:53:50	53	30,1	2
0:54:00	53	30,4	2
0:54:10	53	30,2	2
0:54:20	53	30,1	2
0:54:30	53	30,4	2
0:54:40	53	30,3	2
0:54:50	53	30,1	2
0:55:00	53	30,0	2
0:55:10	53	30,3	2
0:55:20	52	30,2	2
0:55:30	52	30,3	2
0:55:40	52	30,6	2
0:55:50	52	31,1	2
0:56:00	52	30,4	2
0:56:10	52	31,0	2
0:56:20	52	30,4	2
0:56:30	52	30,9	2
0:56:40	52	30,2	2
0:56:50	52	30,6	2
0:57:00	52	30,9	2
0:57:10	52	30,9	2
0:57:20	52	30,8	2
0:57:30	52	30,5	2
0:57:40	53	30,1	2
0:57:50	53	30,3	2
0:58:00	53	30,0	2
0:58:10	53	30,0	2
0:58:20	53	30,1	2
0:58:30	53	30,4	2
0:58:40	53	30,1	2
0:58:50	53	30,1	2
0:59:00	53	30,1	2
0:59:10	53	30,3	2
0:59:20	53	30,1	2
0:59:30	53	30,4	2
0:59:40	53	30,3	2
0:59:50	53	30,2	2
1:00:00	53	30,1	2
1:00:10	53	30,4	2
1:00:20	53	30,3	2
1:00:30	53	30,2	2
1:00:40	53	30,1	2
1:00:50	52	30,1	2
1:01:00	52	30,4	2
1:01:10	52	30,8	2
1:01:20	52	30,0	2
1:01:30	52	30,5	2
1:01:40	52	31,1	2
1:01:50	52	30,4	2
1:02:00	52	30,9	2
1:02:10	52	30,4	2
1:02:20	52	30,6	2
1:02:30	52	30,7	2
1:02:40	52	30,7	2
1:02:50	52	30,4	2
1:03:00	52	30,2	2
1:03:10	53	30,3	2
1:03:20	53	30,0	2
1:03:30	53	30,3	2
1:03:40	53	30,1	2
1:03:50	53	30,1	2
1:04:00	53	30,3	2
1:04:10	53	30,2	2
1:04:20	53	30,1	2
1:04:30	53	30,3	2
1:04:40	53	30,2	2
1:04:50	53	30,1	2
1:05:00	53	30,1	2
1:05:10	53	30,2	2
1:05:20	53	30,1	2
1:05:30	53	30,2	2
1:05:40	53	30,1	2
1:05:50	53	30,1	2
1:06:00	53	30,0	2
1:06:10	53	30,1	2
1:06:20	52	30,2	2
1:06:30	52	30,5	2
1:06:40	52	30,8	2
1:06:50	52	30,1	2
1:07:00	52	30,5	2
1:07:10	52	31,0	2
1:07:20	52	30,3	2
1:07:30	52	30,7	2
1:07:40	52	31,0	2
1:07:50	52	30,2	2
1:08:00	52	30,2	2
1:08:10	52	30,1	2
1:08:20	53	30,1	2
1:08:30	53	30,3	2
1:08:40	53	30,1	2
1:08:50	53	30,1	2
1:09:00	53	30,1	2
1:09:10	53	30,3	2
1:09:20	53	30,1	2
1:09:30	53	30,3	2
1:09:40	53	30,2	2
1:09:50	53	30,1	2
1:10:00	53	30,3	2
1:10:10	53	30,2	2
1:10:20	53	30,1	2
1:10:30	53	30,4	2
1:10:40	53	30,3	2
1:10:50	53	30,2	2
1:11:00	53	30,1	2
1:11:10	53	30,3	2
1:11:20	53	30,3	2
1:11:30	53	30,2	2
1:11:40	52	30,1	2
1:11:50	52	30,3	2
1:12:00	52	30,5	2
1:12:10	52	30,9	2
1:12:20	52	30,0	3
1:12:30	52	30,5	3
1:12:40	52	31,0	3
1:12:50	52	30,4	3
1:13:00	52	30,7	3
1:13:10	52	30,9	3
1:13:20	52	31,0	3
1:13:30	52	30,9	3
1:13:40	52	30,7	3
1:13:50	53	30,5	2
1:14:00	53	30,3	3
1:14:10	53	30,1	2
1:14:20	53	30,3	2
1:14:30	53	30,1	2
1:14:40	53	30,4	2
1:14:50	53	30,3	3
1:15:00	53	30,1	2
1:15:10	53	30,1	3
1:15:20	53	30,4	2
1:15:30	53	30,2	2
1:15:40	53	30,1	3
1:15:50	53	30,0	2
1:16:00	53	30,4	3
1:16:10	53	30,3	2
1:16:20	53	30,2	3
1:16:30	53	30,2	3
1:16:40	53	30,1	2
1:16:50	53	30,1	3
1:17:00	53	30,0	2
1:17:10	52	30,2	3
1:17:20	52	30,5	2
1:17:30	52	30,8	3
1:17:40	52	31,1	3
1:17:50	52	30,5	3
1:18:00	52	30,9	3
1:18:10	52	30,3	4
1:18:20	52	30,6	4
1:18:30	52	30,8	4
1:18:40	52	31,0	4
1:18:50	52	31,0	4
1:19:00	52	30,9	3
1:19:10	52	30,7	3
1:19:20	53	30,5	3
1:19:30	53	30,3	3
1:19:40	53	30,1	3
1:19:50	53	30,2	3
1:20:00	53	30,1	3
1:20:10	53	30,1	3
1:20:20	53	30,1	3
1:20:30	53	30,1	3
1:20:40	53	30,1	3
1:20:50	53	30,3	3
1:21:00	53	30,2	3
1:21:10	53	30,1	3
1:21:20	53	30,2	3
1:21:30	53	30,1	3
1:21:40	53	30,5	3
1:21:50	53	30,4	3
1:22:00	53	30,4	3
1:22:10	53	30,3	3
1:22:20	52	30,2	3
1:22:30	52	30,2	3
1:22:40	52	30,2	3
1:22:50	52	30,5	3
1:23:00	52	30,7	3
1:23:10	52	31,0	3
1:23:20	52	30,4	3
1:23:30	52	30,8	3
1:23:40	52	31,1	3
1:23:50	52	30,4	3
1:24:00	52	30,6	3
1:24:10	52	30,7	3
1:24:20	52	30,8	3
1:24:30	52	30,6	3
1:24:40	52	30,5	3
1:24:50	53	30,3	3
1:25:00	53	30,1	3
1:25:10	53	30,2	3
1:25:20	53	30,0	3
1:25:30	53	30,4	3
1:25:40	53	30,3	3
1:25:50	53	30,2	3
1:26:00	53	30,0	3
1:26:10	53	30,5	3
1:26:20	53	30,4	3
1:26:30	53	30,3	3
1:26:40	53	30,2	3
1:26:50	53	30,1	3
1:27:00	53	30,3	3
1:27:10	53	30,3	3
1:27:20	53	30,2	3
1:27:30	53	30,1	3
1:27:40	52	30,1	3
1:27:50	52	30,1	3
1:28:00	52	30,2	3
1:28:10	52	30,4	3
1:28:20	52	30,6	3
1:28:30	52	30,8	3
1:28:40	52	31,1	3
1:28:50	52	30,3	3
1:29:00	52	30,6	3
1:29:10	52	30,9	3
1:29:20	52	31,1	3
1:29:30	52	30,4	3
1:29:40	52	30,4	3
1:29:50	52	30,4	3
1:30:00	52	30,2	3
1:30:10	52	30,1	3
1:30:20	52	30,2	3
1:30:30	53	30,2	3
1:30:40	53	30,2	3
1:30:50	53	30,1	3
1:31:00	53	30,1	3
1:31:10	53	30,1	3
1:31:20	53	30,1	3
1:31:30	53	30,2	3
1:31:40	53	30,1	3
1:31:50	53	30,2	3
1:32:00	53	30,1	3
1:32:10	53	30,1	3
1:32:20	53	30,2	3
1:32:30	53	30,1	3
1:32:40	53	30,1	3
1:32:50	52	30,1	3
1:33:00	52	30,2	3
1:33:10	52	30,2	3
1:33:20	52	30,3	3
1:33:30	52	30,4	3
1:33:40	52	30,7	3
1:33:50	52	30,9	3
1:34:00	52	31,1	3
1:34:10	52	30,4	3
1:34:20	52	30,7	3
1:34:30	52	30,9	3
1:34:40	52	31,0	3
1:34:50	52	31,1	3
1:35:00	52	30,3	3
1:35:10	52	30,1	3
1:35:20	52	30,2	3
1:35:30	52	30,5	3
1:35:40	52	30,3	3
1:35:50	53	30,2	3
1:36:00	53	30,1	3
1:36:10	53	30,4	3
1:36:20	53	30,3	3
1:36:30	53	30,2	3
1:36:40	53	30,1	3
1:36:50	53	30,4	3
1:37:00	53	30,4	3
1:37:10	53	30,3	3
1:37:20	53	30,2	3
1:37:30	53	30,1	3
1:37:40	52	30,1	3
1:37:50	52	30,1	3
1:38:00	52	30,1	3
1:38:10	52	30,2	3
1:38:20	52	30,2	3
1:38:30	52	30,3	3
1:38:40	52	30,5	3
1:38:50	52	30,6	4
1:39:00	52	30,9	3
1:39:10	52	31,1	4
1:39:20	52	30,4	4
1:39:30	52	30,6	4
1:39:40	52	30,8	4
1:39:50	52	30,9	4
1:40:00	52	31,0	4
1:40:10	52	31,0	3
1:40:20	52	30,8	3
1:40:30	52	30,7	4
1:40:40	52	30,6	4
1:40:50	52	30,4	4
1:41:00	52	30,3	3
1:41:10	53	30,2	4
1:41:20	53	30,1	3
1:41:30	53	30,2	4
1:41:40	53	30,1	4
1:41:50	53	30,1	3
1:42:00	53	30,5	4
1:42:10	53	30,4	3
1:42:20	53	30,4	4
1:42:30	53	30,3	4
1:42:40	52	30,2	3
1:42:50	52	30,2	4
1:43:00	52	30,1	3
1:43:10	52	30,1	4
1:43:20	52	30,4	3
1:43:30	52	30,5	4
1:43:40	52	30,6	3
1:43:50	52	30,7	3
1:44:00	52	30,9	4
1:44:10	52	31,1	3
1:44:20	52	30,4	4
1:44:30	52	30,6	3
1:44:40	52	30,8	3
1:44:50	52	30,9	4
1:45:00	52	31,0	3
1:45:10	52	31,1	4
1:45:20	52	31,0	3
1:45:30	52	30,9	4
1:45:40	52	30,8	3
1:45:50	52	30,7	3
1:46:00	52	30,5	3
1:46:10	52	30,4	3
1:46:20	52	30,3	3
1:46:30	53	30,2	3
1:46:40	53	30,2	3
1:46:50	53	30,1	3
1:47:00	53	30,4	3
1:47:10	53	30,3	3
1:47:20	52	30,2	3
1:47:30	53	30,2	3
1:47:40	52	30,1	3
1:47:50	52	30,1	3
1:48:00	52	30,1	3
1:48:10	52	30,1	3
1:48:20	52	30,5	3
1:48:30	52	30,5	3
1:48:40	52	30,6	3
1:48:50	52	30,7	3
1:49:00	52	30,8	3
1:49:10	52	31,0	3
1:49:20	52	30,2	3
1:49:30	52	30,4	3
1:49:40	52	30,6	3
1:49:50	52	30,7	3
1:50:00	52	30,9	3
1:50:10	52	30,9	3
1:50:20	52	31,0	3
1:50:30	52	30,9	3
1:50:40	52	30,8	3
1:50:50	52	30,7	3
1:51:00	52	30,6	4
1:51:10	52	30,5	4
1:51:20	52	30,4	3
1:51:30	52	30,3	4
1:51:40	52	30,2	3
1:51:50	52	30,1	4
1:52:00	52	30,0	3
1:52:10	52	30,4	4
1:52:20	52	30,4	4
1:52:30	52	30,3	3
1:52:40	52	30,2	4
1:52:50	52	30,2	3
1:53:00	52	30,1	4
1:53:10	52	30,1	3
1:53:20	52	30,1	4
1:53:30	52	30,1	4
1:53:40	52	30,2	3
1:53:50	52	30,3	4
1:54:00	52	30,4	3
1:54:10	52	30,6	4
1:54:20	52	30,7	3
1:54:30	52	30,9	3
1:54:40	52	31,1	4
1:54:50	52	30,2	4
1:55:00	52	30,3	4
1:55:10	52	30,4	4
1:55:20	52	30,4	4
1:55:30	52	30,3	4
1:55:40	52	30,2	4
1:55:50	52	30,1	4
1:56:00	52	30,5	3
1:56:10	52	30,4	4
1:56:20	52	30,3	3
1:56:30	52	30,2	4
1:56:40	52	30,1	4
1:56:50	52	30,5	4
1:57:00	52	30,4	4
1:57:10	52	30,4	3
1:57:20	52	30,3	4
1:57:30	52	30,2	3
1:57:40	52	30,2	3
1:57:50	52	30,1	4
1:58:00	52	30,1	3
1:58:10	52	30,2	4
1:58:20	52	30,1	3
1:58:30	52	30,2	4
1:58:40	52	30,3	3
1:58:50	52	30,4	3
1:59:00	52	30,5	4
1:59:10	52	30,7	3
1:59:20	52	30,9	4
1:59:30	52	31,0	3
1:59:40	52	30,2	4
1:59:50	52	30,3	4
2:00:00	52	30,4	4
2:00:10	52	30,5	4
2:00:20	52	30,5	4
2:00:30	52	30,5	4
2:00:40	52	30,4	4
2:00:50	52	30,2	4
2:01:00	52	30,1	4
2:01:10	52	30,2	4
2:01:20	52	30,1	4
2:01:30	52	30,1	4
2:01:40	52	30,2	4
2:01:50	52	30,1	4
2:02:00	52	30,2	4
2:02:10	52	30,1	4
2:02:20	52	30,1	4
2:02:30	52	30,1	4
2:02:40	52	30,2	4
2:02:50	52	30,2	4
2:03:00	52	30,1	4
2:03:10	52	30,1	4
2:03:20	52	30,2	4
2:03:30	52	30,2	4
2:03:40	52	30,2	4
2:03:50	52	30,3	4
2:04:00	52	30,4	4
2:04:10	52	30,5	4
2:04:20	52	30,7	4
2:04:30	52	30,8	4
2:04:40	52	31,0	4
2:04:50	52	30,1	4
2:05:00	52	30,3	4
2:05:10	52	30,4	4
2:05:20	52	30,5	4
2:05:30	52	30,5	4
2:05:40	52	30,5	4
2:05:50	52	30,4	4
2:06:00	52	30,3	4
2:06:10	52	30,2	4
2:06:20	52	30,1	4
2:06:30	52	30,1	4
2:06:40	52	30,1	4
2:06:50	52	30,1	4
2:07:00	52	30,1	4
2:07:10	52	30,1	4
2:07:20	52	30,2	4
2:07:30	53	30,1	4
2:07:40	52	30,1	4
2:07:50	53	30,2	4
2:08:00	52	30,1	4
2:08:10	52	30,1	4
2:08:20	52	30,2	4
2:08:30	52	30,1	4
2:08:40	52	30,1	4
2:08:50	52	30,1	4
2:09:00	52	30,2	4
2:09:10	52	30,3	4
2:09:20	52	30,3	4
2:09:30	52	30,4	4
2:09:40	52	30,5	4
2:09:50	52	30,7	4
2:10:00	52	30,8	4
2:10:10	52	31,0	4
2:10:20	52	30,3	5
2:10:30	52	30,2	5
2:10:40	52	30,4	5
2:10:50	52	30,5	5
2:11:00	52	30,5	5
2:11:10	52	30,5	4
2:11:20	52	30,5	4
2:11:30	52	30,4	4
2:11:40	52	30,3	4
2:11:50	52	30,2	4
2:12:00	52	30,1	4
2:12:10	52	30,1	4
2:12:20	53	30,1	4
2:12:30	53	30,1	4
2:12:40	53	30,4	4
2:12:50	53	30,3	4
2:13:00	53	30,3	4
2:13:10	53	30,2	4
2:13:20	53	30,1	4
2:13:30	53	30,1	4
2:13:40	53	30,0	4
2:13:50	53	30,4	5
2:14:00	53	30,3	5
2:14:10	53	30,3	5
2:14:20	53	30,2	5
2:14:30	52	30,2	5
2:14:40	52	30,2	5
2:14:50	52	30,2	5
2:15:00	52	30,2	5
2:15:10	52	30,3	5
2:15:20	52	30,4	5
2:15:30	52	30,5	5
2:15:40	52	30,7	5
2:15:50	52	30,8	5
2:16:00	52	31,0	5
2:16:10	52	31,1	5
2:16:20	52	30,4	5
2:16:30	52	30,5	5
2:16:40	52	30,6	5
2:16:50	52	30,6	4
2:17:00	52	30,7	4
2:17:10	52	30,6	5
2:17:20	52	30,5	4
2:17:30	52	30,4	5
2:17:40	52	30,3	4
2:17:50	52	30,2	4
2:18:00	52	30,2	5
2:18:10	52	30,1	4
2:18:20	53	30,1	5
2:18:30	53	30,1	5
2:18:40	53	30,1	4
2:18:50	53	30,1	4
2:19:00	53	30,1	4
2:19:10	53	30,1	4
2:19:20	53	30,1	4
2:19:30	53	30,1	4
2:19:40	53	30,1	4
2:19:50	53	30,5	4
2:20:00	53	30,5	4
2:20:10	53	30,4	4
2:20:20	53	30,4	4
2:20:30	53	30,4	4
2:20:40	52	30,3	4
2:20:50	53	30,3	4
2:21:00	52	30,3	4
2:21:10	52	30,4	4
2:21:20	52	30,5	4
2:21:30	52	30,5	4
2:21:40	52	30,6	4
2:21:50	52	30,8	4
2:22:00	52	30,9	4
2:22:10	52	31,0	4
2:22:20	52	30,2	5
2:22:30	52	30,4	5
2:22:40	52	30,5	5
2:22:50	52	30,6	5
2:23:00	52	30,7	5
2:23:10	52	30,8	5
2:23:20	52	30,8	5
2:23:30	52	30,8	5
2:23:40	52	30,7	5
2:23:50	52	30,6	5
2:24:00	52	30,5	5
2:24:10	52	30,4	5
2:24:20	52	30,3	5
2:24:30	52	30,2	5
2:24:40	52	30,1	5
2:24:50	52	30,0	5
2:25:00	53	30,1	5
2:25:10	53	30,2	5
2:25:20	53	30,1	5
2:25:30	53	30,1	5
2:25:40	53	30,5	5
2:25:50	53	30,5	5
2:26:00	53	30,4	5
2:26:10	53	30,4	5
2:26:20	53	30,3	5
2:26:30	53	30,3	5
2:26:40	53	30,2	5
2:26:50	53	30,2	5
2:27:00	53	30,2	5
2:27:10	52	30,1	5
2:27:20	52	30,1	5
2:27:30	52	30,2	5
2:27:40	52	30,3	5
2:27:50	52	30,4	5
2:28:00	52	30,5	5
2:28:10	52	30,6	5
2:28:20	52	30,7	5
2:28:30	52	30,8	5
2:28:40	52	30,9	5
2:28:50	52	31,1	5
2:29:00	52	30,3	5
2:29:10	52	30,4	5
2:29:20	52	30,5	5
2:29:30	52	30,6	5
2:29:40	52	30,7	5
2:29:50	52	30,6	5
2:30:00	52	30,6	5
2:30:10	52	30,5	5
2:30:20	52	30,4	5
2:30:30	52	30,3	5
2:30:40	52	30,2	5
2:30:50	52	30,1	5
2:31:00	52	30,0	5
2:31:10	53	30,3	5
2:31:20	53	30,2	5
2:31:30	53	30,1	5
2:31:40	53	30,1	5
2:31:50	53	30,1	5
2:32:00	53	30,2	5
2:32:10	53	30,1	5
2:32:20	53	30,1	5
2:32:30	53	30,2	5
2:32:40	53	30,2	5
2:32:50	53	30,1	5
2:33:00	53	30,1	5
2:33:10	53	30,1	5
2:33:20	53	30,1	5
2:33:30	52	30,1	5
2:33:40	52	30,3	5
2:33:50	52	30,3	5
2:34:00	52	30,3	5
2:34:10	52	30,4	5
2:34:20	52	30,5	5
2:34:30	52	30,6	5
2:34:40	52	30,7	5
2:34:50	52	30,8	5
2:35:00	52	31,0	5
2:35:10	52	31,1	5
2:35:20	52	30,2	5
2:35:30	52	30,3	5
2:35:40	52	30,4	5
2:35:50	52	30,5	5
2:36:00	52	30,6	5
2:36:10	52	30,6	5
2:36:20	52	30,6	5
2:36:30	52	30,5	5
2:36:40	52	30,4	5
2:36:50	52	30,3	5
2:37:00	52	30,2	5
2:37:10	52	30,1	5
2:37:20	52	30,2	5
2:37:30	53	30,1	5
2:37:40	52	30,2	5
2:37:50	53	30,1	5
2:38:00	53	30,0	5
2:38:10	53	30,1	5
2:38:20	53	30,1	5
2:38:30	53	30,1	5
2:38:40	53	30,1	5
2:38:50	53	30,2	5
2:39:00	52	30,2	5
2:39:10	53	30,1	5
2:39:20	52	30,1	5
2:39:30	52	30,1	5
2:39:40	52	30,2	5
2:39:50	52	30,2	5
2:40:00	52	30,3	5
2:40:10	52	30,4	5
2:40:20	52	30,5	5
2:40:30	52	30,6	5
2:40:40	52	30,7	5
2:40:50	52	30,9	5
2:41:00	52	31,0	5
2:41:10	52	31,1	5
2:41:20	52	30,2	5
2:41:30	52	30,3	5
2:41:40	52	30,3	5
2:41:50	52	30,3	5
2:42:00	52	30,3	5
2:42:10	52	30,2	5
2:42:20	52	30,1	5
2:42:30	52	30,2	5
2:42:40	52	30,1	5
2:42:50	52	30,1	5
2:43:00	52	30,1	5
2:43:10	52	30,1	5
2:43:20	52	30,1	5
2:43:30	52	30,2	5
2:43:40	52	30,1	5
2:43:50	53	30,1	5
2:44:00	53	30,1	5
2:44:10	53	30,1	5
2:44:20	52	30,1	6
2:44:30	52	30,1	5
2:44:40	52	30,1	6
2:44:50	52	30,1	6
2:45:00	52	30,1	6
2:45:10	52	30,1	6
2:45:20	52	30,1	6
2:45:30	52	30,2	6
2:45:40	52	30,3	6
2:45:50	52	30,4	6
2:46:00	52	30,5	6
2:46:10	52	30,6	6
2:46:20	52	30,8	6
2:46:30	52	30,9	6
2:46:40	52	31,0	6
2:46:50	52	31,0	6
2:47:00	52	31,0	6
2:47:10	52	31,0	6
2:47:20	52	31,0	6
2:47:30	52	30,9	6
2:47:40	52	30,8	6
2:47:50	52	30,7	6
2:48:00	52	30,6	6
2:48:10	52	30,6	6
2:48:20	52	30,5	6
2:48:30	52	30,4	6
2:48:40	52	30,4	6
2:48:50	52	30,3	6
2:49:00	53	30,3	6
2:49:10	53	30,2	6
2:49:20	52	30,2	6
2:49:30	52	30,1	6
2:49:40	52	30,1	6
2:49:50	52	30,2	6
2:50:00	52	30,1	6
2:50:10	52	30,1	6
2:50:20	52	30,2	6
2:50:30	52	30,2	6
2:50:40	52	30,3	6
2:50:50	52	30,4	6
2:51:00	52	30,5	6
2:51:10	52	30,6	6
2:51:20	52	30,7	6
2:51:30	52	30,8	6
2:51:40	52	30,9	6
2:51:50	52	30,9	6
2:52:00	52	31,0	6
2:52:10	52	31,0	6
2:52:20	52	31,0	6
2:52:30	52	31,0	6
2:52:40	52	30,9	6
2:52:50	52	30,8	6
2:53:00	52	30,7	6
2:53:10	52	30,6	6
2:53:20	52	30,5	6
2:53:30	52	30,5	6
2:53:40	52	30,4	6
2:53:50	52	30,4	6
2:54:00	52	30,3	6
2:54:10	52	30,3	6
2:54:20	52	30,2	6
2:54:30	52	30,2	6
2:54:40	52	30,1	6
2:54:50	52	30,1	6
2:55:00	52	30,1	6
2:55:10	52	30,1	6
2:55:20	52	30,1	6
2:55:30	52	30,1	6
2:55:40	52	30,2	6
2:55:50	52	30,2	6
2:56:00	52	30,2	6
2:56:10	52	30,2	6
2:56:20	52	30,3	7
2:56:30	52	30,4	6
2:56:40	52	30,5	6
2:56:50	52	30,5	6
2:57:00	52	30,6	6
2:57:10	52	30,7	6
2:57:20	52	30,7	6
2:57:30	52	30,8	6
2:57:40	52	30,8	6
2:57:50	52	30,8	6
2:58:00	52	30,8	6
2:58:10	52	30,8	6
2:58:20	52	30,7	6
2:58:30	52	30,6	6
2:58:40	52	30,6	7
2:58:50	52	30,5	6
2:59:00	52	30,4	7
2:59:10	52	30,4	7
2:59:20	52	30,3	7
2:59:30	52	30,3	7
2:59:40	52	30,2	7
2:59:50	52	30,2	7
3:00:00	52	30,1	7
3:00:10	52	30,1	7
3:00:20	52	30,1	7
3:00:30	52	30,2	7
3:00:40	52	30,1	7
3:00:50	52	30,1	7
3:01:00	52	30,2	7
3:01:10	52	30,2	7
3:01:20	52	30,2	7
3:01:30	52	30,2	7
3:01:40	52	30,2	7
3:01:50	52	30,3	7
3:02:00	52	30,4	7
3:02:10	52	30,4	7
3:02:20	52	30,5	7
3:02:30	52	30,6	7
3:02:40	52	30,7	7
3:02:50	52	30,7	7
3:03:00	52	30,8	7
3:03:10	52	30,8	7
3:03:20	52	30,7	7
3:03:30	52	30,7	7
3:03:40	52	30,6	7
3:03:50	52	30,6	7
3:04:00	52	30,5	7
3:04:10	52	30,4	7
3:04:20	52	30,4	7
3:04:30	52	30,3	7
3:04:40	52	30,3	7
3:04:50	52	30,2	7
3:05:00	52	30,2	7
3:05:10	52	30,2	7
3:05:20	52	30,1	7
3:05:30	52	30,1	7
3:05:40	52	30,1	7
3:05:50	52	30,3	7
3:06:00	52	30,3	7
3:06:10	52	30,2	7
3:06:20	52	30,2	7
3:06:30	52	30,2	7
3:06:40	52	30,2	7
3:06:50	52	30,2	7
3:07:00	52	30,2	7
3:07:10	52	30,3	7
3:07:20	52	30,3	7
3:07:30	52	30,4	7
3:07:40	52	30,5	7
3:07:50	52	30,5	7
3:08:00	52	30,6	7
3:08:10	52	30,6	7
3:08:20	52	30,7	7
3:08:30	52	30,7	7
3:08:40	52	30,7	7
3:08:50	52	30,6	7
3:09:00	52	30,5	7
3:09:10	52	30,5	7
3:09:20	52	30,4	7
3:09:30	52	30,4	7
3:09:40	52	30,3	7
3:09:50	52	30,3	7
3:10:00	52	30,3	7
3:10:10	52	30,2	7
3:10:20	52	30,2	8
3:10:30	52	30,1	8
3:10:40	52	30,1	8
3:10:50	52	30,1	8
3:11:00	52	30,2	8
3:11:10	52	30,2	8
3:11:20	52	30,2	8
3:11:30	52	30,1	8
3:11:40	52	30,1	8
3:11:50	52	30,1	8
3:12:00	52	30,2	8
3:12:10	52	30,2	8
3:12:20	52	30,3	8
3:12:30	52	30,4	8
3:12:40	51	30,4	8
3:12:50	51	30,5	8
3:13:00	51	30,6	8
3:13:10	51	30,7	8
3:13:20	51	30,7	8
3:13:30	51	30,7	8
3:13:40	51	30,7	8
3:13:50	51	30,7	8
3:14:00	51	30,6	8
3:14:10	51	30,5	8
3:14:20	51	30,5	8
3:14:30	51	30,4	8
3:14:40	51	30,4	8
3:14:50	52	30,3	8
3:15:00	51	30,3	8
3:15:10	52	30,2	8
3:15:20	52	30,2	8
3:15:30	52	30,2	8
3:15:40	52	30,1	8
3:15:50	52	30,1	8
3:16:00	51	30,1	8
3:16:10	51	30,2	8
3:16:20	51	30,2	8
3:16:30	51	30,1	8
3:16:40	51	30,1	8
3:16:50	51	30,1	8
3:17:00	51	30,1	8
3:17:10	51	30,2	8
3:17:20	51	30,2	8
3:17:30	51	30,2	8
3:17:40	51	30,3	8
3:17:50	51	30,4	8
3:18:00	51	30,4	11
3:18:10	51	30,5	8
3:18:20	51	30,6	8
3:18:30	51	30,6	9
3:18:40	51	30,6	9
3:18:50	51	30,7	8
3:19:00	51	30,6	8
3:19:10	51	30,6	8
3:19:20	51	30,6	8
3:19:30	51	30,5	8
3:19:40	51	30,4	8
3:19:50	51	30,4	8
3:20:00	51	30,3	8
3:20:10	51	30,3	8
3:20:20	51	30,2	8
3:20:30	51	30,2	8
3:20:40	51	30,2	8
3:20:50	51	30,1	8
3:21:00	51	30,1	8
3:21:10	51	30,1	8
3:21:20	51	30,2	8
3:21:30	51	30,1	8
3:21:40	51	30,1	8
3:21:50	51	30,1	8
3:22:00	51	30,1	8
3:22:10	51	30,1	8
3:22:20	51	30,1	8
3:22:30	51	30,2	8
3:22:40	51	30,2	8
3:22:50	51	30,3	8
3:23:00	51	30,3	8
3:23:10	51	30,4	8
3:23:20	51	30,4	8
3:23:30	51	30,5	8
3:23:40	51	30,6	8
3:23:50	51	30,6	8
3:24:00	51	30,7	8
3:24:10	51	30,7	8
3:24:20	51	30,7	9
3:24:30	51	30,6	8
3:24:40	51	30,5	9
3:24:50	51	30,5	8
3:25:00	51	30,4	8
3:25:10	51	30,4	9
3:25:20	51	30,3	8
3:25:30	51	30,3	9
3:25:40	51	30,2	8
3:25:50	51	30,2	9
3:26:00	51	30,1	9
3:26:10	51	30,1	8
3:26:20	51	30,1	9
3:26:30	51	30,2	9
3:26:40	51	30,1	9
3:26:50	51	30,1	9
3:27:00	51	30,1	9
3:27:10	51	30,1	9
3:27:20	51	30,2	9
3:27:30	51	30,2	9
3:27:40	51	30,2	9
3:27:50	51	30,2	9
3:28:00	51	30,3	9
3:28:10	51	30,3	9
3:28:20	51	30,4	9
3:28:30	51	30,5	9
3:28:40	51	30,5	9
3:28:50	51	30,6	9
3:29:00	51	30,7	9
3:29:10	51	30,7	9
3:29:20	51	30,7	9
3:29:30	51	30,7	9
3:29:40	51	30,7	9
3:29:50	51	30,6	9
3:30:00	51	30,6	9
3:30:10	51	30,5	9
3:30:20	51	30,5	9
3:30:30	51	30,4	9
3:30:40	51	30,4	9
3:30:50	51	30,3	9
3:31:00	51	30,3	9
3:31:10	51	30,2	9
3:31:20	51	30,2	9
3:31:30	51	30,2	9
3:31:40	51	30,1	9
3:31:50	51	30,1	9
3:32:00	51	30,1	9
3:32:10	51	30,2	9
3:32:20	51	30,1	9
3:32:30	51	30,1	9
3:32:40	51	30,1	9
3:32:50	51	30,1	9
3:33:00	51	30,1	9
3:33:10	51	30,2	9
3:33:20	51	30,2	9
3:33:30	51	30,3	9
3:33:40	51	30,4	9
3:33:50	51	30,5	9
3:34:00	51	30,5	9
3:34:10	51	30,6	9
3:34:20	51	30,7	9
3:34:30	51	30,7	9
3:34:40	51	30,8	9
3:34:50	51	30,8	9
3:35:00	51	30,8	9
3:35:10	51	30,7	9
3:35:20	51	30,7	9
3:35:30	51	30,6	9
3:35:40	51	30,5	9
3:35:50	51	30,5	9
3:36:00	51	30,4	9
3:36:10	51	30,4	9
3:36:20	51	30,3	9
3:36:30	51	30,3	9
3:36:40	51	30,2	9
3:36:50	51	30,2	9
3:37:00	51	30,2	9
3:37:10	51	30,1	9
3:37:20	51	30,1	9
3:37:30	51	30,1	9
3:37:40	51	30,1	9
3:37:50	51	30,1	9
3:38:00	51	30,4	9
3:38:10	51	30,3	9
3:38:20	51	30,3	9
3:38:30	51	30,3	9
3:38:40	51	30,3	9
3:38:50	51	30,4	9
3:39:00	51	30,4	9
3:39:10	51	30,5	9
3:39:20	51	30,6	9
3:39:30	51	30,6	9
3:39:40	51	30,7	9
3:39:50	51	30,7	9
3:40:00	51	30,8	9
3:40:10	51	30,8	9
3:40:20	51	30,9	9
3:40:30	51	30,9	9
3:40:40	51	30,9	9
3:40:50	51	30,8	9
3:41:00	51	30,8	9
3:41:10	51	30,8	9
3:41:20	51	30,7	9
3:41:30	51	30,6	9
3:41:40	51	30,6	9
3:41:50	51	30,5	9
3:42:00	51	30,5	9
3:42:10	51	30,4	9
3:42:20	51	30,4	9
3:42:30	51	30,4	9
3:42:40	51	30,3	9
3:42:50	51	30,3	9
3:43:00	51	30,3	9
3:43:10	51	30,2	9
3:43:20	51	30,2	9
3:43:30	51	30,2	9
3:43:40	51	30,1	9
3:43:50	51	30,1	9
3:44:00	51	30,1	9
3:44:10	51	30,1	9
3:44:20	51	30,1	9
3:44:30	51	30,2	9
3:44:40	51	30,3	9
3:44:50	51	30,4	9
3:45:00	51	30,5	9
3:45:10	51	30,6	9
3:45:20	51	30,7	9
3:45:30	51	30,8	9
3:45:40	51	30,8	9
3:45:50	51	30,9	9
3:46:00	51	31,0	9
3:46:10	51	31,0	9
3:46:20	51	31,0	9
3:46:30	51	31,0	9
3:46:40	51	31,0	9
3:46:50	51	30,9	9
3:47:00	51	30,8	9
3:47:10	51	30,7	9
3:47:20	51	30,7	9
3:47:30	51	30,6	9
3:47:40	51	30,5	9
3:47:50	51	30,5	9
3:48:00	51	30,4	9
3:48:10	51	30,4	9
3:48:20	51	30,4	9
3:48:30	51	30,3	9
3:48:40	51	30,3	9
3:48:50	51	30,2	9
3:49:00	51	30,2	9
3:49:10	51	30,2	9
3:49:20	51	30,1	9
3:49:30	51	30,1	9
3:49:40	51	30,1	9
3:49:50	51	30,2	9
3:50:00	51	30,2	10
3:50:10	51	30,2	9
3:50:20	51	30,1	9
3:50:30	51	30,2	9
3:50:40	51	30,2	9
3:50:50	51	30,2	9
3:51:00	51	30,3	9
3:51:10	51	30,4	10
3:51:20	51	30,5	9
3:51:30	51	30,6	9
3:51:40	51	30,7	9
3:51:50	51	30,8	9
3:52:00	51	30,9	10
3:52:10	51	30,9	9
3:52:20	51	31,0	9
3:52:30	51	31,0	9
3:52:40	51	31,1	9
3:52:50	51	31,1	9
3:53:00	51	31,0	9
3:53:10	51	30,9	9
3:53:20	51	30,9	9
3:53:30	51	30,8	9
3:53:40	51	30,7	9
3:53:50	51	30,7	9
3:54:00	51	30,6	10
3:54:10	51	30,5	9
3:54:20	51	30,5	10
3:54:30	51	30,4	10
3:54:40	51	30,4	9
3:54:50	51	30,4	10
3:55:00	51	30,3	9
3:55:10	51	30,3	10
3:55:20	51	30,2	9
3:55:30	51	30,2	9
3:55:40	51	30,2	10
3:55:50	51	30,1	9
3:56:00	51	30,1	10
3:56:10	51	30,1	9
3:56:20	51	30,1	9
3:56:30	51	30,2	10
3:56:40	51	30,1	9
3:56:50	51	30,1	10
3:57:00	51	30,1	9
3:57:10	51	30,2	10
3:57:20	51	30,3	10
3:57:30	51	30,3	10
3:57:40	51	30,4	10
3:57:50	51	30,5	10
3:58:00	51	30,6	10
3:58:10	51	30,7	10
3:58:20	51	30,8	10
3:58:30	51	30,9	10
3:58:40	51	31,0	10
3:58:50	51	31,0	10
3:59:00	51	31,1	10
3:59:10	51	30,2	10
3:59:20	51	30,2	10
3:59:30	51	30,2	10
3:59:40	51	30,1	10
3:59:50	51	30,1	10
4:00:00	51	30,1	10
4:00:10	51	30,1	10
4:00:20	51	30,1	10
4:00:30	51	30,1	10
4:00:40	51	30,1	10
4:00:50	51	30,1	10
4:01:00	51	30,0	10
4:01:10	51	30,3	10
4:01:20	51	30,2	10
4:01:30	51	30,2	10
4:01:40	51	30,1	10
4:01:50	51	30,1	10
4:02:00	51	30,1	10
4:02:10	51	30,2	10
4:02:20	51	30,1	10
4:02:30	51	30,1	10
4:02:40	51	30,2	10
4:02:50	51	30,1	10
4:03:00	51	30,1	10
4:03:10	51	30,1	10
4:03:20	51	30,2	10
4:03:30	51	30,2	10
4:03:40	51	30,2	10
4:03:50	51	30,1	10
4:04:00	51	30,1	10
4:04:10	51	30,1	10
4:04:20	51	30,2	10
4:04:30	51	30,3	10
4:04:40	51	30,4	10
4:04:50	51	30,4	10
4:05:00	51	30,6	10
4:05:10	51	30,7	10
4:05:20	51	30,7	10
4:05:30	51	30,8	10
4:05:40	51	30,9	10
4:05:50	51	31,0	10
4:06:00	51	30,2	10
4:06:10	51	30,3	10
4:06:20	51	30,4	10
4:06:30	51	30,5	10
4:06:40	51	30,5	10
4:06:50	51	30,5	10
4:07:00	51	30,4	10
4:07:10	51	30,3	10
4:07:20	51	30,3	10
4:07:30	51	30,2	10
4:07:40	51	30,1	10
4:07:50	51	30,1	10
4:08:00	51	30,1	10
4:08:10	51	30,2	10
4:08:20	51	30,1	10
4:08:30	51	30,1	10
4:08:40	51	30,1	10
4:08:50	51	30,1	10
4:09:00	51	30,2	10
4:09:10	51	30,1	10
4:09:20	51	30,1	10
4:09:30	51	30,2	10
4:09:40	51	30,1	10
4:09:50	51	30,1	10
4:10:00	51	30,2	10
4:10:10	51	30,1	10
4:10:20	51	30,1	10
4:10:30	51	30,1	10
4:10:40	51	30,2	10
4:10:50	51	30,2	10
4:11:00	51	30,1	10
4:11:10	51	30,1	10
4:11:20	51	30,1	10
4:11:30	51	30,3	10
4:11:40	51	30,2	10
4:11:50	51	30,2	10
4:12:00	51	30,2	10
4:12:10	51	30,3	10
4:12:20	51	30,3	10
4:12:30	51	30,4	10
4:12:40	51	30,4	10
4:12:50	51	30,5	10
4:13:00	51	30,6	10
4:13:10	51	30,7	10
4:13:20	51	30,7	10
4:13:30	51	30,8	10
4:13:40	51	30,9	10
4:13:50	51	31,0	10
4:14:00	51	30,0	10
4:14:10	51	30,2	10
4:14:20	51	30,3	10
4:14:30	51	30,3	10
4:14:40	51	30,4	10
4:14:50	51	30,4	10
4:15:00	51	30,5	10
4:15:10	51	30,4	10
4:15:20	51	30,4	10
4:15:30	51	30,3	10
4:15:40	51	30,2	10
4:15:50	51	30,1	10
4:16:00	51	30,1	10
4:16:10	51	30,2	10
4:16:20	51	30,2	10
4:16:30	51	30,1	10
4:16:40	51	30,1	10
4:16:50	51	30,1	10
4:17:00	51	30,2	10
4:17:10	51	30,1	10
4:17:20	51	30,1	10
4:17:30	51	30,1	10
4:17:40	51	30,1	10
4:17:50	51	30,1	10
4:18:00	51	30,1	10
4:18:10	51	30,1	10
4:18:20	51	30,1	10
4:18:30	51	30,3	10
4:18:40	51	30,2	10
4:18:50	51	30,2	10
4:19:00	51	30,2	10
4:19:10	51	30,1	10
4:19:20	51	30,1	10
4:19:30	51	30,1	10
4:19:40	51	30,1	10
4:19:50	51	30,2	10
4:20:00	51	30,1	10
4:20:10	51	30,1	10
4:20:20	51	30,1	10
4:20:30	51	30,2	10
4:20:40	51	30,2	10
4:20:50	51	30,3	10
4:21:00	51	30,4	10
4:21:10	51	30,4	10
4:21:20	51	30,5	10
4:21:30	51	30,6	10
4:21:40	51	30,7	10
4:21:50	51	30,8	10
4:22:00	51	30,9	10
4:22:10	51	31,0	11
4:22:20	51	31,0	10
4:22:30	51	31,1	11
4:22:40	51	30,2	11
4:22:50	51	30,3	11
4:23:00	51	30,3	11
4:23:10	51	30,3	10
4:23:20	51	30,3	11
4:23:30	51	30,3	11
4:23:40	51	30,3	11
4:23:50	51	30,2	11
4:24:00	51	30,1	11
4:24:10	51	30,2	11
4:24:20	51	30,1	11
4:24:30	51	30,0	11
4:24:40	51	30,1	11
4:24:50	51	30,1	11
4:25:00	51	30,1	11
4:25:10	51	30,2	10
4:25:20	51	30,1	11
4:25:30	51	30,1	11
4:25:40	51	30,1	11
4:25:50	51	30,2	11
4:26:00	51	30,2	11
4:26:10	51	30,2	11
4:26:20	51	30,1	11
4:26:30	51	30,1	11
4:26:40	51	30,1	11
4:26:50	51	30,1	11
4:27:00	51	30,2	11
4:27:10	51	30,1	11
4:27:20	51	30,1	11
4:27:30	51	30,1	11
4:27:40	51	30,2	11
4:27:50	51	30,1	11
4:28:00	51	30,1	11
4:28:10	51	30,1	11
4:28:20	51	30,2	11
4:28:30	51	30,2	11
4:28:40	51	30,3	11
4:28:50	51	30,3	11
4:29:00	51	30,4	11
4:29:10	51	30,5	11
4:29:20	51	30,6	11
4:29:30	51	30,7	11
4:29:40	51	30,8	11
4:29:50	51	30,9	11
4:30:00	51	31,0	11
4:30:10	51	31,0	11
4:30:20	51	31,1	11
4:30:30	51	30,3	11
4:30:40	51	30,4	11
4:30:50	51	30,4	11
4:31:00	51	30,5	11
4:31:10	51	30,5	11
4:31:20	51	30,4	11
4:31:30	51	30,4	11
4:31:40	51	30,3	11
4:31:50	51	30,2	11
4:32:00	51	30,2	11
4:32:10	51	30,1	11
4:32:20	51	30,2	11
4:32:30	51	30,2	11
4:32:40	51	30,1	11
4:32:50	51	30,2	11
4:33:00	51	30,2	11
4:33:10	51	30,1	11
4:33:20	51	30,1	11
4:33:30	51	30,2	11
4:33:40	51	30,2	11
4:33:50	51	30,2	11
4:34:00	51	30,1	11
4:34:10	51	30,1	11
4:34:20	51	30,3	11
4:34:30	51	30,2	11
4:34:40	51	30,2	11
4:34:50	51	30,1	11
4:35:00	51	30,1	11
4:35:10	51	30,1	11
4:35:20	51	30,2	11
4:35:30	51	30,2	11
4:35:40	51	30,2	11
4:35:50	51	30,2	11
4:36:00	51	30,2	11
4:36:10	51	30,1	11
4:36:20	51	30,2	11
4:36:30	51	30,2	11
4:36:40	51	30,3	11
4:36:50	51	30,4	11
4:37:00	51	30,5	11
4:37:10	51	30,5	11
4:37:20	51	30,6	11
4:37:30	51	30,7	11
4:37:40	51	30,8	11
4:37:50	51	30,9	11
4:38:00	51	30,9	11
4:38:10	51	31,0	11
4:38:20	51	31,1	11
4:38:30	51	30,1	11
4:38:40	51	30,1	11
4:38:50	51	30,2	11
4:39:00	51	30,2	11
4:39:10	51	30,2	11
4:39:20	51	30,2	11
4:39:30	51	30,2	11
4:39:40	51	30,1	11
4:39:50	51	30,1	11
4:40:00	51	30,2	11
4:40:10	51	30,1	11
4:40:20	51	30,2	11
4:40:30	51	30,1	11
4:40:40	51	30,1	11
4:40:50	51	30,1	11
4:41:00	51	30,1	11
4:41:10	51	30,2	11
4:41:20	51	30,2	11
4:41:30	51	30,1	11
4:41:40	51	30,1	11
4:41:50	51	30,2	11
4:42:00	51	30,1	11
4:42:10	51	30,1	11
4:42:20	51	30,1	11
4:42:30	51	30,1	11
4:42:40	51	30,1	11
4:42:50	51	30,1	11
4:43:00	51	30,0	11
4:43:10	51	30,1	11
4:43:20	51	30,1	11
4:43:30	51	30,1	11
4:43:40	51	30,2	11
4:43:50	51	30,2	11
4:44:00	51	30,2	11
4:44:10	51	30,2	11
4:44:20	51	30,3	11
4:44:30	51	30,3	11
4:44:40	51	30,4	12
4:44:50	51	30,4	11
4:45:00	51	30,5	12
4:45:10	51	30,6	12
4:45:20	51	30,7	12
4:45:30	51	30,8	12
4:45:40	51	30,9	11
4:45:50	51	31,0	12
4:46:00	51	31,1	12
4:46:10	51	30,1	12
4:46:20	51	30,2	12
4:46:30	51	30,3	12
4:46:40	51	30,4	12
4:46:50	51	30,4	12
4:47:00	51	30,5	12
4:47:10	51	30,5	12
4:47:20	51	30,5	12
4:47:30	51	30,4	12
4:47:40	51	30,3	11
4:47:50	51	30,2	12
4:48:00	51	30,1	12
4:48:10	51	30,1	12
4:48:20	51	30,2	12
4:48:30	51	30,1	12
4:48:40	51	30,1	12
4:48:50	51	30,2	12
4:49:00	51	30,2	12
4:49:10	51	30,1	12
4:49:20	51	30,1	12
4:49:30	51	30,2	12
4:49:40	51	30,1	12
4:49:50	51	30,1	12
4:50:00	51	30,1	12
4:50:10	51	30,1	12
4:50:20	51	30,2	12
4:50:30	51	30,2	11
4:50:40	51	30,1	12
4:50:50	51	30,1	12
4:51:00	51	30,1	12
4:51:10	51	30,1	12
4:51:20	51	30,1	12
4:51:30	51	30,2	12
4:51:40	51	30,2	12
4:51:50	51	30,2	12
4:52:00	51	30,2	12
4:52:10	51	30,1	12
4:52:20	51	30,2	12
4:52:30	51	30,2	12
4:52:40	51	30,2	12
4:52:50	51	30,2	12
4:53:00	51	30,3	12
4:53:10	51	30,4	12
4:53:20	51	30,5	12
4:53:30	51	30,6	12
4:53:40	51	30,7	12
4:53:50	51	30,8	12
4:54:00	51	30,8	12
4:54:10	51	30,9	12
4:54:20	51	31,0	12
4:54:30	51	31,1	12
4:54:40	51	30,3	12
4:54:50	51	30,4	12
4:55:00	51	30,5	12
4:55:10	51	30,6	12
4:55:20	51	30,6	12
4:55:30	51	30,6	12
4:55:40	51	30,6	12
4:55:50	51	30,5	12
4:56:00	51	30,4	12
4:56:10	51	30,3	12
4:56:20	51	30,2	12
4:56:30	51	30,2	12
4:56:40	51	30,1	12
4:56:50	51	30,1	12
4:57:00	51	30,1	12
4:57:10	51	30,1	12
4:57:20	51	30,1	12
4:57:30	51	30,2	12
4:57:40	51	30,1	12
4:57:50	51	30,1	12
4:58:00	51	30,1	12
4:58:10	51	30,1	12
4:58:20	51	30,1	12
4:58:30	51	30,2	12
4:58:40	51	30,1	12
4:58:50	51	30,1	12
4:59:00	51	30,2	12
4:59:10	51	30,1	12
4:59:20	51	30,1	12
4:59:30	51	30,1	12
4:59:40	51	30,2	12
4:59:50	51	30,1	12
5:00:00	51	30,1	12
5:00:10	51	30,1	12
5:00:20	51	30,1	12
5:00:30	51	30,1	12
5:00:40	51	30,1	12
5:00:50	51	30,1	12
5:01:00	51	30,2	12
5:01:10	51	30,2	12
5:01:20	51	30,3	12
5:01:30	51	30,4	12
5:01:40	51	30,5	12
5:01:50	51	30,6	12
5:02:00	51	30,7	13
5:02:10	51	30,8	13
5:02:20	51	30,9	13
5:02:30	51	31,0	13
5:02:40	51	31,1	13
5:02:50	51	30,2	13
5:03:00	51	30,3	13
5:03:10	51	30,4	13
5:03:20	51	30,4	12
5:03:30	51	30,5	13
5:03:40	51	30,5	13
5:03:50	51	30,5	13
5:04:00	51	30,4	13
5:04:10	51	30,3	13
5:04:20	51	30,2	13
5:04:30	51	30,1	13
5:04:40	51	30,1	13
5:04:50	51	30,1	13
5:05:00	51	30,1	13
5:05:10	51	30,1	13
5:05:20	51	30,2	13
5:05:30	51	30,1	13
5:05:40	51	30,1	13
5:05:50	51	30,1	13
5:06:00	51	30,1	13
5:06:10	51	30,1	13
5:06:20	51	30,3	13
5:06:30	51	30,2	13
5:06:40	51	30,2	13
5:06:50	51	30,1	13
5:07:00	51	30,1	13
5:07:10	51	30,1	13
5:07:20	51	30,1	13
5:07:30	51	30,1	13
5:07:40	51	30,1	13
5:07:50	51	30,3	13
5:08:00	51	30,3	13
5:08:10	51	30,2	13
5:08:20	51	30,2	13
5:08:30	51	30,2	13
5:08:40	51	30,2	13
5:08:50	51	30,2	13
5:09:00	51	30,2	13
5:09:10	51	30,2	13
5:09:20	51	30,3	13
5:09:30	51	30,4	13
5:09:40	51	30,5	13
5:09:50	51	30,6	13
5:10:00	51	30,7	13
5:10:10	51	30,8	13
5:10:20	51	30,9	13
5:10:30	51	30,9	13
5:10:40	51	31,1	13
5:10:50	51	30,1	13
5:11:00	51	30,3	13
5:11:10	51	30,4	13
5:11:20	51	30,5	13
5:11:30	51	30,5	13
5:11:40	51	30,5	13
5:11:50	51	30,6	13
5:12:00	51	30,5	13
5:12:10	51	30,5	13
5:12:20	51	30,4	13
5:12:30	51	30,3	13
5:12:40	51	30,2	13
5:12:50	51	30,1	13
5:13:00	51	30,1	13
5:13:10	51	30,1	13
5:13:20	51	30,1	13
5:13:30	51	30,1	13
5:13:40	51	30,1	13
5:13:50	51	30,1	13
5:14:00	51	30,1	13
5:14:10	51	30,1	13
5:14:20	51	30,1	13
5:14:30	51	30,2	13
5:14:40	51	30,2	13
5:14:50	51	30,1	13
5:15:00	51	30,1	13
5:15:10	51	30,2	13
5:15:20	51	30,1	13
5:15:30	51	30,1	13
5:15:40	51	30,1	13
5:15:50	51	30,2	13
5:16:00	51	30,2	13
5:16:10	51	30,2	13
5:16:20	51	30,1	13
5:16:30	51	30,1	14
5:16:40	51	30,1	13
5:16:50	51	30,1	13
5:17:00	51	30,3	13
5:17:10	51	30,3	13
5:17:20	51	30,3	14
5:17:30	51	30,4	13
5:17:40	51	30,5	14
5:17:50	51	30,6	14
5:18:00	51	30,7	14
5:18:10	51	30,8	14
5:18:20	51	30,9	14
5:18:30	51	31,1	14
5:18:40	51	30,3	14
5:18:50	51	30,4	14
5:19:00	51	30,6	14
5:19:10	51	30,7	14
5:19:20	51	30,8	14
5:19:30	51	30,8	14
5:19:40	51	30,8	14
5:19:50	51	30,8	14
5:20:00	51	30,7	14
5:20:10	51	30,6	14
5:20:20	51	30,5	14
5:20:30	51	30,4	14
5:20:40	51	30,4	14
5:20:50	51	30,3	14
5:21:00	51	30,2	14
5:21:10	51	30,1	14
5:21:20	51	30,1	14
5:21:30	51	30,2	14
5:21:40	51	30,1	14
5:21:50	51	30,1	14
5:22:00	51	30,2	14
5:22:10	51	30,1	14
5:22:20	51	30,1	14
5:22:30	51	30,2	14
5:22:40	51	30,1	14
5:22:50	51	30,1	14
5:23:00	51	30,1	14
5:23:10	51	30,2	14
5:23:20	51	30,1	14
5:23:30	51	30,1	14
5:23:40	51	30,1	14
5:23:50	51	30,1	14
5:24:00	51	30,1	14
5:24:10	51	30,3	14
5:24:20	51	30,2	14
5:24:30	51	30,2	14
5:24:40	51	30,2	14
5:24:50	51	30,2	14
5:25:00	51	30,2	14
5:25:10	51	30,3	14
5:25:20	51	30,3	14
5:25:30	51	30,4	14
5:25:40	51	30,5	14
5:25:50	51	30,6	14
5:26:00	51	30,7	14
5:26:10	51	30,8	14
5:26:20	51	30,9	14
5:26:30	51	31,0	14
5:26:40	51	31,1	14
5:26:50	51	30,2	14
5:27:00	51	30,3	14
5:27:10	51	30,4	14
5:27:20	51	30,4	14
5:27:30	51	30,5	14
5:27:40	51	30,5	14
5:27:50	51	30,5	14
5:28:00	51	30,4	14
5:28:10	51	30,3	14
5:28:20	51	30,2	14
5:28:30	51	30,1	14
5:28:40	51	30,1	14
5:28:50	51	30,1	14
5:29:00	51	30,1	14
5:29:10	51	30,2	14
5:29:20	51	30,1	14
5:29:30	51	30,1	14
5:29:40	51	30,5	15
5:29:50	51	30,5	15
5:30:00	51	30,4	15
5:30:10	51	30,4	15
5:30:20	51	30,3	15
5:30:30	51	30,3	15
5:30:40	51	30,2	15
5:30:50	51	30,2	15
5:31:00	51	30,2	15
5:31:10	51	30,1	15
5:31:20	51	30,1	15
5:31:30	51	30,1	15
5:31:40	51	30,5	15
5:31:50	51	30,4	15
5:32:00	51	30,4	15
5:32:10	51	30,4	15
5:32:20	51	30,3	15
5:32:30	51	30,3	15
5:32:40	51	30,3	15
5:32:50	51	30,4	15
5:33:00	51	30,4	15
5:33:10	51	30,5	15
5:33:20	51	30,6	15
5:33:30	51	30,6	15
5:33:40	51	30,7	15
5:33:50	51	30,8	15
5:34:00	51	30,9	15
5:34:10	51	31,0	15
5:34:20	51	30,2	15
5:34:30	51	30,3	15
5:34:40	51	30,4	15
5:34:50	51	30,5	15
5:35:00	51	30,6	15
5:35:10	51	30,6	15
5:35:20	51	30,6	15
5:35:30	51	30,6	15
5:35:40	51	30,6	15
5:35:50	51	30,6	15
5:36:00	51	30,5	15
5:36:10	51	30,4	15
5:36:20	51	30,3	15
5:36:30	51	30,2	15
5:36:40	51	30,1	15
5:36:50	51	30,1	15
5:37:00	51	30,1	15
5:37:10	51	30,2	15
5:37:20	51	30,1	15
5:37:30	51	30,1	15
5:37:40	51	30,1	15
5:37:50	51	30,1	15
5:38:00	51	30,1	15
5:38:10	51	30,0	15
5:38:20	51	30,2	15
5:38:30	51	30,1	15
5:38:40	51	30,1	15
5:38:50	51	30,1	15
5:39:00	51	30,1	15
5:39:10	51	30,1	15
5:39:20	51	30,2	15
5:39:30	51	30,1	15
5:39:40	51	30,1	15
5:39:50	51	30,1	15
5:40:00	51	30,1	15
5:40:10	51	30,1	15
5:40:20	51	30,1	15
5:40:30	51	30,1	15
5:40:40	51	30,2	15
5:40:50	51	30,2	15
5:41:00	51	30,3	15
5:41:10	51	30,4	15
5:41:20	51	30,5	15
5:41:30	51	30,6	15
5:41:40	51	30,7	15
5:41:50	51	30,8	15
5:42:00	51	30,9	15
5:42:10	51	31,0	15
5:42:20	51	31,1	15
5:42:30	51	30,2	15
5:42:40	51	30,3	15
5:42:50	51	30,4	15
5:43:00	51	30,4	15
5:43:10	51	30,4	15
5:43:20	51	30,4	15
5:43:30	51	30,4	15
5:43:40	51	30,3	15
5:43:50	51	30,2	15
5:44:00	51	30,2	15
5:44:10	51	30,1	15
5:44:20	51	30,2	15
5:44:30	51	30,1	15
5:44:40	51	30,1	15
5:44:50	51	30,1	15
5:45:00	51	30,3	15
5:45:10	51	30,2	15
5:45:20	51	30,2	15
5:45:30	51	30,1	15
5:45:40	51	30,1	15
5:45:50	51	30,1	15
5:46:00	51	30,1	15
5:46:10	51	30,3	15
5:46:20	51	30,3	15
5:46:30	51	30,2	15
5:46:40	51	30,2	15
5:46:50	51	30,1	15
5:47:00	51	30,1	15
5:47:10	51	30,1	15
5:47:20	51	30,1	15
5:47:30	51	30,1	16
5:47:40	51	30,1	15
5:47:50	51	30,2	16
5:48:00	51	30,2	15
5:48:10	51	30,2	16
5:48:20	51	30,2	16
5:48:30	51	30,3	16
5:48:40	51	30,3	16
5:48:50	51	30,4	15
5:49:00	51	30,5	16
5:49:10	51	30,6	16
5:49:20	51	30,7	16
5:49:30	51	30,8	16
5:49:40	51	31,0	16
5:49:50	51	31,1	16
5:50:00	51	30,3	16
5:50:10	51	30,5	16
5:50:20	51	30,6	16
5:50:30	51	30,7	16
5:50:40	51	30,7	16
5:50:50	51	30,8	16
5:51:00	51	30,8	16
5:51:10	51	30,7	16
5:51:20	51	30,7	16
5:51:30	51	30,6	16
5:51:40	51	30,5	16
5:51:50	51	30,4	16
5:52:00	51	30,3	16
5:52:10	51	30,2	16
5:52:20	51	30,1	16
5:52:30	51	30,1	16
5:52:40	51	30,2	16
5:52:50	51	30,2	16
5:53:00	51	30,1	16
5:53:10	51	30,0	16
5:53:20	51	30,1	16
5:53:30	51	30,1	16
5:53:40	51	30,2	16
5:53:50	51	30,2	16
5:54:00	51	30,1	16
5:54:10	51	30,1	16
5:54:20	51	30,1	16
5:54:30	51	30,1	16
5:54:40	51	30,1	16
5:54:50	51	30,3	16
5:55:00	51	30,2	16
5:55:10	51	30,2	16
5:55:20	51	30,2	16
5:55:30	51	30,1	16
5:55:40	51	30,1	16
5:55:50	51	30,1	16
5:56:00	51	30,1	16
5:56:10	51	30,2	16
5:56:20	51	30,3	16
5:56:30	51	30,3	16
5:56:40	51	30,4	16
5:56:50	51	30,5	16
5:57:00	51	30,5	16
5:57:10	51	30,6	16
5:57:20	51	30,7	16
5:57:30	51	30,8	16
5:57:40	51	30,9	16
5:57:50	51	31,0	16
5:58:00	51	31,1	16
5:58:10	51	30,2	16
5:58:20	51	30,3	16
5:58:30	51	30,4	16
5:58:40	51	30,4	16
5:58:50	51	30,5	16
5:59:00	51	30,5	16
5:59:10	51	30,4	16
5:59:20	51	30,4	16
5:59:30	51	30,3	16
5:59:40	51	30,2	16
