Repository: ProgWizer/parser

File: project-root/data/Tests/Data Acquisition/2013 (508)/Con 2 G1350+42.5%Fly Ash+36.14%Silica Fume+3%SAC+0.5%CFR-10+0.2%LTR (73C).txt
--Test Summary--
Full Path and File Name	
Instrument Name	7222 Consistometer
Instrument Type	Model 7222 Consistometer
Instrument Serial Number	
Test Start Date	02.11.2012
Test Start Time	12:36:05
Test Stop Date	02.11.2012
Test Stop Time	16:52:46
Test Length	4:16:41
Final Sample Time Offset	4:19:20
Controller Schedule Name	
Sampling Period	10 seconds
Comments	T: 73C (40 min); P: 40MPa.
Information	WellID	Research
Information	Customer	Trican
Information	EngName	Aleksanyan Mikhail
Information	CementClass	G
Information	CementMfr	
Information	Additives	42.5%Fly Ash+36.14%Silica Fume+3%SAC+0.5%CFR-10+0.2%LTR
Information	Density	1350
Information	BHCT	73
Information	BHST	
Information	FluidLoss	n/a
Information	JobType	
Initial Temperature (°C)	24 °C
Final Temperature (°C)	76 °C
Initial Pressure (MPa)	0,7 MPa
Final Pressure (MPa)	40,3 MPa
Initial Consistency (Bc)	6 Bc
Final Consistency (Bc)	63 Bc
--Data--
Time (HH:MM:SS)	Temperature (°C)	Pressure (MPa)	Consistency (Bc)
0:00:00	24	0,7	6
0:00:10	24	0,7	6
0:00:20	24	0,7	6
0:00:30	24	0,7	6
0:00:40	24	0,8	6
0:00:50	24	0,8	6
0:01:00	24	0,9	6
0:01:10	24	1,0	7
0:01:20	24	1,2	7
0:01:30	24	1,4	7
0:01:40	24	1,7	8
0:01:50	24	2,1	10
0:02:00	24	2,5	10
0:02:10	24	2,6	13
0:02:20	24	2,8	14
0:02:30	24	3,0	15
0:02:40	24	3,1	13
0:02:50	24	3,2	24
0:03:00	25	3,4	11
0:03:10	25	3,5	13
0:03:20	25	3,4	14
0:03:30	25	3,2	13
0:03:40	26	3,1	14
0:03:50	26	3,3	12
0:04:00	26	3,5	16
0:04:10	26	3,7	13
0:04:20	27	3,8	15
0:04:30	27	3,9	32
0:04:40	27	4,1	22
0:04:50	28	4,3	17
0:05:00	28	4,4	10
0:05:10	28	4,8	16
0:05:20	28	4,8	14
0:05:30	28	5,0	13
0:05:40	28	5,1	16
0:05:50	29	5,3	16
0:06:00	29	5,7	14
0:06:10	29	5,6	11
0:06:20	29	6,0	13
0:06:30	29	6,1	13
0:06:40	29	6,3	11
0:06:50	29	6,5	11
0:07:00	29	6,5	11
0:07:10	29	6,8	13
0:07:20	29	7,2	15
0:07:30	29	7,8	12
0:07:40	29	8,1	12
0:07:50	29	8,5	13
0:08:00	29	8,4	11
0:08:10	29	8,4	13
0:08:20	29	8,9	14
0:08:30	29	8,9	15
0:08:40	30	9,2	14
0:08:50	30	9,3	17
0:09:00	30	9,4	14
0:09:10	30	9,5	10
0:09:20	30	9,7	15
0:09:30	31	9,7	13
0:09:40	31	9,9	13
0:09:50	31	9,7	11
0:10:00	32	9,5	11
0:10:10	32	9,5	13
0:10:20	33	9,7	12
0:10:30	33	9,9	11
0:10:40	34	10,1	11
0:10:50	34	10,3	17
0:11:00	34	10,4	13
0:11:10	35	10,7	15
0:11:20	35	10,9	13
0:11:30	35	11,0	12
0:11:40	36	11,2	14
0:11:50	36	11,4	11
0:12:00	36	11,6	12
0:12:10	36	11,6	11
0:12:20	36	11,8	11
0:12:30	36	12,0	11
0:12:40	36	12,2	12
0:12:50	36	12,4	12
0:13:00	37	12,9	17
0:13:10	37	12,8	16
0:13:20	37	13,1	15
0:13:30	37	13,5	15
0:13:40	37	14,2	15
0:13:50	37	14,5	15
0:14:00	37	14,1	15
0:14:10	37	14,6	15
0:14:20	37	15,1	15
0:14:30	37	14,6	20
0:14:40	37	15,3	13
0:14:50	37	14,8	5
0:15:00	37	15,3	3
0:15:10	37	16,0	1
0:15:20	37	15,4	1
0:15:30	37	15,8	1
0:15:40	37	16,1	1
0:15:50	38	16,2	1
0:16:00	38	16,2	1
0:16:10	39	16,3	1
0:16:20	39	16,1	1
0:16:30	39	16,1	1
0:16:40	40	16,3	1
0:16:50	41	16,2	1
0:17:00	41	16,5	11
0:17:10	42	16,5	12
0:17:20	42	17,1	15
0:17:30	43	17,3	14
0:17:40	43	17,0	9
0:17:50	44	17,4	11
0:18:00	44	17,5	11
0:18:10	44	17,8	13
0:18:20	45	17,9	10
0:18:30	45	18,0	13
0:18:40	45	18,5	11
0:18:50	46	18,4	9
0:19:00	46	18,8	10
0:19:10	46	19,0	8
0:19:20	46	18,9	8
0:19:30	46	19,5	9
0:19:40	46	19,2	9
0:19:50	47	19,4	9
0:20:00	47	19,9	11
0:20:10	47	20,0	11
0:20:20	47	19,9	11
0:20:30	47	20,1	10
0:20:40	47	20,5	10
0:20:50	47	21,2	10
0:21:00	47	21,1	10
0:21:10	47	21,1	10
0:21:20	47	21,2	10
0:21:30	47	21,4	10
0:21:40	47	21,8	10
0:21:50	47	22,3	9
0:22:00	47	22,7	9
0:22:10	47	22,8	9
0:22:20	47	22,3	12
0:22:30	47	22,8	11
0:22:40	47	23,2	12
0:22:50	47	23,4	13
0:23:00	47	23,5	4
0:23:10	47	23,5	3
0:23:20	48	23,4	7
0:23:30	48	24,1	8
0:23:40	48	23,7	8
0:23:50	49	23,7	8
0:24:00	49	23,8	8
0:24:10	50	23,6	9
0:24:20	50	24,0	10
0:24:30	51	23,9	17
0:24:40	52	24,1	13
0:24:50	53	24,4	11
0:25:00	54	24,7	11
0:25:10	54	24,9	9
0:25:20	55	25,0	10
0:25:30	56	25,2	14
0:25:40	56	25,5	14
0:25:50	57	25,3	11
0:26:00	57	25,7	11
0:26:10	57	25,7	10
0:26:20	58	25,9	12
0:26:30	58	26,1	13
0:26:40	58	26,2	10
0:26:50	59	26,6	11
0:27:00	59	26,8	11
0:27:10	59	26,9	11
0:27:20	59	27,1	13
0:27:30	59	27,3	12
0:27:40	59	27,4	13
0:27:50	59	27,6	14
0:28:00	59	27,9	15
0:28:10	59	27,8	14
0:28:20	59	27,9	14
0:28:30	59	28,3	14
0:28:40	59	28,6	14
0:28:50	59	29,2	14
0:29:00	59	28,8	17
0:29:10	59	30,0	15
0:29:20	59	30,2	13
0:29:30	59	30,2	13
0:29:40	58	30,5	13
0:29:50	58	30,7	12
0:30:00	58	29,9	15
0:30:10	58	29,8	13
0:30:20	58	29,7	21
0:30:30	58	29,8	13
0:30:40	58	31,2	18
0:30:50	58	31,8	10
0:31:00	59	31,5	18
0:31:10	59	31,3	8
0:31:20	59	32,1	7
0:31:30	60	31,3	8
0:31:40	60	31,3	8
0:31:50	61	31,4	8
0:32:00	61	31,6	10
0:32:10	62	31,8	10
0:32:20	62	31,7	11
0:32:30	63	32,3	12
0:32:40	63	32,1	12
0:32:50	64	32,4	12
0:33:00	65	32,5	13
0:33:10	65	33,1	16
0:33:20	66	33,2	17
0:33:30	67	33,0	16
0:33:40	67	33,3	20
0:33:50	68	33,6	19
0:34:00	68	33,5	31
0:34:10	68	33,9	11
0:34:20	69	33,9	17
0:34:30	69	34,4	10
0:34:40	69	34,4	11
0:34:50	69	34,5	12
0:35:00	70	34,7	21
0:35:10	70	34,8	21
0:35:20	70	34,9	15
0:35:30	70	35,1	14
0:35:40	70	35,4	10
0:35:50	70	35,4	9
0:36:00	70	35,6	10
0:36:10	70	35,8	10
0:36:20	70	36,0	9
0:36:30	69	36,3	9
0:36:40	69	36,5	9
0:36:50	69	36,9	9
0:37:00	69	37,0	9
0:37:10	69	37,5	9
0:37:20	69	36,7	10
0:37:30	69	38,2	8
0:37:40	68	38,4	8
0:37:50	68	38,5	12
0:38:00	68	38,8	11
0:38:10	68	38,4	16
0:38:20	68	37,7	18
0:38:30	68	38,5	16
0:38:40	68	39,1	12
0:38:50	68	39,3	12
0:39:00	68	39,8	13
0:39:10	68	39,7	17
0:39:20	68	39,8	23
0:39:30	68	39,4	17
0:39:40	69	40,0	16
0:39:50	69	40,1	18
0:40:00	69	39,7	14
0:40:10	70	39,9	18
0:40:20	71	40,1	13
0:40:30	71	39,8	13
0:40:40	72	40,1	10
0:40:50	72	40,0	12
0:41:00	73	39,9	10
0:41:10	74	39,9	14
0:41:20	74	40,1	8
0:41:30	75	40,3	12
0:41:40	75	40,1	13
0:41:50	75	40,0	12
0:42:00	76	40,0	10
0:42:10	76	40,3	13
0:42:20	76	40,3	12
0:42:30	76	40,1	14
0:42:40	77	40,1	15
0:42:50	77	40,0	11
0:43:00	77	40,1	15
0:43:10	77	40,2	13
0:43:20	77	40,4	16
0:43:30	77	40,1	15
0:43:40	77	40,1	17
0:43:50	77	40,2	17
0:44:00	77	40,2	13
0:44:10	76	40,4	15
0:44:20	76	40,1	14
0:44:30	76	40,1	15
0:44:40	76	40,2	14
0:44:50	76	40,2	14
0:45:00	76	40,2	16
0:45:10	75	40,2	16
0:45:20	75	40,5	15
0:45:30	75	41,1	16
0:45:40	75	40,5	16
0:45:50	75	39,7	16
0:46:00	74	41,0	18
0:46:10	74	39,7	14
0:46:20	74	41,3	15
0:46:30	74	41,2	14
0:46:40	74	41,3	15
0:46:50	74	41,1	14
0:47:00	74	41,1	15
0:47:10	74	40,7	13
0:47:20	74	39,8	12
0:47:30	74	40,5	11
0:47:40	74	40,5	11
0:47:50	74	40,1	11
0:48:00	75	40,0	13
0:48:10	75	40,1	16
0:48:20	75	40,2	15
0:48:30	76	40,0	9
0:48:40	76	40,1	16
0:48:50	76	40,0	13
0:49:00	76	40,0	10
0:49:10	77	40,1	17
0:49:20	77	40,1	11
0:49:30	77	40,1	8
0:49:40	77	40,0	13
0:49:50	77	40,1	7
0:50:00	77	40,2	6
0:50:10	77	40,4	12
0:50:20	77	40,0	13
0:50:30	77	40,2	12
0:50:40	77	40,2	8
0:50:50	77	40,2	6
0:51:00	77	40,2	4
0:51:10	77	40,2	4
0:51:20	77	40,4	4
0:51:30	77	40,2	4
0:51:40	77	40,2	5
0:51:50	76	40,3	5
0:52:00	76	40,1	5
0:52:10	76	40,4	5
0:52:20	76	40,2	4
0:52:30	76	40,1	5
0:52:40	76	40,1	5
0:52:50	76	40,2	4
0:53:00	75	40,3	4
0:53:10	75	41,0	4
0:53:20	75	40,7	5
0:53:30	75	40,5	7
0:53:40	75	40,0	11
0:53:50	75	39,8	7
0:54:00	75	40,0	7
0:54:10	74	41,2	11
0:54:20	74	41,0	13
0:54:30	74	40,8	15
0:54:40	74	40,5	11
0:54:50	74	41,1	12
0:55:00	74	40,3	14
0:55:10	74	40,5	9
0:55:20	75	40,4	13
0:55:30	75	40,1	8
0:55:40	75	40,1	10
0:55:50	75	40,0	6
0:56:00	76	40,4	6
0:56:10	76	40,2	6
0:56:20	76	40,2	7
0:56:30	76	40,2	6
0:56:40	77	40,2	6
0:56:50	77	40,2	6
0:57:00	77	40,1	7
0:57:10	77	40,2	7
0:57:20	77	40,1	6
0:57:30	77	40,1	6
0:57:40	77	40,2	7
0:57:50	77	40,2	15
0:58:00	77	40,3	13
0:58:10	77	40,0	9
0:58:20	77	40,1	10
0:58:30	77	40,1	9
0:58:40	77	40,1	9
0:58:50	77	40,2	8
0:59:00	77	40,0	8
0:59:10	77	40,3	8
0:59:20	77	40,1	8
0:59:30	77	40,1	15
0:59:40	76	40,3	12
0:59:50	76	40,2	10
1:00:00	76	40,5	9
1:00:10	76	40,3	9
1:00:20	76	40,2	9
1:00:30	76	40,1	10
1:00:40	76	40,2	9
1:00:50	75	40,1	9
1:01:00	75	40,5	9
1:01:10	75	41,2	9
1:01:20	75	40,9	10
1:01:30	75	40,6	11
1:01:40	75	40,4	15
1:01:50	75	39,7	11
1:02:00	75	41,0	10
1:02:10	75	40,7	10
1:02:20	75	40,2	11
1:02:30	75	40,7	10
1:02:40	75	41,0	10
1:02:50	75	41,0	10
1:03:00	75	40,8	10
1:03:10	75	40,3	10
1:03:20	76	40,2	11
1:03:30	76	40,2	10
1:03:40	76	40,2	10
1:03:50	76	40,2	10
1:04:00	76	40,1	10
1:04:10	76	40,0	10
1:04:20	77	40,2	10
1:04:30	77	40,4	10
1:04:40	77	40,1	10
1:04:50	77	40,3	10
1:05:00	77	40,1	10
1:05:10	77	40,3	10
1:05:20	77	40,1	10
1:05:30	77	40,3	10
1:05:40	77	40,1	10
1:05:50	77	40,2	11
1:06:00	77	40,2	11
1:06:10	77	40,0	11
1:06:20	76	40,1	11
1:06:30	76	40,2	11
1:06:40	76	40,1	11
1:06:50	76	40,1	11
1:07:00	76	40,2	11
1:07:10	76	40,1	10
1:07:20	76	40,0	11
1:07:30	76	40,3	10
1:07:40	76	40,2	10
1:07:50	76	40,1	10
1:08:00	76	40,1	10
1:08:10	76	40,4	10
1:08:20	75	40,9	10
1:08:30	75	40,1	11
1:08:40	75	40,8	11
1:08:50	75	40,2	11
1:09:00	75	40,9	10
1:09:10	75	40,6	10
1:09:20	75	39,6	10
1:09:30	75	41,0	10
1:09:40	75	40,4	10
1:09:50	75	40,8	10
1:10:00	75	41,2	11
1:10:10	75	40,5	10
1:10:20	75	40,5	10
1:10:30	75	40,3	10
1:10:40	75	40,1	10
1:10:50	75	40,0	10
1:11:00	76	40,0	10
1:11:10	76	40,1	10
1:11:20	76	40,0	10
1:11:30	76	40,3	10
1:11:40	76	40,0	10
1:11:50	76	40,1	10
1:12:00	76	40,1	10
1:12:10	76	40,2	10
1:12:20	76	40,1	10
1:12:30	76	40,2	10
1:12:40	76	40,1	10
1:12:50	76	40,2	10
1:13:00	76	40,1	10
1:13:10	76	40,0	10
1:13:20	76	40,1	10
1:13:30	76	40,2	10
1:13:40	76	40,0	10
1:13:50	76	40,2	10
1:14:00	76	40,1	10
1:14:10	76	40,1	10
1:14:20	76	40,3	10
1:14:30	76	40,2	10
1:14:40	76	40,1	11
1:14:50	76	40,1	10
1:15:00	76	40,3	10
1:15:10	76	40,2	10
1:15:20	76	40,1	10
1:15:30	76	40,2	10
1:15:40	75	40,3	10
1:15:50	75	40,7	11
1:16:00	75	41,2	11
1:16:10	75	40,4	10
1:16:20	75	41,0	11
1:16:30	75	40,3	10
1:16:40	75	41,0	10
1:16:50	75	40,4	10
1:17:00	75	41,0	10
1:17:10	75	40,2	11
1:17:20	75	40,8	10
1:17:30	75	41,1	10
1:17:40	75	40,4	10
1:17:50	75	40,5	10
1:18:00	75	40,4	10
1:18:10	75	40,2	10
1:18:20	75	40,3	10
1:18:30	75	40,1	10
1:18:40	75	40,0	11
1:18:50	76	40,1	10
1:19:00	76	40,3	10
1:19:10	76	40,5	10
1:19:20	76	40,2	10
1:19:30	76	40,3	10
1:19:40	76	40,1	10
1:19:50	76	40,5	10
1:20:00	76	40,3	10
1:20:10	76	40,1	10
1:20:20	76	40,1	10
1:20:30	76	40,2	10
1:20:40	76	40,1	10
1:20:50	76	40,4	10
1:21:00	76	40,3	10
1:21:10	76	40,1	10
1:21:20	76	40,2	10
1:21:30	76	40,1	10
1:21:40	76	40,2	10
1:21:50	76	40,1	10
1:22:00	76	40,4	10
1:22:10	76	40,3	10
1:22:20	76	40,2	10
1:22:30	76	40,1	10
1:22:40	76	40,3	10
1:22:50	76	40,2	10
1:23:00	76	40,2	10
1:23:10	76	40,1	10
1:23:20	76	40,4	10
1:23:30	75	40,6	10
1:23:40	75	41,0	10
1:23:50	75	40,2	10
1:24:00	75	41,0	10
1:24:10	75	40,3	10
1:24:20	75	40,9	10
1:24:30	75	40,1	10
1:24:40	75	40,7	10
1:24:50	75	40,0	10
1:25:00	75	40,5	10
1:25:10	75	40,9	10
1:25:20	75	39,8	10
1:25:30	75	40,4	10
1:25:40	75	40,5	10
1:25:50	75	40,4	10
1:26:00	75	40,1	10
1:26:10	75	40,2	11
1:26:20	75	40,2	10
1:26:30	76	40,0	10
1:26:40	76	40,2	10
1:26:50	76	40,3	10
1:27:00	76	40,0	10
1:27:10	76	40,0	10
1:27:20	76	40,1	10
1:27:30	76	40,1	10
1:27:40	76	40,2	10
1:27:50	76	40,1	10
1:28:00	76	40,2	10
1:28:10	76	40,1	10
1:28:20	76	40,1	10
1:28:30	76	40,3	10
1:28:40	76	40,1	10
1:28:50	76	40,1	11
1:29:00	76	40,3	11
1:29:10	76	40,1	10
1:29:20	76	40,2	11
1:29:30	76	40,1	11
1:29:40	76	40,2	10
1:29:50	76	40,1	10
1:30:00	76	40,2	10
1:30:10	76	40,1	10
1:30:20	76	40,1	11
1:30:30	76	40,3	11
1:30:40	76	40,2	11
1:30:50	76	40,2	11
1:31:00	76	40,1	11
1:31:10	76	40,1	11
1:31:20	76	40,3	11
1:31:30	75	40,3	11
1:31:40	75	40,6	11
1:31:50	75	41,0	11
1:32:00	75	40,3	11
1:32:10	75	40,9	11
1:32:20	75	40,1	11
1:32:30	75	40,7	11
1:32:40	75	40,4	11
1:32:50	75	40,7	11
1:33:00	75	40,7	11
1:33:10	75	40,4	11
1:33:20	75	40,8	11
1:33:30	75	41,0	11
1:33:40	75	41,2	11
1:33:50	75	40,2	11
1:34:00	75	40,1	11
1:34:10	75	40,3	11
1:34:20	75	40,0	11
1:34:30	75	40,1	11
1:34:40	76	40,1	11
1:34:50	76	40,0	11
1:35:00	76	40,2	11
1:35:10	76	40,4	11
1:35:20	76	40,2	11
1:35:30	76	40,1	11
1:35:40	76	40,3	11
1:35:50	76	40,1	11
1:36:00	76	40,4	11
1:36:10	76	40,2	11
1:36:20	76	40,1	11
1:36:30	76	40,4	12
1:36:40	76	40,2	12
1:36:50	77	40,1	12
1:37:00	76	40,2	12
1:37:10	77	40,4	12
1:37:20	76	40,3	12
1:37:30	76	40,2	12
1:37:40	76	40,1	12
1:37:50	76	40,3	12
1:38:00	76	40,2	12
1:38:10	76	40,1	12
1:38:20	76	40,1	12
1:38:30	76	40,2	12
1:38:40	76	40,2	12
1:38:50	76	40,4	12
1:39:00	76	40,3	12
1:39:10	76	40,2	12
1:39:20	76	40,1	12
1:39:30	76	40,5	12
1:39:40	76	40,4	12
1:39:50	76	40,3	12
1:40:00	76	40,3	12
1:40:10	75	40,2	12
1:40:20	75	40,6	12
1:40:30	75	41,0	13
1:40:40	75	40,2	13
1:40:50	75	40,8	13
1:41:00	75	39,9	13
1:41:10	75	40,7	13
1:41:20	75	40,7	13
1:41:30	75	40,5	13
1:41:40	75	41,0	13
1:41:50	75	40,5	13
1:42:00	75	40,8	13
1:42:10	75	41,0	13
1:42:20	75	40,1	13
1:42:30	75	40,1	13
1:42:40	75	40,4	13
1:42:50	75	40,1	13
1:43:00	75	40,1	13
1:43:10	75	40,1	13
1:43:20	76	40,1	13
1:43:30	76	40,1	13
1:43:40	76	40,2	13
1:43:50	76	40,2	13
1:44:00	76	40,3	13
1:44:10	76	40,1	13
1:44:20	76	40,2	13
1:44:30	76	40,0	13
1:44:40	76	40,1	13
1:44:50	76	40,2	14
1:45:00	76	40,1	14
1:45:10	76	40,2	14
1:45:20	76	40,1	14
1:45:30	76	40,1	14
1:45:40	76	40,3	14
1:45:50	76	40,2	14
1:46:00	76	40,1	14
1:46:10	76	40,1	14
1:46:20	76	40,4	14
1:46:30	76	40,3	14
1:46:40	76	40,2	14
1:46:50	76	40,1	14
1:47:00	76	40,2	14
1:47:10	76	40,1	14
1:47:20	76	40,3	14
1:47:30	76	40,3	14
1:47:40	76	40,2	14
1:47:50	76	40,1	14
1:48:00	76	40,2	14
1:48:10	76	40,1	14
1:48:20	76	40,4	14
1:48:30	76	40,3	14
1:48:40	76	40,2	14
1:48:50	75	40,2	14
1:49:00	75	40,1	14
1:49:10	75	40,4	14
1:49:20	75	40,8	15
1:49:30	75	40,0	15
1:49:40	75	40,5	15
1:49:50	75	41,0	15
1:50:00	75	40,3	15
1:50:10	75	40,8	15
1:50:20	75	40,1	15
1:50:30	75	40,5	15
1:50:40	75	40,8	15
1:50:50	75	41,1	15
1:51:00	75	40,3	15
1:51:10	75	40,4	15
1:51:20	75	40,4	15
1:51:30	75	40,4	15
1:51:40	75	40,2	15
1:51:50	75	40,2	15
1:52:00	75	40,2	15
1:52:10	76	40,2	15
1:52:20	76	40,1	15
1:52:30	76	40,2	15
1:52:40	76	40,0	15
1:52:50	76	40,3	15
1:53:00	76	40,1	15
1:53:10	76	40,2	15
1:53:20	76	40,3	15
1:53:30	76	40,1	15
1:53:40	76	40,1	15
1:53:50	76	40,4	15
1:54:00	76	40,2	15
1:54:10	76	40,1	16
1:54:20	76	40,1	16
1:54:30	76	40,3	16
1:54:40	76	40,2	16
1:54:50	76	40,1	16
1:55:00	76	40,2	16
1:55:10	76	40,1	16
1:55:20	76	40,3	16
1:55:30	76	40,2	16
1:55:40	76	40,1	16
1:55:50	76	40,2	16
1:56:00	76	40,1	16
1:56:10	76	40,1	16
1:56:20	76	40,3	16
1:56:30	76	40,2	16
1:56:40	76	40,2	16
1:56:50	76	40,1	16
1:57:00	76	40,2	16
1:57:10	76	40,1	16
1:57:20	76	40,3	16
1:57:30	76	40,2	16
1:57:40	76	40,2	16
1:57:50	75	40,1	16
1:58:00	75	40,4	16
1:58:10	75	40,7	16
1:58:20	75	41,1	16
1:58:30	75	40,5	16
1:58:40	75	40,9	16
1:58:50	75	40,1	16
1:59:00	75	40,7	16
1:59:10	75	41,1	17
1:59:20	75	40,4	17
1:59:30	75	40,7	17
1:59:40	75	41,0	17
1:59:50	75	40,1	17
2:00:00	75	40,2	17
2:00:10	75	40,3	17
2:00:20	75	40,2	17
2:00:30	75	40,1	17
2:00:40	75	40,3	17
2:00:50	75	40,0	17
2:01:00	75	40,1	17
2:01:10	76	40,1	17
2:01:20	76	40,3	17
2:01:30	76	40,1	17
2:01:40	76	40,4	17
2:01:50	76	40,2	17
2:02:00	76	40,1	17
2:02:10	76	40,2	17
2:02:20	76	40,1	17
2:02:30	76	40,2	17
2:02:40	76	40,1	17
2:02:50	76	40,4	17
2:03:00	76	40,2	17
2:03:10	76	40,1	17
2:03:20	76	40,3	17
2:03:30	76	40,2	17
2:03:40	76	40,1	17
2:03:50	76	40,3	17
2:04:00	76	40,2	17
2:04:10	76	40,1	17
2:04:20	76	40,4	18
2:04:30	76	40,4	17
2:04:40	76	40,3	17
2:04:50	76	40,2	17
2:05:00	76	40,1	18
2:05:10	76	40,1	18
2:05:20	76	40,1	18
2:05:30	76	40,4	18
2:05:40	76	40,3	18
2:05:50	76	40,3	18
2:06:00	76	40,2	18
2:06:10	76	40,1	18
2:06:20	76	40,1	18
2:06:30	75	40,1	18
2:06:40	75	40,3	18
2:06:50	75	40,6	18
2:07:00	75	41,0	18
2:07:10	75	40,5	18
2:07:20	75	40,9	18
2:07:30	75	40,0	19
2:07:40	75	40,4	19
2:07:50	75	40,8	19
2:08:00	75	41,1	19
2:08:10	75	40,5	19
2:08:20	75	40,8	19
2:08:30	75	41,0	19
2:08:40	75	41,1	18
2:08:50	75	41,1	18
2:09:00	75	41,0	18
2:09:10	75	40,9	19
2:09:20	75	40,6	19
2:09:30	75	40,4	19
2:09:40	75	40,1	19
2:09:50	76	40,4	19
2:10:00	76	40,2	19
2:10:10	76	40,3	19
2:10:20	76	40,1	19
2:10:30	76	40,1	19
2:10:40	76	40,4	19
2:10:50	76	40,3	19
2:11:00	76	40,1	19
2:11:10	76	40,2	19
2:11:20	76	40,1	19
2:11:30	76	40,3	19
2:11:40	76	40,2	19
2:11:50	76	40,1	19
2:12:00	76	40,4	19
2:12:10	76	40,3	19
2:12:20	76	40,2	19
2:12:30	76	40,1	19
2:12:40	76	40,1	19
2:12:50	76	40,1	19
2:13:00	76	40,4	19
2:13:10	76	40,3	19
2:13:20	76	40,2	19
2:13:30	76	40,1	19
2:13:40	76	40,1	19
2:13:50	76	40,2	20
2:14:00	76	40,1	20
2:14:10	76	40,3	20
2:14:20	76	40,2	20
2:14:30	76	40,2	20
2:14:40	75	40,1	20
2:14:50	75	40,2	20
2:15:00	75	40,5	20
2:15:10	75	40,8	20
2:15:20	75	41,1	20
2:15:30	75	40,6	20
2:15:40	75	41,0	20
2:15:50	75	40,1	20
2:16:00	75	40,4	20
2:16:10	75	40,8	20
2:16:20	75	41,1	20
2:16:30	75	40,4	20
2:16:40	75	40,6	20
2:16:50	75	40,7	20
2:17:00	75	40,8	21
2:17:10	75	40,7	20
2:17:20	75	40,6	20
2:17:30	75	40,4	20
2:17:40	75	40,2	20
2:17:50	75	40,4	20
2:18:00	75	40,1	20
2:18:10	76	40,1	21
2:18:20	76	40,3	21
2:18:30	76	40,1	21
2:18:40	76	40,1	21
2:18:50	76	40,3	21
2:19:00	76	40,2	21
2:19:10	76	40,3	21
2:19:20	76	40,2	21
2:19:30	76	40,1	21
2:19:40	76	40,1	21
2:19:50	76	40,1	21
2:20:00	76	40,3	21
2:20:10	76	40,2	21
2:20:20	76	40,1	21
2:20:30	76	40,1	21
2:20:40	76	40,1	21
2:20:50	76	40,3	21
2:21:00	76	40,2	21
2:21:10	76	40,1	21
2:21:20	76	40,2	21
2:21:30	76	40,2	21
2:21:40	76	40,1	21
2:21:50	76	40,3	21
2:22:00	76	40,2	21
2:22:10	76	40,1	22
2:22:20	76	40,1	22
2:22:30	76	40,3	22
2:22:40	75	40,4	22
2:22:50	75	40,6	22
2:23:00	75	40,9	22
2:23:10	75	40,6	23
2:23:20	75	40,4	22
2:23:30	75	40,8	23
2:23:40	75	41,1	23
2:23:50	75	40,6	23
2:24:00	75	40,9	23
2:24:10	75	39,9	24
2:24:20	75	40,6	24
2:24:30	75	40,8	24
2:24:40	75	41,0	24
2:24:50	75	41,1	24
2:25:00	75	41,1	24
2:25:10	75	41,0	23
2:25:20	75	40,8	23
2:25:30	75	40,6	23
2:25:40	75	40,4	23
2:25:50	75	40,1	23
2:26:00	75	40,4	23
2:26:10	76	40,2	23
2:26:20	76	40,1	24
2:26:30	76	40,2	24
2:26:40	76	40,3	24
2:26:50	76	40,1	24
2:27:00	76	40,5	24
2:27:10	76	40,3	23
2:27:20	76	40,2	23
2:27:30	76	40,1	24
2:27:40	76	40,3	24
2:27:50	76	40,2	24
2:28:00	76	40,1	24
2:28:10	76	40,2	24
2:28:20	76	40,1	24
2:28:30	76	40,1	24
2:28:40	76	40,4	24
2:28:50	76	40,3	24
2:29:00	76	40,3	24
2:29:10	76	40,2	24
2:29:20	76	40,1	24
2:29:30	76	40,3	24
2:29:40	76	40,2	24
2:29:50	76	40,1	24
2:30:00	75	40,3	24
2:30:10	75	40,4	24
2:30:20	75	40,6	25
2:30:30	75	40,8	25
2:30:40	75	41,0	25
2:30:50	75	40,3	26
2:31:00	75	40,7	26
2:31:10	75	41,0	27
2:31:20	75	40,2	26
2:31:30	75	40,5	26
2:31:40	75	40,8	27
2:31:50	75	41,1	26
2:32:00	75	40,2	26
2:32:10	75	40,3	26
2:32:20	75	40,5	26
2:32:30	75	40,5	26
2:32:40	75	40,5	26
2:32:50	75	40,4	26
2:33:00	75	40,2	26
2:33:10	75	40,1	26
2:33:20	75	40,2	26
2:33:30	75	40,1	26
2:33:40	75	40,1	26
2:33:50	76	40,2	26
2:34:00	76	40,0	26
2:34:10	76	40,2	26
2:34:20	76	40,1	26
2:34:30	76	40,1	26
2:34:40	76	40,4	26
2:34:50	76	40,3	26
2:35:00	76	40,2	26
2:35:10	76	40,6	26
2:35:20	76	40,4	26
2:35:30	76	40,4	26
2:35:40	76	40,3	26
2:35:50	76	40,1	26
2:36:00	76	40,1	26
2:36:10	76	40,4	26
2:36:20	76	40,3	26
2:36:30	76	40,2	26
2:36:40	76	40,2	26
2:36:50	76	40,1	26
2:37:00	76	40,1	26
2:37:10	76	40,3	26
2:37:20	75	40,2	26
2:37:30	75	40,2	26
2:37:40	75	40,3	26
2:37:50	75	40,5	27
2:38:00	75	40,7	27
2:38:10	75	40,9	27
2:38:20	75	41,1	27
2:38:30	75	40,2	27
2:38:40	75	40,5	27
2:38:50	75	40,8	27
2:39:00	75	41,1	27
2:39:10	75	40,2	27
2:39:20	75	40,5	27
2:39:30	75	40,7	27
2:39:40	75	40,9	27
2:39:50	75	41,0	27
2:40:00	75	41,0	27
2:40:10	75	41,0	27
2:40:20	75	40,9	27
2:40:30	75	40,7	27
2:40:40	75	40,5	27
2:40:50	75	40,2	27
2:41:00	75	40,1	27
2:41:10	75	40,2	27
2:41:20	75	40,0	27
2:41:30	76	40,1	27
2:41:40	76	40,3	27
2:41:50	76	40,2	27
2:42:00	76	40,2	28
2:42:10	76	40,1	28
2:42:20	76	40,3	28
2:42:30	76	40,2	28
2:42:40	76	40,1	28
2:42:50	76	40,1	28
2:43:00	76	40,3	28
2:43:10	76	40,3	28
2:43:20	76	40,2	28
2:43:30	76	40,1	28
2:43:40	76	40,1	28
2:43:50	76	40,3	28
2:44:00	76	40,3	28
2:44:10	76	40,2	28
2:44:20	76	40,1	28
2:44:30	76	40,1	28
2:44:40	76	40,1	28
2:44:50	75	40,3	28
2:45:00	75	40,3	28
2:45:10	75	40,4	28
2:45:20	75	40,6	28
2:45:30	75	40,8	28
2:45:40	75	41,0	28
2:45:50	75	40,2	29
2:46:00	75	40,5	29
2:46:10	75	40,8	29
2:46:20	75	41,1	29
2:46:30	75	40,6	29
2:46:40	75	40,8	29
2:46:50	75	41,1	29
2:47:00	75	40,3	30
2:47:10	75	40,5	29
2:47:20	75	40,6	29
2:47:30	75	40,7	29
2:47:40	75	40,7	29
2:47:50	75	40,5	29
2:48:00	75	40,4	29
2:48:10	75	40,2	29
2:48:20	75	40,4	29
2:48:30	75	40,2	29
2:48:40	75	40,3	29
2:48:50	75	40,1	29
2:49:00	76	40,2	29
2:49:10	76	40,1	30
2:49:20	76	40,1	29
2:49:30	76	40,3	29
2:49:40	76	40,2	30
2:49:50	76	40,2	30
2:50:00	76	40,4	30
2:50:10	76	40,3	30
2:50:20	76	40,2	30
2:50:30	76	40,1	30
2:50:40	76	40,1	30
2:50:50	76	40,3	30
2:51:00	76	40,3	30
2:51:10	76	40,2	30
2:51:20	76	40,1	30
2:51:30	76	40,1	30
2:51:40	76	40,1	30
2:51:50	76	40,4	30
2:52:00	76	40,3	30
2:52:10	76	40,3	30
2:52:20	76	40,2	30
2:52:30	75	40,2	30
2:52:40	75	40,3	30
2:52:50	75	40,5	30
2:53:00	75	40,7	30
2:53:10	75	40,9	30
2:53:20	75	41,1	30
2:53:30	75	40,5	31
2:53:40	75	40,8	31
2:53:50	75	41,1	31
2:54:00	75	40,4	31
2:54:10	75	40,7	31
2:54:20	75	40,9	31
2:54:30	75	41,1	31
2:54:40	75	40,3	30
2:54:50	75	40,4	30
2:55:00	75	40,5	30
2:55:10	75	40,4	31
2:55:20	75	40,3	31
2:55:30	75	40,2	31
2:55:40	75	40,1	31
2:55:50	75	40,2	31
2:56:00	75	40,1	31
2:56:10	75	40,3	31
2:56:20	76	40,1	31
2:56:30	76	40,3	31
2:56:40	76	40,2	31
2:56:50	76	40,2	31
2:57:00	76	40,2	31
2:57:10	76	40,1	31
2:57:20	76	40,3	31
2:57:30	76	40,2	31
2:57:40	76	40,1	31
2:57:50	76	40,4	31
2:58:00	76	40,3	31
2:58:10	76	40,2	31
2:58:20	76	40,1	31
2:58:30	76	40,3	31
2:58:40	76	40,2	31
2:58:50	76	40,1	31
2:59:00	76	40,3	31
2:59:10	76	40,2	31
2:59:20	76	40,1	31
2:59:30	76	40,1	32
2:59:40	76	40,1	32
2:59:50	75	40,3	32
3:00:00	75	40,3	32
3:00:10	75	40,5	32
3:00:20	75	40,6	32
3:00:30	75	40,8	32
3:00:40	75	41,0	32
3:00:50	75	40,1	32
3:01:00	75	40,6	32
3:01:10	75	40,9	32
3:01:20	75	39,8	32
3:01:30	75	40,6	32
3:01:40	75	40,9	32
3:01:50	75	41,1	32
3:02:00	75	40,4	32
3:02:10	75	40,6	32
3:02:20	75	40,7	32
3:02:30	75	40,7	32
3:02:40	75	40,7	32
3:02:50	75	40,6	32
3:03:00	75	40,4	32
3:03:10	75	40,2	32
3:03:20	75	40,1	32
3:03:30	75	40,2	32
3:03:40	75	40,1	33
3:03:50	75	40,2	33
3:04:00	76	40,3	33
3:04:10	76	40,1	33
3:04:20	76	40,4	33
3:04:30	76	40,2	33
3:04:40	76	40,1	33
3:04:50	76	40,1	33
3:05:00	76	40,2	33
3:05:10	76	40,1	33
3:05:20	76	40,3	33
3:05:30	76	40,2	33
3:05:40	76	40,1	33
3:05:50	76	40,5	33
3:06:00	76	40,4	33
3:06:10	76	40,3	33
3:06:20	76	40,2	33
3:06:30	76	40,1	33
3:06:40	76	40,1	33
3:06:50	76	40,1	33
3:07:00	76	40,3	33
3:07:10	76	40,2	33
3:07:20	75	40,3	33
3:07:30	75	40,3	34
3:07:40	75	40,5	34
3:07:50	75	40,7	34
3:08:00	75	40,9	34
3:08:10	75	41,1	34
3:08:20	75	40,3	34
3:08:30	75	40,5	34
3:08:40	75	40,8	34
3:08:50	75	41,1	34
3:09:00	75	40,4	34
3:09:10	75	40,7	34
3:09:20	75	40,8	34
3:09:30	75	41,0	34
3:09:40	75	41,1	34
3:09:50	75	41,1	34
3:10:00	75	41,1	34
3:10:10	75	40,9	34
3:10:20	75	40,7	34
3:10:30	75	40,5	34
3:10:40	75	40,3	35
3:10:50	75	40,2	35
3:11:00	75	40,1	35
3:11:10	75	40,3	35
3:11:20	76	40,1	35
3:11:30	76	40,5	35
3:11:40	76	40,4	35
3:11:50	76	40,2	35
3:12:00	76	40,1	35
3:12:10	76	40,5	35
3:12:20	76	40,4	35
3:12:30	76	40,3	35
3:12:40	76	40,2	35
3:12:50	76	40,1	35
3:13:00	76	40,2	35
3:13:10	76	40,1	35
3:13:20	76	40,2	35
3:13:30	76	40,1	35
3:13:40	76	40,2	35
3:13:50	76	40,1	35
3:14:00	76	40,1	35
3:14:10	75	40,4	35
3:14:20	75	40,3	36
3:14:30	75	40,4	36
3:14:40	75	40,5	36
3:14:50	75	40,7	36
3:15:00	75	40,9	36
3:15:10	75	41,1	36
3:15:20	75	40,2	36
3:15:30	75	40,5	36
3:15:40	75	40,7	36
3:15:50	75	41,0	36
3:16:00	75	40,3	36
3:16:10	75	40,6	36
3:16:20	75	40,8	37
3:16:30	75	41,0	37
3:16:40	75	41,1	37
3:16:50	75	40,1	36
3:17:00	75	40,1	37
3:17:10	75	40,1	37
3:17:20	75	40,2	37
3:17:30	75	40,2	37
3:17:40	75	40,3	39
3:17:50	75	40,1	38
3:18:00	75	40,1	37
3:18:10	75	40,3	38
3:18:20	76	40,1	38
3:18:30	76	40,2	40
3:18:40	76	40,3	43
3:18:50	76	40,2	48
3:19:00	76	40,1	38
3:19:10	76	40,1	38
3:19:20	76	40,3	38
3:19:30	76	40,2	38
3:19:40	76	40,1	38
3:19:50	76	40,1	38
3:20:00	76	40,3	38
3:20:10	76	40,2	38
3:20:20	76	40,1	38
3:20:30	76	40,2	39
3:20:40	76	40,1	39
3:20:50	76	40,3	39
3:21:00	76	40,2	39
3:21:10	76	40,1	39
3:21:20	75	40,3	39
3:21:30	75	40,3	39
3:21:40	75	40,4	39
3:21:50	75	40,5	40
3:22:00	75	40,7	39
3:22:10	75	40,9	40
3:22:20	75	41,1	40
3:22:30	75	40,5	39
3:22:40	75	40,8	39
3:22:50	75	41,0	39
3:23:00	75	40,4	39
3:23:10	75	40,7	40
3:23:20	75	40,9	40
3:23:30	75	41,1	40
3:23:40	75	40,2	39
3:23:50	75	40,3	40
3:24:00	75	40,4	40
3:24:10	75	40,4	40
3:24:20	75	40,4	40
3:24:30	75	40,2	40
3:24:40	75	40,2	40
3:24:50	75	40,3	40
3:25:00	75	40,1	40
3:25:10	75	40,1	40
3:25:20	75	40,2	40
3:25:30	76	40,1	40
3:25:40	76	40,4	40
3:25:50	76	40,2	40
3:26:00	76	40,1	40
3:26:10	76	40,2	40
3:26:20	76	40,3	40
3:26:30	76	40,2	40
3:26:40	76	40,1	40
3:26:50	76	40,2	40
3:27:00	76	40,1	41
3:27:10	76	40,3	41
3:27:20	76	40,2	41
3:27:30	76	40,1	40
3:27:40	76	40,1	41
3:27:50	76	40,1	41
3:28:00	76	40,1	41
3:28:10	76	40,3	41
3:28:20	76	40,2	41
3:28:30	76	40,1	41
3:28:40	75	40,1	41
3:28:50	75	40,2	41
3:29:00	75	40,3	41
3:29:10	75	40,5	42
3:29:20	75	40,6	42
3:29:30	75	40,8	42
3:29:40	75	41,0	42
3:29:50	75	40,4	42
3:30:00	75	40,6	42
3:30:10	75	40,9	42
3:30:20	75	41,1	42
3:30:30	75	40,5	42
3:30:40	75	40,7	42
3:30:50	75	40,8	42
3:31:00	75	40,9	42
3:31:10	75	41,0	42
3:31:20	75	41,0	42
3:31:30	75	41,0	43
3:31:40	75	40,9	43
3:31:50	75	40,8	43
3:32:00	75	40,6	43
3:32:10	75	40,4	43
3:32:20	75	40,2	43
3:32:30	75	40,1	43
3:32:40	75	40,3	43
3:32:50	75	40,2	44
3:33:00	76	40,2	44
3:33:10	76	40,1	44
3:33:20	76	40,3	44
3:33:30	76	40,2	44
3:33:40	76	40,1	44
3:33:50	76	40,3	44
3:34:00	76	40,2	44
3:34:10	76	40,1	44
3:34:20	76	40,1	44
3:34:30	76	40,1	44
3:34:40	76	40,4	44
3:34:50	76	40,3	44
3:35:00	76	40,2	44
3:35:10	76	40,1	44
3:35:20	76	40,2	44
3:35:30	75	40,1	44
3:35:40	75	40,1	44
3:35:50	75	40,1	44
3:36:00	75	40,2	44
3:36:10	75	40,3	44
3:36:20	75	40,4	45
3:36:30	75	40,6	45
3:36:40	75	40,7	45
3:36:50	75	40,9	45
3:37:00	75	40,9	45
3:37:10	75	40,4	45
3:37:20	75	40,6	45
3:37:30	75	40,9	45
3:37:40	75	41,1	45
3:37:50	75	40,4	45
3:38:00	75	40,6	45
3:38:10	75	40,8	45
3:38:20	75	40,9	45
3:38:30	75	41,0	45
3:38:40	75	41,0	45
3:38:50	75	40,9	46
3:39:00	75	40,8	46
3:39:10	75	40,6	46
3:39:20	75	40,4	46
3:39:30	75	40,2	46
3:39:40	75	40,1	46
3:39:50	75	40,1	46
3:40:00	75	40,2	46
3:40:10	75	40,1	46
3:40:20	76	40,3	47
3:40:30	76	40,1	47
3:40:40	76	40,2	47
3:40:50	76	40,2	47
3:41:00	76	40,1	47
3:41:10	76	40,3	47
3:41:20	76	40,2	47
3:41:30	76	40,1	47
3:41:40	76	40,4	47
3:41:50	76	40,3	47
3:42:00	76	40,2	48
3:42:10	76	40,2	48
3:42:20	76	40,1	48
3:42:30	76	40,2	48
3:42:40	76	40,1	48
3:42:50	76	40,5	48
3:43:00	76	40,4	48
3:43:10	75	40,4	48
3:43:20	75	40,4	48
3:43:30	75	40,5	48
3:43:40	75	40,6	48
3:43:50	75	40,7	48
3:44:00	75	40,9	48
3:44:10	75	41,1	48
3:44:20	75	40,4	48
3:44:30	75	40,6	48
3:44:40	75	40,9	48
3:44:50	75	41,1	48
3:45:00	75	40,4	48
3:45:10	75	40,7	48
3:45:20	75	40,9	48
3:45:30	75	41,1	48
3:45:40	75	40,4	48
3:45:50	75	40,4	49
3:46:00	75	40,5	48
3:46:10	75	40,5	49
3:46:20	75	40,5	49
3:46:30	75	40,4	49
3:46:40	75	40,2	49
3:46:50	75	40,0	49
3:47:00	75	40,2	49
3:47:10	75	40,1	49
3:47:20	75	40,1	49
3:47:30	75	40,2	49
3:47:40	75	40,1	49
3:47:50	76	40,3	49
3:48:00	76	40,2	49
3:48:10	76	40,1	49
3:48:20	76	40,1	49
3:48:30	76	40,1	49
3:48:40	76	40,3	49
3:48:50	76	40,2	49
3:49:00	76	40,1	49
3:49:10	76	40,4	49
3:49:20	76	40,3	49
3:49:30	76	40,3	49
3:49:40	76	40,2	49
3:49:50	76	40,1	49
3:50:00	76	40,2	50
3:50:10	76	40,1	49
3:50:20	76	40,3	50
3:50:30	76	40,2	50
3:50:40	76	40,2	50
3:50:50	75	40,1	50
3:51:00	75	40,1	50
3:51:10	75	40,2	50
3:51:20	75	40,3	50
3:51:30	75	40,4	50
3:51:40	75	40,6	50
3:51:50	75	40,7	51
3:52:00	75	40,9	51
3:52:10	75	41,1	51
3:52:20	75	40,5	51
3:52:30	75	40,7	51
3:52:40	75	40,9	51
3:52:50	75	40,8	51
3:53:00	75	40,6	51
3:53:10	75	40,9	51
3:53:20	75	41,0	51
3:53:30	75	40,1	51
3:53:40	75	40,3	51
3:53:50	75	40,4	51
3:54:00	75	40,5	51
3:54:10	75	40,4	51
3:54:20	75	40,4	51
3:54:30	75	40,3	51
3:54:40	75	40,1	51
3:54:50	75	40,2	52
3:55:00	75	40,2	52
3:55:10	75	40,4	52
3:55:20	75	40,2	52
3:55:30	75	40,1	52
3:55:40	75	40,1	52
3:55:50	75	40,3	52
3:56:00	76	40,1	52
3:56:10	76	40,2	52
3:56:20	76	40,1	52
3:56:30	76	40,3	52
3:56:40	76	40,2	52
3:56:50	76	40,1	52
3:57:00	76	40,2	52
3:57:10	76	40,1	53
3:57:20	76	40,2	53
3:57:30	76	40,2	53
3:57:40	76	40,1	53
3:57:50	76	40,2	53
3:58:00	76	40,1	53
3:58:10	76	40,3	53
3:58:20	76	40,2	53
3:58:30	76	40,1	53
3:58:40	76	40,1	53
3:58:50	75	40,1	53
3:59:00	75	40,3	53
3:59:10	75	40,3	53
3:59:20	75	40,4	54
3:59:30	75	40,4	54
3:59:40	75	40,5	54
3:59:50	75	40,7	54
4:00:00	75	40,8	54
4:00:10	75	41,0	54
4:00:20	75	41,1	54
4:00:30	75	40,3	54
4:00:40	75	40,5	54
4:00:50	75	40,7	54
4:01:00	75	40,9	54
4:01:10	75	41,1	54
4:01:20	75	40,2	54
4:01:30	75	40,4	55
4:01:40	75	40,6	55
4:01:50	75	40,8	55
4:02:00	75	41,0	55
4:02:10	75	40,2	55
4:02:20	75	40,3	55
4:02:30	75	40,4	55
4:02:40	75	40,4	55
4:02:50	75	40,5	55
4:03:00	75	40,4	55
4:03:10	75	40,4	55
4:03:20	75	40,2	55
4:03:30	75	40,1	55
4:03:40	75	40,2	55
4:03:50	75	40,2	56
4:04:00	75	40,4	56
4:04:10	75	40,2	56
4:04:20	75	40,1	56
4:04:30	75	40,1	56
4:04:40	75	40,3	56
4:04:50	75	40,1	56
4:05:00	75	40,2	56
4:05:10	75	40,4	56
4:05:20	76	40,2	56
4:05:30	76	40,1	56
4:05:40	76	40,1	56
4:05:50	76	40,4	56
4:06:00	76	40,3	56
4:06:10	76	40,2	56
4:06:20	76	40,1	56
4:06:30	76	40,2	56
4:06:40	76	40,2	57
4:06:50	76	40,1	57
4:07:00	76	40,3	57
4:07:10	76	40,2	57
4:07:20	76	40,1	57
4:07:30	76	40,3	57
4:07:40	76	40,3	57
4:07:50	76	40,2	57
4:08:00	76	40,1	57
4:08:10	76	40,1	57
4:08:20	76	40,4	57
4:08:30	76	40,4	57
4:08:40	76	40,3	57
4:08:50	75	40,3	57
4:09:00	75	40,5	58
4:09:10	75	40,6	58
4:09:20	75	40,8	58
4:09:30	75	41,0	58
4:09:40	75	39,8	58
4:09:50	75	40,6	58
4:10:00	75	40,8	59
4:10:10	75	41,1	59
4:10:20	75	40,5	59
4:10:30	75	40,9	59
4:10:40	75	39,8	59
4:10:50	75	40,6	59
4:11:00	75	40,9	59
4:11:10	75	41,1	59
4:11:20	75	40,3	60
4:11:30	75	40,5	60
4:11:40	75	40,7	60
4:11:50	75	40,8	60
4:12:00	75	40,9	60
4:12:10	75	40,9	60
4:12:20	75	40,9	60
4:12:30	75	40,8	61
4:12:40	75	40,6	61
4:12:50	75	40,4	61
4:13:00	75	40,2	61
4:13:10	75	40,1	61
4:13:20	75	40,2	61
4:13:30	75	40,0	61
4:13:40	75	40,2	62
4:13:50	75	40,0	62
4:14:00	75	40,1	62
4:14:10	75	40,2	62
4:14:20	76	40,1	62
4:14:30	76	40,2	62
4:14:40	76	40,4	62
4:14:50	76	40,2	62
4:15:00	76	40,1	62
4:15:10	76	40,3	62
4:15:20	76	40,2	62
4:15:30	76	40,1	63
4:15:40	76	40,2	62
4:15:50	76	40,1	62
4:16:00	76	40,4	62
4:16:10	76	40,3	62
4:16:20	76	40,2	62
4:16:30	76	40,2	62
4:16:40	76	40,1	62
4:16:50	76	40,1	62
4:17:00	76	40,4	62
4:17:10	76	40,3	62
4:17:20	76	40,2	62
4:17:30	76	40,2	62
4:17:40	76	40,1	62
4:17:50	76	40,1	62
4:18:00	76	40,1	63
4:18:10	76	40,4	63
4:18:20	76	40,3	63
4:18:30	76	40,2	63
4:18:40	76	40,2	63
4:18:50	76	40,1	63
4:19:00	76	40,1	63
4:19:10	76	40,1	63
4:19:20	76	40,3	63
