Repository: ProgWizer/parser

File: project-root/data/Tests/Data Acquisition/2013 (508)/Con 2 G1350+45%G+30%ASPM+10%Silica Fume+15%Perlite+1.5%Diacel FL BWOB (50C).txt (part 1 of 3)
--Test Summary--
Full Path and File Name	
Instrument Name	7222 Consistometer
Instrument Type	Model 7222 Consistometer
Instrument Serial Number	
Test Start Date	22.01.2013
Test Start Time	9:32:31
Test Stop Date	22.01.2013
Test Stop Time	22:58:02
Test Length	13:25:31
Final Sample Time Offset	13:25:30
Controller Schedule Name	
Sampling Period	10 seconds
Comments	T: 50C(30min); P: 30MPa(30min); tap water
Information	WellID	Research
Information	Customer	Trican
Information	EngName	Lebedev Pavel
Information	CementClass	G
Information	CementMfr	Dyckerhoff-Sukhoy Log
Information	Additives	45%G+30%ASPM+10%Silica Fume+15%Perlite+1.5%Diacel FL BWOB
Information	Density	1350
Information	BHCT	50
Information	BHST	
Information	FluidLoss	n/a
Information	JobType	Research
Initial Temperature (°C)	25 °C
Final Temperature (°C)	51 °C
Initial Pressure (MPa)	0,7 MPa
Final Pressure (MPa)	30,6 MPa
Initial Consistency (Bc)	25 Bc
Final Consistency (Bc)	70 Bc
--Data--
Time (HH:MM:SS)	Temperature (°C)	Pressure (MPa)	Consistency (Bc)
0:00:00	25	0,7	25
0:00:10	25	1,0	25
0:00:20	25	1,1	25
0:00:30	25	1,3	27
0:00:40	25	1,5	28
0:00:50	25	1,6	27
0:01:00	25	1,7	26
0:01:10	25	2,0	27
0:01:20	25	2,2	26
0:01:30	25	2,3	26
0:01:40	25	2,4	25
0:01:50	26	2,6	25
0:02:00	26	2,7	24
0:02:10	26	2,9	23
0:02:20	26	3,3	23
0:02:30	26	3,5	23
0:02:40	26	3,5	22
0:02:50	27	3,5	23
0:03:00	27	3,7	22
0:03:10	27	4,0	22
0:03:20	27	4,1	21
0:03:30	27	4,3	21
0:03:40	27	4,4	22
0:03:50	28	4,5	21
0:04:00	28	4,8	21
0:04:10	28	4,8	21
0:04:20	28	5,0	21
0:04:30	28	5,1	20
0:04:40	28	5,4	21
0:04:50	28	5,6	21
0:05:00	28	5,7	21
0:05:10	28	5,9	21
0:05:20	28	6,3	22
0:05:30	28	6,5	21
0:05:40	28	6,8	22
0:05:50	28	7,2	21
0:06:00	28	7,6	22
0:06:10	28	7,8	22
0:06:20	28	8,0	22
0:06:30	28	8,2	22
0:06:40	28	8,2	21
0:06:50	29	8,4	21
0:07:00	29	8,3	21
0:07:10	29	8,1	20
0:07:20	29	8,0	19
0:07:30	30	8,3	19
0:07:40	30	8,3	19
0:07:50	30	8,4	19
0:08:00	30	8,6	19
0:08:10	30	8,8	19
0:08:20	31	8,9	19
0:08:30	31	9,0	19
0:08:40	31	9,2	19
0:08:50	31	9,6	19
0:09:00	31	9,6	19
0:09:10	31	9,8	19
0:09:20	31	10,0	19
0:09:30	31	10,4	19
0:09:40	31	10,4	19
0:09:50	31	10,6	20
0:10:00	31	11,0	19
0:10:10	31	11,5	19
0:10:20	31	11,6	19
0:10:30	31	11,8	19
0:10:40	31	12,1	19
0:10:50	31	12,3	19
0:11:00	31	12,3	19
0:11:10	32	12,3	19
0:11:20	32	12,6	19
0:11:30	32	12,6	18
0:11:40	33	12,2	18
0:11:50	33	12,3	17
0:12:00	33	12,5	17
0:12:10	34	12,6	17
0:12:20	34	12,7	17
0:12:30	34	12,9	16
0:12:40	34	13,2	17
0:12:50	35	13,3	16
0:13:00	35	13,4	17
0:13:10	35	13,8	16
0:13:20	35	13,8	16
0:13:30	35	13,9	16
0:13:40	35	14,2	16
0:13:50	35	14,4	16
0:14:00	35	14,5	16
0:14:10	35	14,8	17
0:14:20	35	15,1	17
0:14:30	35	15,6	17
0:14:40	35	15,5	17
0:14:50	35	16,4	17
0:15:00	35	16,6	17
0:15:10	35	16,7	16
0:15:20	35	16,7	16
0:15:30	35	16,8	16
0:15:40	36	16,7	15
0:15:50	36	17,1	15
0:16:00	36	17,1	15
0:16:10	37	16,6	15
0:16:20	37	16,8	14
0:16:30	37	16,9	14
0:16:40	38	17,0	17
0:16:50	38	17,2	15
0:17:00	38	17,4	15
0:17:10	39	17,6	16
0:17:20	39	17,8	15
0:17:30	39	17,9	15
0:17:40	39	18,1	15
0:17:50	39	18,3	19
0:18:00	39	18,5	21
0:18:10	39	18,7	18
0:18:20	39	18,8	17
0:18:30	39	19,0	17
0:18:40	39	19,2	17
0:18:50	39	19,5	17
0:19:00	39	20,1	19
0:19:10	39	20,0	22
0:19:20	39	20,1	22
0:19:30	39	21,1	29
0:19:40	39	20,9	25
0:19:50	39	21,3	22
0:20:00	39	21,3	20
0:20:10	39	21,1	17
0:20:20	40	21,6	16
0:20:30	40	21,8	16
0:20:40	41	21,5	15
0:20:50	41	21,4	17
0:21:00	41	21,2	16
0:21:10	42	21,6	16
0:21:20	42	21,7	16
0:21:30	42	21,9	17
0:21:40	43	22,0	19
0:21:50	43	22,3	18
0:22:00	43	22,4	19
0:22:10	43	22,8	24
0:22:20	43	22,9	22
0:22:30	43	23,0	22
0:22:40	44	23,1	26
0:22:50	43	23,3	23
0:23:00	44	23,4	24
0:23:10	43	23,5	23
0:23:20	43	23,7	23
0:23:30	43	24,2	25
0:23:40	43	24,9	29
0:23:50	43	24,7	34
0:24:00	43	24,7	25
0:24:10	43	24,7	24
0:24:20	43	24,7	24
0:24:30	43	24,8	24
0:24:40	43	26,0	23
0:24:50	44	25,6	20
0:25:00	44	26,2	20
0:25:10	44	25,8	18
0:25:20	45	25,5	18
0:25:30	45	25,8	18
0:25:40	46	26,0	17
0:25:50	46	26,3	22
0:26:00	47	26,5	27
0:26:10	47	26,4	24
0:26:20	47	26,8	26
0:26:30	48	26,7	14
0:26:40	48	27,1	18
0:26:50	48	27,1	16
0:27:00	48	27,2	15
0:27:10	48	27,3	17
0:27:20	48	27,6	20
0:27:30	48	27,7	18
0:27:40	48	27,8	14
0:27:50	48	28,0	14
0:28:00	48	28,4	18
0:28:10	48	28,5	13
0:28:20	48	29,0	15
0:28:30	48	29,7	19
0:28:40	48	29,6	21
0:28:50	48	29,3	16
0:29:00	48	29,3	16
0:29:10	48	29,1	15
0:29:20	48	30,7	16
0:29:30	48	30,5	15
0:29:40	48	30,4	15
0:29:50	48	30,1	13
0:30:00	49	30,6	14
0:30:10	49	30,6	13
0:30:20	50	29,9	12
0:30:30	50	29,7	13
0:30:40	50	29,9	13
0:30:50	51	29,9	13
0:31:00	51	29,8	13
0:31:10	52	29,7	13
0:31:20	52	30,1	13
0:31:30	52	30,1	13
0:31:40	53	29,9	12
0:31:50	53	29,9	12
0:32:00	53	30,0	13
0:32:10	53	30,1	12
0:32:20	53	29,7	12
0:32:30	53	29,8	12
0:32:40	53	29,8	12
0:32:50	53	30,0	12
0:33:00	53	29,8	13
0:33:10	53	29,9	13
0:33:20	53	30,0	12
0:33:30	53	29,8	13
0:33:40	52	30,0	12
0:33:50	52	29,8	12
0:34:00	52	29,8	13
0:34:10	52	29,9	13
0:34:20	52	30,2	12
0:34:30	52	30,6	12
0:34:40	52	30,0	12
0:34:50	51	30,7	12
0:35:00	51	30,3	12
0:35:10	51	30,0	12
0:35:20	51	30,9	12
0:35:30	51	30,3	12
0:35:40	51	29,9	13
0:35:50	51	30,4	12
0:36:00	51	30,8	12
0:36:10	52	30,8	12
0:36:20	52	30,5	12
0:36:30	52	30,1	11
0:36:40	52	30,0	12
0:36:50	52	29,9	11
0:37:00	53	29,8	12
0:37:10	53	29,8	12
0:37:20	53	29,7	12
0:37:30	53	29,7	12
0:37:40	53	29,7	12
0:37:50	53	29,8	11
0:38:00	53	30,0	12
0:38:10	53	29,8	12
0:38:20	53	30,0	12
0:38:30	53	29,8	12
0:38:40	53	30,0	11
0:38:50	53	29,8	11
0:39:00	53	29,8	11
0:39:10	53	29,8	11
0:39:20	53	30,2	11
0:39:30	53	30,0	11
0:39:40	53	29,8	11
0:39:50	52	30,2	11
0:40:00	52	30,1	12
0:40:10	52	30,2	11
0:40:20	52	30,7	11
0:40:30	52	30,2	12
0:40:40	52	31,0	13
0:40:50	52	30,4	12
0:41:00	52	29,8	12
0:41:10	52	30,7	12
0:41:20	52	30,0	11
0:41:30	52	30,7	12
0:41:40	52	30,1	11
0:41:50	52	30,5	11
0:42:00	52	30,6	11
0:42:10	52	30,3	11
0:42:20	52	29,9	11
0:42:30	52	29,7	11
0:42:40	53	29,7	11
0:42:50	53	29,8	11
0:43:00	53	29,7	12
0:43:10	53	29,7	12
0:43:20	53	29,9	12
0:43:30	53	30,0	11
0:43:40	54	29,8	11
0:43:50	54	29,8	11
0:44:00	54	30,0	11
0:44:10	54	29,8	11
0:44:20	54	29,9	11
0:44:30	54	29,8	12
0:44:40	54	29,8	12
0:44:50	53	29,9	11
0:45:00	53	29,9	12
0:45:10	53	29,9	11
0:45:20	53	29,9	11
0:45:30	53	29,8	11
0:45:40	53	29,9	11
0:45:50	53	29,9	13
0:46:00	53	29,8	12
0:46:10	53	29,8	12
0:46:20	53	29,9	12
0:46:30	52	29,9	12
0:46:40	52	29,8	13
0:46:50	52	29,8	12
0:47:00	52	30,2	12
0:47:10	52	30,8	12
0:47:20	52	30,5	12
0:47:30	52	29,8	12
0:47:40	52	30,7	12
0:47:50	52	30,4	11
0:48:00	52	29,9	12
0:48:10	52	30,6	11
0:48:20	52	29,8	11
0:48:30	52	30,0	11
0:48:40	52	30,0	11
0:48:50	52	29,9	11
0:49:00	53	29,8	11
0:49:10	53	29,8	12
0:49:20	53	29,9	12
0:49:30	53	30,0	12
0:49:40	53	29,7	11
0:49:50	53	29,7	11
0:50:00	53	29,9	11
0:50:10	54	30,1	11
0:50:20	54	29,9	11
0:50:30	54	30,1	11
0:50:40	54	29,9	11
0:50:50	54	30,1	11
0:51:00	54	29,9	11
0:51:10	54	30,0	11
0:51:20	54	29,9	11
0:51:30	53	29,8	11
0:51:40	53	30,1	11
0:51:50	53	29,9	11
0:52:00	53	29,8	11
0:52:10	53	30,1	11
0:52:20	53	30,0	11
0:52:30	53	29,9	11
0:52:40	53	29,8	11
0:52:50	53	30,1	11
0:53:00	53	30,0	11
0:53:10	53	29,9	11
0:53:20	53	29,9	11
0:53:30	52	30,2	11
0:53:40	52	30,1	11
0:53:50	52	30,3	11
0:54:00	52	30,9	13
0:54:10	52	30,3	11
0:54:20	52	31,0	10
0:54:30	52	30,4	10
0:54:40	52	29,7	10
0:54:50	52	30,7	10
0:55:00	52	30,0	11
0:55:10	52	30,5	10
0:55:20	52	30,6	10
0:55:30	52	30,6	10
0:55:40	52	30,4	10
0:55:50	52	30,1	10
0:56:00	53	29,7	10
0:56:10	53	29,8	10
0:56:20	53	30,0	10
0:56:30	53	29,8	11
0:56:40	53	29,9	10
0:56:50	53	30,1	10
0:57:00	53	29,8	10
0:57:10	53	30,2	11
0:57:20	53	30,0	11
0:57:30	53	29,9	10
0:57:40	53	29,8	10
0:57:50	53	29,8	10
0:58:00	53	29,9	10
0:58:10	53	29,8	10
0:58:20	53	29,8	10
0:58:30	53	29,9	10
0:58:40	53	29,9	10
0:58:50	53	29,8	10
0:59:00	53	29,9	10
0:59:10	53	29,9	10
0:59:20	53	29,9	11
0:59:30	53	29,9	10
0:59:40	53	29,8	10
0:59:50	53	29,8	10
1:00:00	53	29,8	10
1:00:10	53	29,9	11
1:00:20	52	29,9	11
1:00:30	52	29,8	10
1:00:40	52	30,2	11
1:00:50	52	30,8	10
1:01:00	52	30,1	10
1:01:10	52	30,6	10
1:01:20	52	30,0	10
1:01:30	52	30,5	10
1:01:40	52	29,9	10
1:01:50	52	30,2	10
1:02:00	52	30,5	11
1:02:10	52	30,5	10
1:02:20	52	30,5	10
1:02:30	52	30,2	11
1:02:40	53	29,9	10
1:02:50	53	30,0	10
1:03:00	53	29,9	11
1:03:10	53	30,1	11
1:03:20	53	29,9	11
1:03:30	53	30,2	11
1:03:40	53	30,0	11
1:03:50	53	29,8	11
1:04:00	53	30,0	11
1:04:10	53	29,8	11
1:04:20	53	30,1	11
1:04:30	53	29,9	11
1:04:40	53	29,8	11
1:04:50	53	29,8	11
1:05:00	53	29,8	11
1:05:10	53	29,8	11
1:05:20	53	29,8	11
1:05:30	53	29,8	11
1:05:40	53	29,8	11
1:05:50	53	29,8	11
1:06:00	53	29,8	11
1:06:10	53	29,8	11
1:06:20	53	29,9	11
1:06:30	53	29,9	11
1:06:40	53	29,8	11
1:06:50	53	30,3	11
1:07:00	53	30,2	11
1:07:10	52	30,1	11
1:07:20	52	30,3	10
1:07:30	52	30,7	11
1:07:40	52	30,0	10
1:07:50	52	30,5	11
1:08:00	52	29,9	11
1:08:10	52	30,4	11
1:08:20	52	30,9	11
1:08:30	52	30,0	11
1:08:40	52	30,3	11
1:08:50	52	30,4	10
1:09:00	52	30,4	10
1:09:10	52	30,3	10
1:09:20	53	30,0	11
1:09:30	53	29,8	11
1:09:40	53	29,9	11
1:09:50	53	30,1	12
1:10:00	53	29,9	11
1:10:10	53	29,8	11
1:10:20	53	29,8	11
1:10:30	53	29,8	11
1:10:40	53	29,8	11
1:10:50	53	30,2	11
1:11:00	53	30,0	11
1:11:10	53	29,9	11
1:11:20	53	29,9	12
1:11:30	53	29,8	12
1:11:40	53	30,2	12
1:11:50	53	30,1	12
1:12:00	53	30,0	12
1:12:10	53	29,9	12
1:12:20	53	29,8	12
1:12:30	53	30,2	12
1:12:40	53	30,1	12
1:12:50	53	30,0	12
1:13:00	53	30,0	12
1:13:10	53	29,9	12
1:13:20	53	29,9	12
1:13:30	53	29,8	12
1:13:40	53	30,2	12
1:13:50	53	30,0	12
1:14:00	52	30,1	11
1:14:10	52	30,4	11
1:14:20	52	30,7	11
1:14:30	52	29,9	11
1:14:40	52	30,3	11
1:14:50	52	30,7	11
1:15:00	52	30,1	11
1:15:10	52	30,5	11
1:15:20	52	30,8	11
1:15:30	52	30,0	11
1:15:40	52	30,1	11
1:15:50	52	30,1	11
1:16:00	52	29,9	11
1:16:10	53	29,7	11
1:16:20	53	29,9	11
1:16:30	53	30,1	11
1:16:40	53	29,9	11
1:16:50	53	29,8	11
1:17:00	53	30,0	11
1:17:10	53	29,8	11
1:17:20	53	30,1	11
1:17:30	53	30,0	11
1:17:40	53	29,9	11
1:17:50	53	29,8	11
1:18:00	53	30,2	11
1:18:10	53	30,1	11
1:18:20	53	30,1	11
1:18:30	53	30,0	12
1:18:40	53	29,9	11
1:18:50	53	29,8	11
1:19:00	53	30,1	11
1:19:10	53	30,1	11
1:19:20	53	30,0	11
1:19:30	53	29,9	11
1:19:40	53	29,8	11
1:19:50	53	30,1	11
1:20:00	53	30,1	11
1:20:10	53	30,0	11
1:20:20	52	30,0	11
1:20:30	52	30,0	11
1:20:40	52	30,3	11
1:20:50	52	30,6	11
1:21:00	52	29,8	11
1:21:10	52	30,1	11
1:21:20	52	30,5	11
1:21:30	52	30,9	11
1:21:40	52	30,0	10
1:21:50	52	30,2	11
1:22:00	52	30,3	11
1:22:10	52	30,3	10
1:22:20	52	30,3	10
1:22:30	52	30,2	11
1:22:40	53	29,9	11
1:22:50	53	29,7	11
1:23:00	53	29,8	11
1:23:10	53	30,0	11
1:23:20	53	29,8	11
1:23:30	53	29,8	11
1:23:40	53	29,8	11
1:23:50	53	29,8	11
1:24:00	53	29,9	11
1:24:10	53	29,8	11
1:24:20	53	30,1	11
1:24:30	53	29,9	11
1:24:40	53	29,9	11
1:24:50	53	29,9	11
1:25:00	53	29,9	11
1:25:10	53	29,8	11
1:25:20	53	29,8	11
1:25:30	53	29,8	11
1:25:40	53	29,9	10
1:25:50	53	29,9	11
1:26:00	53	29,8	10
1:26:10	53	29,9	10
1:26:20	53	29,9	11
1:26:30	52	29,8	10
1:26:40	52	29,9	10
1:26:50	52	30,1	11
1:27:00	52	30,4	11
1:27:10	52	30,6	11
1:27:20	52	30,9	11
1:27:30	52	30,2	11
1:27:40	52	30,5	11
1:27:50	52	30,7	11
1:28:00	52	30,8	11
1:28:10	52	30,0	11
1:28:20	52	30,1	11
1:28:30	52	30,0	11
1:28:40	52	29,9	11
1:28:50	52	29,8	11
1:29:00	53	30,2	11
1:29:10	53	30,0	11
1:29:20	53	29,9	11
1:29:30	53	29,8	11
1:29:40	53	30,1	11
1:29:50	53	30,0	11
1:30:00	53	29,9	11
1:30:10	53	29,8	11
1:30:20	53	30,1	11
1:30:30	53	30,0	11
1:30:40	53	29,9	11
1:30:50	53	29,8	11
1:31:00	53	29,8	11
1:31:10	53	30,1	11
1:31:20	53	30,1	11
1:31:30	53	30,0	11
1:31:40	53	30,1	11
1:31:50	53	30,0	11
1:32:00	53	30,0	11
1:32:10	52	30,0	11
1:32:20	52	30,1	11
1:32:30	52	30,2	11
1:32:40	52	30,4	11
1:32:50	52	30,6	11
1:33:00	52	30,8	10
1:33:10	52	30,0	11
1:33:20	52	30,2	11
1:33:30	52	30,5	10
1:33:40	52	30,6	10
1:33:50	52	30,8	11
1:34:00	52	30,9	11
1:34:10	52	29,9	11
1:34:20	52	29,8	11
1:34:30	52	30,1	11
1:34:40	52	29,9	11
1:34:50	53	29,8	11
1:35:00	53	30,1	11
1:35:10	53	30,0	14
1:35:20	53	29,8	14
1:35:30	53	30,2	14
1:35:40	53	30,1	14
1:35:50	53	30,0	13
1:36:00	53	29,9	13
1:36:10	53	29,9	13
1:36:20	53	29,8	13
1:36:30	53	29,9	12
1:36:40	53	29,8	12
1:36:50	53	30,0	13
1:37:00	53	29,9	12
1:37:10	53	29,9	12
1:37:20	53	29,8	12
1:37:30	53	29,8	13
1:37:40	53	30,0	12
1:37:50	52	30,0	12
1:38:00	52	30,1	12
1:38:10	52	30,3	13
1:38:20	52	30,4	12
1:38:30	52	30,6	12
1:38:40	52	30,7	12
1:38:50	52	30,9	12
1:39:00	52	30,2	13
1:39:10	52	30,4	14
1:39:20	52	30,5	13
1:39:30	52	30,6	14
1:39:40	52	30,6	13
1:39:50	52	30,6	13
1:40:00	52	30,5	13
1:40:10	52	30,3	13
1:40:20	52	30,2	14
1:40:30	52	30,1	13
1:40:40	53	30,0	12
1:40:50	53	30,0	12
1:41:00	53	29,9	12
1:41:10	53	29,8	12
1:41:20	53	29,8	12
1:41:30	53	29,9	12
1:41:40	53	29,8	12
1:41:50	53	29,9	12
1:42:00	53	29,9	12
1:42:10	53	29,8	12
1:42:20	53	29,8	12
1:42:30	53	29,9	12
1:42:40	52	29,9	12
1:42:50	52	29,9	12
1:43:00	52	30,0	12
1:43:10	52	30,1	12
1:43:20	52	30,2	12
1:43:30	52	30,4	12
1:43:40	52	30,5	12
1:43:50	52	30,6	12
1:44:00	52	30,7	12
1:44:10	52	30,8	12
1:44:20	52	30,0	12
1:44:30	52	30,1	12
1:44:40	52	30,2	12
1:44:50	52	30,1	12
1:45:00	52	30,0	12
1:45:10	52	29,9	12
1:45:20	52	29,8	12
1:45:30	52	29,8	12
1:45:40	52	30,0	12
1:45:50	52	30,0	12
1:46:00	52	29,9	13
1:46:10	53	29,8	13
1:46:20	53	30,1	13
1:46:30	53	30,1	13
1:46:40	53	30,0	13
1:46:50	53	30,0	12
1:47:00	52	29,9	13
1:47:10	52	29,9	13
1:47:20	52	29,9	12
1:47:30	52	29,9	12
1:47:40	52	29,9	12
1:47:50	52	29,9	12
1:48:00	52	30,0	12
1:48:10	52	30,1	12
1:48:20	52	30,2	12
1:48:30	52	30,3	12
1:48:40	52	30,4	12
1:48:50	52	30,6	12
1:49:00	52	30,6	12
1:49:10	52	30,7	12
1:49:20	52	30,8	11
1:49:30	52	30,8	11
1:49:40	52	30,8	11
1:49:50	52	30,7	11
1:50:00	52	30,6	11
1:50:10	52	30,5	11
1:50:20	52	30,4	12
1:50:30	52	30,3	11
1:50:40	52	30,2	11
1:50:50	52	30,1	11
1:51:00	52	30,1	11
1:51:10	52	30,0	11
1:51:20	52	29,9	11
1:51:30	52	29,9	11
1:51:40	52	29,9	11
1:51:50	52	30,2	11
1:52:00	52	30,0	11
1:52:10	52	30,0	11
1:52:20	52	29,9	11
1:52:30	52	29,9	11
1:52:40	52	29,9	11
1:52:50	52	30,0	11
1:53:00	52	30,0	11
1:53:10	52	30,0	11
1:53:20	52	30,1	11
1:53:30	52	30,2	11
1:53:40	52	30,4	10
1:53:50	52	30,6	10
1:54:00	52	30,6	13
1:54:10	52	30,8	11
1:54:20	52	30,8	11
1:54:30	52	30,8	11
1:54:40	52	30,8	12
1:54:50	52	30,8	11
1:55:00	52	30,6	11
1:55:10	52	30,6	11
1:55:20	52	30,5	11
1:55:30	52	30,4	11
1:55:40	52	30,3	11
1:55:50	52	30,2	11
1:56:00	52	30,2	14
1:56:10	52	30,2	12
1:56:20	52	30,1	11
1:56:30	52	30,0	12
1:56:40	52	30,0	11
1:56:50	52	29,9	11
1:57:00	52	29,9	11
1:57:10	52	29,8	11
1:57:20	52	29,8	11
1:57:30	52	30,2	11
1:57:40	52	30,1	16
1:57:50	52	30,1	13
1:58:00	52	30,2	12
1:58:10	52	30,2	14
1:58:20	52	30,3	13
1:58:30	52	30,4	14
1:58:40	52	30,5	13
1:58:50	52	30,6	13
1:59:00	52	30,7	13
1:59:10	52	30,8	14
1:59:20	52	29,9	13
1:59:30	52	30,0	13
1:59:40	52	30,0	13
1:59:50	52	30,1	13
2:00:00	52	30,1	13
2:00:10	52	30,1	13
2:00:20	52	30,0	13
2:00:30	52	30,0	12
2:00:40	52	29,9	12
2:00:50	52	29,9	12
2:01:00	52	29,8	12
2:01:10	52	29,9	12
2:01:20	52	29,8	16
2:01:30	52	29,8	13
2:01:40	52	29,9	12
2:01:50	52	29,8	14
2:02:00	52	29,9	14
2:02:10	52	29,8	14
2:02:20	52	29,8	13
2:02:30	52	29,9	12
2:02:40	52	29,9	12
2:02:50	52	29,8	12
2:03:00	52	29,9	12
2:03:10	52	29,9	12
2:03:20	52	29,9	12
2:03:30	52	29,9	12
2:03:40	52	30,0	12
2:03:50	52	30,0	12
2:04:00	52	30,1	16
2:04:10	52	30,2	14
2:04:20	52	30,4	13
2:04:30	52	30,5	13
2:04:40	52	30,6	13
2:04:50	52	30,6	13
2:05:00	52	30,7	13
2:05:10	52	30,7	13
2:05:20	52	30,7	13
2:05:30	52	30,6	13
2:05:40	52	30,5	13
2:05:50	52	30,4	13
2:06:00	52	30,4	13
2:06:10	52	30,3	13
2:06:20	52	30,3	12
2:06:30	52	30,2	12
2:06:40	52	30,1	11
2:06:50	52	30,0	11
2:07:00	52	30,0	11
2:07:10	52	29,9	11
2:07:20	52	29,9	11
2:07:30	52	29,9	11
2:07:40	52	29,8	12
2:07:50	52	30,0	11
2:08:00	52	29,9	11
2:08:10	52	29,9	12
2:08:20	52	29,9	12
2:08:30	52	29,9	11
2:08:40	52	29,9	11
2:08:50	52	30,0	11
2:09:00	52	30,0	11
2:09:10	52	30,1	11
2:09:20	51	30,2	11
2:09:30	51	30,3	11
2:09:40	51	30,4	13
2:09:50	51	30,5	13
2:10:00	51	30,6	12
2:10:10	51	30,6	13
2:10:20	51	30,6	14
2:10:30	51	30,6	13
2:10:40	52	30,6	13
2:10:50	52	30,5	13
2:11:00	52	30,4	13
2:11:10	52	30,4	12
2:11:20	52	30,3	12
2:11:30	52	30,2	12
2:11:40	52	30,2	12
2:11:50	52	30,1	12
2:12:00	52	30,0	12
2:12:10	52	30,0	12
2:12:20	52	30,0	12
2:12:30	52	29,9	12
2:12:40	52	29,9	12
2:12:50	52	29,8	13
2:13:00	52	29,8	13
2:13:10	52	29,9	13
2:13:20	52	29,9	18
2:13:30	51	29,9	13
2:13:40	51	29,9	13
2:13:50	51	29,9	13
2:14:00	51	30,0	12
2:14:10	51	30,1	12
2:14:20	51	30,1	12
2:14:30	51	30,2	13
2:14:40	51	30,3	12
2:14:50	51	30,4	12
2:15:00	51	30,5	12
2:15:10	51	30,5	12
2:15:20	51	30,5	12
2:15:30	51	30,5	13
2:15:40	51	30,5	12
2:15:50	51	30,5	12
2:16:00	51	30,5	13
2:16:10	51	30,4	12
2:16:20	51	30,3	12
2:16:30	51	30,3	12
2:16:40	51	30,2	12
2:16:50	51	30,2	12
2:17:00	51	30,1	12
2:17:10	51	30,0	12
2:17:20	51	30,0	12
2:17:30	51	30,0	12
2:17:40	51	29,9	12
2:17:50	51	29,9	12
2:18:00	51	29,9	12
2:18:10	51	29,9	13
2:18:20	51	29,8	13
2:18:30	51	29,8	12
2:18:40	51	29,9	13
2:18:50	51	29,9	12
2:19:00	51	30,0	12
2:19:10	51	30,1	12
2:19:20	51	30,1	13
2:19:30	51	30,2	13
2:19:40	51	30,3	13
2:19:50	51	30,4	13
2:20:00	51	30,5	13
2:20:10	51	30,6	13
2:20:20	51	30,7	13
2:20:30	51	30,7	13
2:20:40	51	30,7	12
2:20:50	51	30,7	12
2:21:00	51	30,7	12
2:21:10	51	30,6	12
2:21:20	51	30,6	12
2:21:30	51	30,5	12
2:21:40	51	30,4	11
2:21:50	51	30,4	11
2:22:00	51	30,3	12
2:22:10	51	30,3	12
2:22:20	51	30,2	12
2:22:30	51	30,2	12
2:22:40	51	30,1	12
2:22:50	51	30,1	12
2:23:00	51	30,0	12
2:23:10	51	30,0	12
2:23:20	51	30,0	11
2:23:30	51	29,9	11
2:23:40	51	29,9	11
2:23:50	51	29,9	11
2:24:00	51	29,9	11
2:24:10	51	29,9	11
2:24:20	51	30,0	12
2:24:30	51	30,0	11
2:24:40	51	30,1	12
2:24:50	51	30,2	11
2:25:00	51	30,3	11
2:25:10	51	30,4	11
2:25:20	51	30,4	11
2:25:30	51	30,5	11
2:25:40	51	30,5	11
2:25:50	51	30,5	11
2:26:00	51	30,5	11
2:26:10	51	30,5	11
2:26:20	51	30,5	11
2:26:30	51	30,4	11
2:26:40	51	30,4	12
2:26:50	51	30,3	12
2:27:00	51	30,2	11
2:27:10	51	30,2	17
2:27:20	51	30,1	15
2:27:30	51	30,1	14
2:27:40	51	30,0	14
2:27:50	51	30,0	14
2:28:00	51	29,9	14
2:28:10	51	29,9	14
2:28:20	51	29,9	14
2:28:30	51	29,8	13
2:28:40	51	29,9	13
2:28:50	51	29,9	13
2:29:00	51	29,9	13
2:29:10	51	29,9	13
2:29:20	51	30,0	15
2:29:30	51	30,1	14
2:29:40	51	30,1	15
2:29:50	51	30,2	14
2:30:00	51	30,3	14
2:30:10	51	30,4	14
2:30:20	51	30,5	14
2:30:30	51	30,5	14
2:30:40	51	30,6	14
2:30:50	51	30,6	14
2:31:00	51	30,6	14
2:31:10	51	30,5	14
2:31:20	51	30,4	14
2:31:30	51	30,4	14
2:31:40	51	30,3	14
2:31:50	51	30,2	14
2:32:00	51	30,2	15
2:32:10	51	30,2	14
2:32:20	51	30,1	14
2:32:30	51	30,1	14
2:32:40	51	30,0	14
2:32:50	51	30,0	13
2:33:00	51	29,9	13
2:33:10	51	29,9	13
2:33:20	51	29,8	13
2:33:30	51	29,8	13
2:33:40	51	29,9	14
2:33:50	51	29,9	14
2:34:00	51	29,9	14
2:34:10	51	29,9	14
2:34:20	51	30,0	14
2:34:30	51	30,1	14
2:34:40	51	30,1	14
2:34:50	51	30,2	14
2:35:00	51	30,3	14
2:35:10	51	30,3	14
2:35:20	51	30,4	14
2:35:30	51	30,5	17
2:35:40	51	30,5	16
2:35:50	51	30,5	16
2:36:00	51	30,5	16
2:36:10	51	30,4	16
2:36:20	51	30,4	16
2:36:30	51	30,3	23
2:36:40	51	30,2	20
2:36:50	51	30,2	19
2:37:00	51	30,1	18
2:37:10	51	30,1	18
2:37:20	51	30,0	17
2:37:30	51	30,0	17
2:37:40	51	29,9	16
2:37:50	51	29,9	16
2:38:00	51	29,9	16
2:38:10	51	29,8	16
2:38:20	51	30,0	16
2:38:30	51	30,0	16
2:38:40	51	30,0	16
2:38:50	51	30,0	19
2:39:00	51	30,1	17
2:39:10	51	30,2	17
2:39:20	51	30,3	17
2:39:30	51	30,3	20
2:39:40	51	30,4	17
2:39:50	51	30,5	16
2:40:00	51	30,6	16
2:40:10	51	30,6	16
2:40:20	51	30,7	16
2:40:30	51	30,7	16
2:40:40	51	30,6	16
2:40:50	51	30,6	16
2:41:00	51	30,6	16
2:41:10	51	30,5	16
2:41:20	51	30,4	16
2:41:30	51	30,4	16
2:41:40	51	30,3	16
2:41:50	51	30,3	15
2:42:00	51	30,2	16
2:42:10	51	30,1	15
2:42:20	51	30,1	16
2:42:30	51	30,0	15
2:42:40	51	30,0	15
2:42:50	51	30,0	15
2:43:00	51	30,0	15
2:43:10	51	29,9	15
2:43:20	51	29,9	15
2:43:30	51	29,9	14
2:43:40	51	29,9	14
2:43:50	51	29,9	15
2:44:00	51	30,1	14
2:44:10	51	30,1	15
2:44:20	51	30,3	16
2:44:30	51	30,4	16
2:44:40	51	30,5	16
2:44:50	51	30,5	18
2:45:00	51	30,6	18
2:45:10	51	30,7	19
2:45:20	51	30,7	19
2:45:30	51	30,7	19
2:45:40	51	30,7	19
2:45:50	51	30,6	19
2:46:00	51	30,5	19
2:46:10	51	30,4	18
2:46:20	51	30,4	19
2:46:30	51	30,3	19
2:46:40	51	30,2	18
2:46:50	51	30,2	18
2:47:00	51	30,1	18
2:47:10	51	30,1	18
2:47:20	51	30,0	17
2:47:30	51	30,0	17
2:47:40	51	30,0	17
2:47:50	51	29,9	19
2:48:00	51	29,9	18
2:48:10	51	29,9	18
2:48:20	51	29,8	17
2:48:30	51	29,8	17
2:48:40	51	29,9	16
2:48:50	51	29,9	16
2:49:00	51	30,0	12
2:49:10	51	30,1	11
2:49:20	51	30,2	11
2:49:30	51	30,3	11
2:49:40	51	30,4	11
2:49:50	51	30,4	11
2:50:00	51	30,5	11
2:50:10	51	30,6	11
2:50:20	51	30,6	11
2:50:30	51	30,6	11
2:50:40	51	30,6	11
2:50:50	51	30,6	11
2:51:00	51	30,5	12
2:51:10	51	30,4	12
2:51:20	51	30,3	12
2:51:30	51	30,3	12
2:51:40	51	30,2	12
2:51:50	51	30,2	14
2:52:00	51	30,1	12
2:52:10	51	30,1	12
2:52:20	51	30,0	12
2:52:30	51	30,0	12
2:52:40	51	29,9	12
2:52:50	51	29,9	11
2:53:00	51	29,9	12
2:53:10	51	29,8	12
2:53:20	51	29,9	12
2:53:30	51	29,9	11
2:53:40	51	30,0	12
2:53:50	51	30,0	12
2:54:00	51	30,1	12
2:54:10	51	30,1	12
2:54:20	51	30,2	12
2:54:30	51	30,3	12
2:54:40	51	30,4	12
2:54:50	51	30,5	12
2:55:00	51	30,6	12
2:55:10	51	30,7	12
2:55:20	51	30,7	12
2:55:30	51	30,7	12
2:55:40	51	30,7	12
2:55:50	51	30,7	11
2:56:00	51	30,6	11
2:56:10	51	30,5	11
2:56:20	51	30,4	11
2:56:30	51	30,4	11
2:56:40	51	30,3	11
2:56:50	51	30,2	11
2:57:00	51	30,2	11
2:57:10	51	30,1	11
2:57:20	51	30,1	11
2:57:30	51	30,1	11
2:57:40	51	30,0	11
2:57:50	51	30,0	11
2:58:00	51	29,9	11
2:58:10	51	29,9	11
2:58:20	51	29,8	11
2:58:30	51	29,8	11
2:58:40	51	30,0	11
2:58:50	51	30,0	11
2:59:00	51	30,1	11
2:59:10	51	30,2	11
2:59:20	51	30,3	11
2:59:30	51	30,5	11
2:59:40	51	30,6	11
2:59:50	51	30,7	11
3:00:00	51	30,8	11
3:00:10	51	30,8	11
3:00:20	51	30,0	11
3:00:30	51	30,1	11
3:00:40	51	30,1	11
3:00:50	51	30,1	11
3:01:00	51	30,0	11
3:01:10	51	29,9	11
3:01:20	51	29,8	11
3:01:30	51	29,9	11
3:01:40	51	29,8	11
3:01:50	51	29,9	11
3:02:00	51	29,8	11
3:02:10	51	29,9	11
3:02:20	51	29,9	11
3:02:30	51	29,9	11
3:02:40	51	29,9	11
3:02:50	51	29,8	11
3:03:00	51	29,9	11
3:03:10	51	29,9	11
3:03:20	51	29,9	11
3:03:30	51	29,9	11
3:03:40	51	29,9	11
3:03:50	51	30,0	10
3:04:00	51	30,0	10
3:04:10	51	30,1	11
3:04:20	51	30,1	11
3:04:30	51	30,2	11
3:04:40	51	30,3	11
3:04:50	51	30,4	11
3:05:00	51	30,5	11
3:05:10	51	30,6	11
3:05:20	51	30,7	11
3:05:30	51	30,7	11
3:05:40	51	30,7	11
3:05:50	51	30,8	11
3:06:00	51	30,7	11
3:06:10	51	30,7	11
3:06:20	51	30,6	11
3:06:30	51	30,5	12
3:06:40	51	30,4	12
3:06:50	51	30,4	11
3:07:00	51	30,3	11
3:07:10	51	30,2	11
3:07:20	51	30,2	11
3:07:30	51	30,2	11
3:07:40	51	30,1	11
3:07:50	51	30,1	11
3:08:00	51	30,0	11
3:08:10	51	30,0	11
3:08:20	51	29,9	11
3:08:30	51	29,9	13
3:08:40	51	29,8	13
3:08:50	51	29,8	13
3:09:00	51	29,9	13
3:09:10	51	29,9	12
3:09:20	51	30,0	12
3:09:30	51	30,1	12
3:09:40	51	30,2	12
3:09:50	51	30,3	13
3:10:00	51	30,4	12
3:10:10	51	30,5	12
3:10:20	51	30,5	12
3:10:30	51	30,6	12
3:10:40	51	30,6	12
3:10:50	51	30,7	12
3:11:00	51	30,7	12
3:11:10	51	30,6	12
3:11:20	51	30,5	13
3:11:30	51	30,4	12
3:11:40	51	30,4	12
3:11:50	51	30,3	12
3:12:00	51	30,3	11
3:12:10	51	30,2	11
3:12:20	51	30,1	11
3:12:30	51	30,1	11
3:12:40	51	30,0	11
3:12:50	51	30,0	11
3:13:00	51	29,9	11
3:13:10	51	29,9	11
3:13:20	51	29,9	11
3:13:30	51	29,8	11
3:13:40	51	29,8	11
3:13:50	51	29,9	11
3:14:00	51	29,9	11
3:14:10	51	30,0	11
3:14:20	51	30,0	11
3:14:30	51	30,1	11
3:14:40	51	30,2	11
3:14:50	51	30,3	11
3:15:00	51	30,5	11
3:15:10	51	30,6	11
3:15:20	51	30,7	11
3:15:30	51	30,7	11
3:15:40	51	30,8	11
3:15:50	51	30,8	11
3:16:00	51	30,8	11
3:16:10	51	30,7	11
3:16:20	51	30,7	11
3:16:30	51	30,6	11
3:16:40	51	30,5	11
3:16:50	51	30,4	11
3:17:00	51	30,4	11
3:17:10	51	30,3	11
3:17:20	51	30,2	11
3:17:30	51	30,2	11
3:17:40	51	30,1	11
3:17:50	51	30,1	11
3:18:00	51	30,1	11
3:18:10	51	30,0	11
3:18:20	51	30,0	11
3:18:30	51	29,9	11
3:18:40	51	29,9	11
3:18:50	51	29,9	11
3:19:00	51	29,9	11
3:19:10	51	29,9	11
3:19:20	51	30,0	11
3:19:30	51	30,1	11
3:19:40	51	30,2	11
3:19:50	51	30,3	12
3:20:00	51	30,4	11
3:20:10	51	30,5	11
3:20:20	51	30,6	12
3:20:30	51	30,7	11
3:20:40	51	30,7	11
3:20:50	51	30,8	12
3:21:00	51	30,8	12
3:21:10	51	30,7	11
3:21:20	51	30,7	11
3:21:30	51	30,6	12
3:21:40	51	30,5	11
3:21:50	51	30,4	13
3:22:00	51	30,4	12
3:22:10	51	30,3	12
3:22:20	51	30,2	12
3:22:30	51	30,2	12
3:22:40	51	30,2	12
3:22:50	51	30,1	12
3:23:00	51	30,1	12
3:23:10	51	30,0	11
3:23:20	51	30,0	11
3:23:30	51	29,9	11
3:23:40	51	29,9	11
3:23:50	51	29,9	11
3:24:00	51	29,9	11
3:24:10	51	29,9	11
3:24:20	51	29,9	10
3:24:30	51	30,0	11
3:24:40	51	30,1	11
3:24:50	51	30,1	11
3:25:00	51	30,2	11
3:25:10	51	30,3	11
3:25:20	51	30,4	11
3:25:30	51	30,5	11
3:25:40	51	30,6	11
3:25:50	51	30,7	11
3:26:00	51	30,7	11
3:26:10	51	30,7	11
3:26:20	51	30,7	11
3:26:30	51	30,6	11
3:26:40	51	30,5	11
3:26:50	51	30,5	11
3:27:00	51	30,4	11
3:27:10	51	30,3	11
3:27:20	51	30,3	11
3:27:30	51	30,2	11
3:27:40	51	30,2	11
3:27:50	51	30,1	11
3:28:00	51	30,1	11
3:28:10	51	30,0	11
3:28:20	51	30,0	11
3:28:30	51	29,9	11
3:28:40	51	29,9	11
3:28:50	51	29,9	11
3:29:00	51	29,8	11
3:29:10	51	29,9	11
3:29:20	51	29,9	11
3:29:30	51	29,9	11
3:29:40	51	30,0	11
3:29:50	51	30,1	11
3:30:00	51	30,2	11
3:30:10	51	30,3	11
3:30:20	51	30,4	11
3:30:30	51	30,5	11
3:30:40	51	30,6	11
3:30:50	51	30,7	11
3:31:00	51	30,7	11
3:31:10	51	30,7	11
3:31:20	51	30,7	11
3:31:30	51	30,6	11
3:31:40	51	30,6	11
3:31:50	51	30,5	11
3:32:00	51	30,4	11
3:32:10	51	30,3	11
3:32:20	51	30,2	11
3:32:30	51	30,2	11
3:32:40	51	30,1	11
3:32:50	51	30,1	11
3:33:00	51	30,0	11
3:33:10	51	30,0	11
3:33:20	51	29,9	11
3:33:30	51	29,9	11
3:33:40	51	29,8	11
3:33:50	51	29,8	11
3:34:00	51	29,9	11
3:34:10	51	29,9	11
3:34:20	51	29,9	11
3:34:30	51	29,9	11
3:34:40	51	30,0	11
3:34:50	51	30,1	11
3:35:00	51	30,2	11
3:35:10	51	30,3	11
3:35:20	51	30,4	11
3:35:30	51	30,5	11
3:35:40	51	30,6	11
3:35:50	51	30,7	11
3:36:00	51	30,7	11
3:36:10	51	30,8	11
3:36:20	51	30,8	11
3:36:30	51	30,8	11
3:36:40	51	30,7	11
3:36:50	51	30,6	11
3:37:00	51	30,5	11
3:37:10	51	30,5	11
3:37:20	51	30,4	11
3:37:30	51	30,3	11
3:37:40	51	30,3	14
3:37:50	51	30,2	14
3:38:00	51	30,2	13
3:38:10	51	30,1	13
3:38:20	51	30,1	13
3:38:30	51	30,0	12
3:38:40	51	30,0	12
3:38:50	51	30,0	12
3:39:00	51	29,9	12
3:39:10	51	29,9	12
3:39:20	51	29,9	14
3:39:30	51	29,9	14
3:39:40	51	30,0	12
3:39:50	51	30,0	12
3:40:00	51	30,1	12
3:40:10	51	30,1	12
3:40:20	51	30,2	12
3:40:30	51	30,3	12
3:40:40	51	30,5	12
3:40:50	51	30,6	12
3:41:00	51	30,6	12
3:41:10	51	30,7	12
3:41:20	51	30,7	12
3:41:30	51	30,7	12
3:41:40	51	30,7	12
3:41:50	51	30,7	12
3:42:00	51	30,6	12
3:42:10	51	30,5	12
3:42:20	51	30,4	12
3:42:30	51	30,4	12
3:42:40	51	30,3	12
3:42:50	51	30,2	12
3:43:00	51	30,2	12
3:43:10	51	30,1	12
3:43:20	51	30,1	11
3:43:30	51	30,0	11
3:43:40	51	30,0	11
3:43:50	51	30,0	11
3:44:00	51	29,9	12
3:44:10	51	29,9	12
3:44:20	51	29,9	12
3:44:30	51	29,8	14
3:44:40	51	29,8	14
3:44:50	51	29,9	13
3:45:00	51	30,0	13
3:45:10	51	30,0	13
3:45:20	51	30,2	14
3:45:30	51	30,3	13
3:45:40	51	30,4	13
3:45:50	51	30,5	13
3:46:00	51	30,6	13
3:46:10	51	30,7	13
3:46:20	51	30,7	13
3:46:30	51	30,7	13
3:46:40	51	30,7	13
3:46:50	51	30,7	13
3:47:00	51	30,6	16
3:47:10	51	30,5	15
3:47:20	51	30,4	15
3:47:30	51	30,4	14
3:47:40	51	30,3	15
3:47:50	51	30,2	14
3:48:00	51	30,2	14
3:48:10	51	30,1	14
3:48:20	51	30,1	14
3:48:30	51	30,0	14
3:48:40	51	30,0	14
3:48:50	51	30,0	14
3:49:00	51	29,9	14
3:49:10	51	29,9	14
3:49:20	51	29,9	14
3:49:30	51	29,8	14
3:49:40	51	29,9	14
3:49:50	51	29,9	14
3:50:00	51	30,0	13
3:50:10	51	30,0	13
3:50:20	51	30,1	13
3:50:30	51	30,3	16
3:50:40	51	30,4	15
3:50:50	51	30,5	15
3:51:00	51	30,6	15
3:51:10	51	30,7	15
3:51:20	51	30,7	14
3:51:30	51	30,8	15
3:51:40	51	30,8	15
3:51:50	51	30,7	15
3:52:00	51	30,7	15
3:52:10	51	30,6	15
3:52:20	51	30,5	15
3:52:30	51	30,4	15
3:52:40	51	30,3	15
3:52:50	51	30,3	15
3:53:00	51	30,2	15
3:53:10	51	30,2	15
3:53:20	51	30,1	14
3:53:30	51	30,1	14
3:53:40	51	30,0	15
3:53:50	51	30,0	14
3:54:00	51	29,9	14
3:54:10	51	29,9	14
3:54:20	51	29,9	13
3:54:30	51	29,8	13
3:54:40	51	29,8	13
3:54:50	51	29,9	13
3:55:00	51	29,9	13
3:55:10	51	30,0	13
3:55:20	51	30,0	13
3:55:30	51	30,1	13
3:55:40	51	30,2	13
3:55:50	51	30,3	13
3:56:00	51	30,4	13
3:56:10	51	30,5	12
3:56:20	51	30,6	12
3:56:30	51	30,6	12
3:56:40	51	30,7	13
3:56:50	51	30,7	13
3:57:00	51	30,6	14
3:57:10	51	30,6	13
3:57:20	51	30,5	13
3:57:30	51	30,4	13
3:57:40	51	30,4	13
3:57:50	51	30,3	13
3:58:00	51	30,2	13
3:58:10	51	30,2	13
3:58:20	51	30,1	13
3:58:30	51	30,1	13
3:58:40	51	30,0	13
3:58:50	51	30,0	13
3:59:00	51	29,9	13
3:59:10	51	29,9	13
3:59:20	51	29,9	13
3:59:30	51	29,8	13
3:59:40	51	29,9	13
3:59:50	51	29,9	13
4:00:00	51	29,9	15
4:00:10	51	30,0	15
4:00:20	51	30,0	15
4:00:30	51	30,1	16
4:00:40	51	30,2	14
4:00:50	51	30,4	14
4:01:00	51	30,5	15
4:01:10	51	30,6	14
4:01:20	51	30,7	14
4:01:30	51	30,8	15
4:01:40	51	30,1	14
4:01:50	51	30,2	15
4:02:00	51	30,2	14
4:02:10	51	30,2	14
4:02:20	51	30,2	14
4:02:30	51	30,1	14
4:02:40	51	30,0	14
4:02:50	51	29,9	14
4:03:00	51	29,8	14
4:03:10	51	30,1	13
4:03:20	51	30,0	13
4:03:30	51	30,0	13
4:03:40	51	29,9	13
4:03:50	51	29,8	13
4:04:00	51	29,8	13
4:04:10	51	29,9	13
4:04:20	51	29,8	13
4:04:30	51	29,9	13
4:04:40	51	29,8	13
4:04:50	51	29,9	13
4:05:00	51	29,9	13
4:05:10	51	29,8	13
4:05:20	51	29,8	13
4:05:30	51	29,9	13
4:05:40	51	30,0	13
4:05:50	51	30,0	13
4:06:00	51	30,1	13
4:06:10	51	30,2	13
4:06:20	51	30,3	13
4:06:30	51	30,3	13
4:06:40	51	30,5	13
4:06:50	51	30,6	13
4:07:00	51	30,7	13
4:07:10	51	30,8	13
4:07:20	51	30,8	13
4:07:30	51	30,2	13
4:07:40	51	30,2	13
4:07:50	51	30,2	13
4:08:00	51	30,2	13
4:08:10	51	30,1	13
4:08:20	51	30,0	13
4:08:30	51	29,9	13
4:08:40	51	29,9	13
4:08:50	51	29,8	13
4:09:00	51	29,9	13
4:09:10	51	29,9	13
4:09:20	51	29,8	13
4:09:30	51	29,8	13
4:09:40	51	29,9	13
4:09:50	51	29,8	13
4:10:00	51	29,9	13
4:10:10	51	29,8	13
4:10:20	51	29,8	13
4:10:30	51	30,0	13
4:10:40	51	29,9	13
4:10:50	51	29,9	13
4:11:00	51	29,9	13
4:11:10	51	29,9	13
4:11:20	51	30,0	13
4:11:30	51	30,0	13
4:11:40	51	30,1	13
4:11:50	51	30,2	13
4:12:00	51	30,3	13
4:12:10	51	30,4	13
4:12:20	51	30,5	13
4:12:30	51	30,6	13
4:12:40	51	30,7	13
4:12:50	51	30,8	13
4:13:00	51	30,8	13
4:13:10	51	30,8	15
4:13:20	51	30,8	14
4:13:30	51	30,7	14
4:13:40	51	30,6	14
4:13:50	51	30,5	14
4:14:00	51	30,5	14
4:14:10	51	30,4	14
4:14:20	51	30,3	14
4:14:30	51	30,2	14
4:14:40	51	30,2	14
4:14:50	51	30,1	14
4:15:00	51	30,1	14
4:15:10	51	30,1	14
4:15:20	51	30,0	14
4:15:30	51	30,0	14
4:15:40	51	29,9	14
4:15:50	51	29,9	14
4:16:00	51	29,9	15
4:16:10	51	29,8	14
4:16:20	51	29,9	14
4:16:30	51	29,9	15
4:16:40	51	30,0	14
4:16:50	51	30,1	14
4:17:00	51	30,2	14
4:17:10	51	30,3	14
4:17:20	51	30,4	14
4:17:30	51	30,5	14
4:17:40	51	30,6	14
4:17:50	51	30,7	14
4:18:00	51	30,7	14
4:18:10	51	30,8	14
4:18:20	51	30,8	14
4:18:30	51	30,8	14
4:18:40	51	30,7	14
4:18:50	51	30,6	14
4:19:00	51	30,6	14
4:19:10	51	30,5	14
4:19:20	51	30,4	14
4:19:30	51	30,3	14
4:19:40	51	30,3	14
4:19:50	51	30,2	14
4:20:00	51	30,2	14
4:20:10	51	30,1	14
4:20:20	51	30,1	14
4:20:30	51	30,0	14
4:20:40	51	30,0	14
4:20:50	51	29,9	14
4:21:00	51	29,9	14
4:21:10	51	29,9	14
4:21:20	51	29,8	14
4:21:30	51	29,9	14
4:21:40	51	29,9	14
4:21:50	51	30,0	14
4:22:00	51	30,1	13
4:22:10	51	30,2	13
4:22:20	51	30,2	14
4:22:30	51	30,3	14
4:22:40	51	30,4	13
4:22:50	51	30,5	14
4:23:00	51	30,6	14
4:23:10	51	30,6	14
4:23:20	51	30,7	14
4:23:30	51	30,7	14
4:23:40	51	30,7	14
4:23:50	51	30,7	14
4:24:00	51	30,6	13
4:24:10	51	30,5	14
4:24:20	51	30,5	14
4:24:30	51	30,4	13
4:24:40	51	30,3	13
4:24:50	51	30,2	14
4:25:00	51	30,2	14
4:25:10	51	30,1	14
4:25:20	51	30,1	14
4:25:30	51	30,0	14
4:25:40	51	30,0	14
4:25:50	51	29,9	14
4:26:00	51	29,9	14
4:26:10	51	29,9	14
4:26:20	51	29,8	14
4:26:30	51	29,9	14
4:26:40	51	30,0	13
4:26:50	51	30,0	14
4:27:00	51	30,1	13
4:27:10	51	30,2	13
4:27:20	51	30,3	13
4:27:30	51	30,4	13
4:27:40	51	30,5	13
4:27:50	51	30,7	13
4:28:00	51	30,8	13
4:28:10	51	29,9	13
4:28:20	51	29,9	14
4:28:30	51	30,0	13
4:28:40	51	30,0	13
4:28:50	51	30,0	14
4:29:00	51	29,9	14
4:29:10	51	29,8	14
4:29:20	51	29,9	14
4:29:30	51	29,8	14
4:29:40	51	29,8	14
4:29:50	51	29,9	14
4:30:00	51	29,8	14
4:30:10	51	29,9	14
4:30:20	51	29,8	14
4:30:30	51	29,9	14
4:30:40	51	29,9	14
4:30:50	51	29,8	14
4:31:00	51	30,3	18
4:31:10	51	30,2	17
4:31:20	51	30,2	17
4:31:30	51	30,1	16
4:31:40	51	30,1	16
4:31:50	51	30,1	16
4:32:00	51	30,1	16
4:32:10	51	30,1	16
4:32:20	51	30,1	16
4:32:30	51	30,2	16
4:32:40	51	30,3	16
4:32:50	51	30,4	16
4:33:00	51	30,5	16
4:33:10	51	30,6	16
4:33:20	51	30,7	16
4:33:30	51	30,8	15
4:33:40	51	30,1	15
4:33:50	51	30,1	15
4:34:00	51	30,2	15
4:34:10	51	30,3	15
4:34:20	51	30,2	15
4:34:30	51	30,2	15
4:34:40	51	30,1	15
4:34:50	51	30,0	15
4:35:00	51	29,9	15
4:35:10	51	29,8	15
4:35:20	51	29,8	15
4:35:30	51	30,2	15
4:35:40	51	30,1	15
4:35:50	51	30,1	15
4:36:00	51	30,0	15
4:36:10	51	30,0	15
4:36:20	51	29,9	15
4:36:30	51	29,9	15
4:36:40	51	29,8	15
4:36:50	51	29,8	15
4:37:00	51	29,8	15
4:37:10	51	30,0	16
4:37:20	51	29,9	15
4:37:30	51	29,9	15
4:37:40	51	30,0	15
4:37:50	51	30,0	15
4:38:00	51	30,1	15
4:38:10	51	30,2	15
4:38:20	51	30,3	12
4:38:30	51	30,4	12
4:38:40	51	30,5	12
4:38:50	51	30,6	12
4:39:00	51	30,7	12
4:39:10	51	30,7	11
4:39:20	51	30,8	11
4:39:30	51	30,8	12
4:39:40	51	30,8	11
4:39:50	51	30,7	12
4:40:00	51	30,7	12
4:40:10	51	30,6	12
4:40:20	51	30,5	12
4:40:30	51	30,5	11
4:40:40	51	30,4	11
4:40:50	51	30,3	11
4:41:00	51	30,3	11
4:41:10	51	30,2	11
4:41:20	51	30,2	11
4:41:30	51	30,1	11
4:41:40	51	30,1	12
4:41:50	51	30,0	12
4:42:00	51	30,0	12
4:42:10	51	30,0	12
4:42:20	51	29,9	12
4:42:30	51	29,9	12
4:42:40	51	29,9	12
4:42:50	51	30,0	12
4:43:00	51	30,0	12
4:43:10	51	30,1	14
4:43:20	51	30,2	14
4:43:30	51	30,4	14
4:43:40	51	30,4	16
4:43:50	51	30,5	15
4:44:00	51	30,6	15
4:44:10	51	30,7	16
4:44:20	51	30,8	17
4:44:30	51	30,8	16
4:44:40	51	30,8	16
4:44:50	51	30,8	16
4:45:00	51	30,7	16
4:45:10	51	30,6	15
4:45:20	51	30,6	15
4:45:30	51	30,5	15
4:45:40	51	30,4	15
4:45:50	51	30,4	15
4:46:00	51	30,3	15
4:46:10	51	30,3	14
4:46:20	51	30,2	15
4:46:30	51	30,2	14
4:46:40	51	30,1	14
4:46:50	51	30,1	14
4:47:00	51	30,0	14
4:47:10	51	30,0	14
4:47:20	51	29,9	14
4:47:30	51	29,9	14
4:47:40	51	29,9	15
4:47:50	51	30,0	15
4:48:00	51	30,0	14
4:48:10	51	30,1	15
4:48:20	51	30,2	15
4:48:30	51	30,3	16
4:48:40	51	30,4	15
4:48:50	51	30,5	15
4:49:00	51	30,7	14
4:49:10	51	30,8	13
4:49:20	51	30,8	13
4:49:30	51	30,8	13
4:49:40	51	30,8	13
4:49:50	51	30,8	13
4:50:00	51	30,7	13
4:50:10	51	30,7	13
4:50:20	51	30,6	13
4:50:30	51	30,5	13
4:50:40	51	30,4	13
4:50:50	51	30,4	13
4:51:00	51	30,3	13
4:51:10	51	30,2	13
4:51:20	51	30,2	13
4:51:30	51	30,1	14
4:51:40	51	30,1	13
4:51:50	51	30,0	13
4:52:00	51	30,0	13
4:52:10	51	30,0	13
4:52:20	51	29,9	13
4:52:30	51	29,9	13
4:52:40	51	29,9	13
4:52:50	51	29,9	13
4:53:00	51	30,0	13
4:53:10	51	30,0	13
4:53:20	51	30,1	13
4:53:30	51	30,2	13
4:53:40	51	30,3	13
4:53:50	51	30,4	13
4:54:00	51	30,5	13
4:54:10	51	30,7	14
4:54:20	51	30,7	13
4:54:30	51	30,8	14
4:54:40	51	30,8	13
4:54:50	51	30,8	13
4:55:00	51	30,8	13
4:55:10	51	30,7	13
4:55:20	51	30,7	13
4:55:30	51	30,6	13
4:55:40	51	30,5	13
4:55:50	51	30,4	13
4:56:00	51	30,4	13
4:56:10	51	30,3	13
4:56:20	51	30,2	13
4:56:30	51	30,2	14
4:56:40	51	30,1	13
4:56:50	51	30,1	13
4:57:00	51	30,0	14
4:57:10	51	30,0	13
4:57:20	51	29,9	13
4:57:30	51	29,9	13
4:57:40	51	29,9	13
4:57:50	51	29,8	13
4:58:00	51	29,8	13
4:58:10	51	29,9	13
4:58:20	51	29,9	13
4:58:30	51	30,0	13
4:58:40	51	30,1	13
4:58:50	51	30,2	14
4:59:00	51	30,4	13
4:59:10	51	30,5	13
4:59:20	51	30,6	13
4:59:30	51	30,7	13
4:59:40	51	30,7	13
4:59:50	51	30,8	13
5:00:00	51	30,8	13
5:00:10	51	30,8	13
5:00:20	51	30,7	13
5:00:30	51	30,6	13
5:00:40	51	30,5	13
5:00:50	51	30,5	13
5:01:00	51	30,4	13
5:01:10	51	30,3	13
5:01:20	51	30,3	13
5:01:30	51	30,2	13
5:01:40	51	30,1	13
5:01:50	51	30,1	13
5:02:00	51	30,0	13
5:02:10	51	30,0	13
5:02:20	51	29,9	13
5:02:30	51	29,9	13
5:02:40	51	29,9	13
5:02:50	51	29,8	13
5:03:00	51	29,8	13
5:03:10	51	30,0	13
5:03:20	51	30,0	13
5:03:30	51	30,1	13
5:03:40	51	30,1	14
5:03:50	51	30,2	14
5:04:00	51	30,3	14
5:04:10	51	30,4	14
5:04:20	51	30,5	14
5:04:30	51	30,6	14
5:04:40	51	30,7	14
5:04:50	51	30,8	15
5:05:00	51	29,9	15
5:05:10	51	30,0	15
5:05:20	51	30,0	15
5:05:30	51	30,0	15
5:05:40	51	30,0	15
5:05:50	51	29,9	15
5:06:00	51	29,8	16
5:06:10	51	29,9	15
5:06:20	51	29,8	15
5:06:30	51	29,8	16
5:06:40	51	30,0	16
5:06:50	51	29,9	16
5:07:00	51	29,8	16
5:07:10	51	29,9	16
5:07:20	51	29,9	16
5:07:30	51	29,9	16
5:07:40	51	29,8	16
5:07:50	51	29,8	16
5:08:00	51	29,8	16
5:08:10	51	30,0	16
5:08:20	51	29,9	16
5:08:30	51	29,9	16
5:08:40	51	29,9	16
5:08:50	51	29,9	16
5:09:00	51	29,9	15
5:09:10	51	30,0	18
5:09:20	51	30,0	17
5:09:30	51	30,1	16
5:09:40	51	30,3	16
5:09:50	51	30,4	16
5:10:00	51	30,5	17
5:10:10	51	30,6	16
5:10:20	51	30,7	17
5:10:30	51	30,8	16
5:10:40	51	30,0	17
5:10:50	51	30,1	17
5:11:00	51	30,1	17
5:11:10	51	30,0	17
5:11:20	51	30,0	17
5:11:30	51	29,9	17
5:11:40	51	29,8	17
5:11:50	51	29,8	17
5:12:00	51	29,9	17
5:12:10	51	29,8	17
5:12:20	51	29,8	17
5:12:30	51	29,9	17
5:12:40	51	29,8	17
5:12:50	51	29,9	17
5:13:00	51	29,8	17
5:13:10	51	30,0	17
5:13:20	51	29,9	17
5:13:30	51	29,9	17
5:13:40	51	29,9	17
5:13:50	51	29,8	17
5:14:00	51	29,9	17
5:14:10	51	29,9	17
5:14:20	51	29,9	19
5:14:30	51	29,9	19
5:14:40	51	29,9	18
5:14:50	51	29,9	20
5:15:00	51	30,0	19
5:15:10	51	30,1	19
5:15:20	51	30,2	19
5:15:30	51	30,3	19
5:15:40	51	30,4	20
5:15:50	51	30,5	20
5:16:00	51	30,6	15
5:16:10	51	30,7	14
5:16:20	51	30,8	14
5:16:30	51	30,8	14
5:16:40	51	30,8	14
5:16:50	51	30,0	14
5:17:00	51	29,9	16
5:17:10	51	29,9	16
5:17:20	51	29,8	16
5:17:30	51	29,9	16
5:17:40	51	29,9	16
5:17:50	51	29,8	16
5:18:00	51	29,9	16
5:18:10	51	29,8	16
5:18:20	51	29,9	16
5:18:30	51	29,9	16
5:18:40	51	29,8	16
5:18:50	51	29,9	15
5:19:00	51	29,8	15
5:19:10	51	29,8	15
5:19:20	51	29,9	15
5:19:30	51	29,9	24
5:19:40	51	29,9	23
5:19:50	51	29,8	22
5:20:00	51	29,9	22
5:20:10	51	29,9	22
5:20:20	51	29,9	21
5:20:30	51	29,9	22
5:20:40	51	30,0	20
5:20:50	51	30,0	20
5:21:00	51	30,1	20
5:21:10	51	30,2	20
5:21:20	51	30,3	21
5:21:30	51	30,5	21
5:21:40	51	30,6	21
5:21:50	51	30,7	22
5:22:00	51	30,8	22
5:22:10	51	30,6	22
5:22:20	51	30,1	21
5:22:30	51	30,2	21
5:22:40	51	30,2	20
5:22:50	51	30,2	20
5:23:00	51	30,1	20
5:23:10	51	30,0	20
5:23:20	51	29,9	20
5:23:30	51	29,9	20
5:23:40	51	29,8	20
5:23:50	51	29,9	20
5:24:00	51	29,8	20
5:24:10	51	29,9	20
5:24:20	51	29,8	20
5:24:30	51	29,9	21
5:24:40	51	29,9	20
5:24:50	51	29,8	18
5:25:00	51	29,9	18
5:25:10	51	29,9	18
5:25:20	51	29,8	20
5:25:30	51	29,8	19
5:25:40	51	29,9	20
5:25:50	51	29,9	19
5:26:00	51	29,9	19
5:26:10	51	29,8	19
5:26:20	51	29,9	24
5:26:30	51	29,9	23
5:26:40	51	30,0	23
5:26:50	51	30,1	24
5:27:00	51	30,1	25
5:27:10	51	30,3	24
5:27:20	51	30,4	24
5:27:30	51	30,5	24
5:27:40	51	30,6	27
5:27:50	51	30,7	25
5:28:00	51	30,8	24
5:28:10	51	30,0	23
5:28:20	51	30,1	23
5:28:30	51	30,1	23
5:28:40	51	30,2	23
5:28:50	51	30,2	23
5:29:00	51	30,2	22
5:29:10	51	30,1	22
5:29:20	51	30,0	24
5:29:30	51	29,9	24
5:29:40	51	29,8	23
5:29:50	51	29,8	26
5:30:00	51	29,9	26
5:30:10	51	29,9	26
5:30:20	51	29,8	26
5:30:30	51	29,9	26
5:30:40	51	29,8	24
5:30:50	51	29,9	18
5:31:00	51	29,8	18
5:31:10	51	29,9	17
5:31:20	51	29,9	17
5:31:30	51	29,8	17
5:31:40	51	29,9	17
5:31:50	51	29,9	17
5:32:00	51	29,8	17
5:32:10	51	29,8	17
5:32:20	51	29,8	17
5:32:30	51	29,8	17
5:32:40	51	29,9	22
5:32:50	51	29,9	21
5:33:00	51	30,0	20
5:33:10	51	30,1	21
5:33:20	51	30,2	19
5:33:30	51	30,3	24
5:33:40	51	30,4	20
5:33:50	51	30,5	20
5:34:00	51	30,7	20
5:34:10	51	30,7	18
5:34:20	51	30,8	16
5:34:30	51	30,9	16
5:34:40	51	30,0	16
5:34:50	51	30,0	16
5:35:00	51	30,0	16
5:35:10	51	29,9	16
5:35:20	51	29,8	16
5:35:30	51	29,8	16
5:35:40	51	29,8	16
5:35:50	51	29,9	16
5:36:00	51	29,8	16
5:36:10	51	29,9	16
5:36:20	51	29,9	16
5:36:30	51	29,8	16
5:36:40	51	29,8	16
5:36:50	51	30,0	16
5:37:00	51	29,9	16
5:37:10	51	29,9	16
5:37:20	51	29,8	16
5:37:30	51	29,8	16
5:37:40	51	29,8	16
5:37:50	51	30,0	16
5:38:00	51	30,0	16
5:38:10	51	30,0	16
5:38:20	51	30,0	16
5:38:30	51	30,0	16
5:38:40	51	30,1	16
5:38:50	51	30,2	16
5:39:00	51	30,3	16
5:39:10	51	30,4	16
5:39:20	51	30,5	15
5:39:30	51	30,6	15
5:39:40	51	30,7	15
5:39:50	51	30,8	15
5:40:00	51	29,9	16
5:40:10	51	30,0	16
5:40:20	51	30,0	16
5:40:30	51	30,0	17
5:40:40	51	30,0	18
5:40:50	51	29,9	18
5:41:00	51	29,9	18
5:41:10	51	29,9	24
5:41:20	51	29,9	22
5:41:30	51	29,8	21
5:41:40	51	29,8	21
5:41:50	51	29,9	21
5:42:00	51	29,9	21
5:42:10	51	29,8	20
