Repository: ProgWizer/parser

File: project-root/data/Tests/Data Acquisition/2013 (508)/Con 2 G1400+28.71%MKGL-1+33,2%SMS-AS+10%NaCl (18C).txt
--Test Summary--
Full Path and File Name	
Instrument Name	7222-09-1
Instrument Type	Model 7222 Consistometer
Instrument Serial Number	128
Test Start Date	22.03.2012
Test Start Time	12:52:35
Test Stop Date	23.03.2012
Test Stop Time	8:30:07
Test Length	19:37:32
Final Sample Time Offset	19:37:00
Controller Schedule Name	
Sampling Period	60 seconds
Comments	T: 18C(30min); MPa: 5,2(30min); tap water
Information	WellID	Research
Information	Customer	Achimgaz
Information	CementClass	G
Information	CementMfr	Suhologskiy
Information	Additives	28.71%MKGL-1+33.2%MS-AS+10%bwow NaCl
Information	Density	1400
Information	BHCT	1,7
Information	BHST	-3
Information	FluidLoss	n/a
Information	JobType	Research
Calculated Value	30Bc - TT	0:02:00
Calculated Value	70Bc - TT	N/A
Calculated Value	100Bc - TT	N/A
Initial Temperature (°C)	23 °C
Final Temperature (°C)	14 °C
Initial Pressure (MPa)	0,3 MPa
Final Pressure (MPa)	5,6 MPa
Initial Consistency (Bc)	17 Bc
Final Consistency (Bc)	21 Bc
--Data--
Time (HH:MM:SS)	Temperature (°C)	Pressure (MPa)	Consistency (Bc)
0:00:00	23	0,3	17
0:01:00	23	2,2	33
0:02:00	23	2,3	31
0:03:00	23	2,4	38
0:04:00	23	2,4	31
0:05:00	23	2,7	19
0:06:00	22	2,7	19
0:07:00	22	2,8	20
0:08:00	22	2,9	20
0:09:00	21	3,0	19
0:10:00	21	3,3	19
0:11:00	20	3,4	24
0:12:00	20	3,4	19
0:13:00	20	3,5	18
0:14:00	19	3,5	19
0:15:00	19	3,8	20
0:16:00	18	3,9	20
0:17:00	18	4,0	20
0:18:00	18	4,1	21
0:19:00	17	4,2	21
0:20:00	17	4,3	21
0:21:00	17	4,3	21
0:22:00	16	4,5	21
0:23:00	16	4,7	20
0:24:00	16	4,6	21
0:25:00	15	4,8	21
0:26:00	15	4,9	19
0:27:00	15	5,0	20
0:28:00	15	5,1	19
0:29:00	15	5,3	19
0:30:00	14	5,5	18
0:31:00	14	5,4	18
0:32:00	14	5,6	20
0:33:00	14	5,3	20
0:34:00	14	5,5	20
0:35:00	14	5,5	20
0:36:00	13	5,5	20
0:37:00	13	5,6	20
0:38:00	13	5,6	19
0:39:00	13	5,7	20
0:40:00	13	5,6	19
0:41:00	13	5,4	19
0:42:00	13	5,5	20
0:43:00	13	5,3	19
0:44:00	13	5,6	19
0:45:00	13	5,5	19
0:46:00	13	5,5	19
0:47:00	12	5,6	19
0:48:00	12	5,4	19
0:49:00	12	5,6	18
0:50:00	12	5,4	19
0:51:00	12	5,4	19
0:52:00	12	5,7	19
0:53:00	12	5,5	16
0:54:00	12	5,4	18
0:55:00	12	5,4	16
0:56:00	12	5,6	16
0:57:00	12	5,4	16
0:58:00	12	5,6	16
0:59:00	12	5,4	18
1:00:00	12	5,4	18
1:01:00	12	5,6	16
1:02:00	12	5,4	16
1:03:00	12	5,6	17
1:04:00	12	5,4	17
1:05:00	12	5,4	17
1:06:00	12	5,7	17
1:07:00	12	5,5	17
1:08:00	12	5,9	18
1:09:00	12	5,7	16
1:10:00	12	5,5	16
1:11:00	12	5,4	15
1:12:00	12	5,8	19
1:13:00	12	5,6	19
1:14:00	12	5,5	19
1:15:00	12	5,4	19
1:16:00	12	5,8	20
1:17:00	12	5,7	19
1:18:00	12	5,5	19
1:19:00	12	5,4	19
1:20:00	12	5,4	19
1:21:00	12	5,6	20
1:22:00	12	5,5	19
1:23:00	12	5,4	20
1:24:00	12	5,6	20
1:25:00	12	5,5	20
1:26:00	12	5,4	19
1:27:00	12	5,7	20
1:28:00	12	5,5	19
1:29:00	12	5,5	19
1:30:00	12	5,7	19
1:31:00	12	5,5	19
1:32:00	12	5,4	18
1:33:00	12	5,6	19
1:34:00	12	5,4	19
1:35:00	12	5,6	19
1:36:00	12	5,6	19
1:37:00	11	5,5	19
1:38:00	11	5,6	19
1:39:00	11	5,6	19
1:40:00	11	5,7	20
1:41:00	11	5,5	19
1:42:00	11	5,5	20
1:43:00	11	5,7	20
1:44:00	11	5,6	20
1:45:00	11	5,4	19
1:46:00	11	5,4	19
1:47:00	11	5,5	19
1:48:00	11	5,6	20
1:49:00	11	5,4	19
1:50:00	11	5,7	19
1:51:00	11	5,6	18
1:52:00	11	5,4	18
1:53:00	11	5,5	18
1:54:00	11	5,7	18
1:55:00	11	5,6	18
1:56:00	11	5,5	17
1:57:00	11	5,4	17
1:58:00	11	5,5	18
1:59:00	11	5,4	19
2:00:00	11	5,6	18
2:01:00	11	5,5	17
2:02:00	11	5,4	17
2:03:00	11	5,7	18
2:04:00	11	5,6	18
2:05:00	11	5,5	17
2:06:00	11	5,4	17
2:07:00	11	5,4	17
2:08:00	11	5,9	18
2:09:00	11	5,7	18
2:10:00	11	5,7	18
2:11:00	11	5,5	17
2:12:00	11	5,5	17
2:13:00	11	5,3	17
2:14:00	11	6,1	18
2:15:00	11	6,0	18
2:16:00	11	5,9	18
2:17:00	11	5,8	18
2:18:00	11	5,7	18
2:19:00	11	5,5	18
2:20:00	11	5,4	18
2:21:00	11	5,9	17
2:22:00	11	5,7	18
2:23:00	11	5,6	18
2:24:00	12	5,4	18
2:25:00	12	5,8	18
2:26:00	12	5,6	17
2:27:00	12	5,5	17
2:28:00	12	5,9	18
2:29:00	12	5,8	17
2:30:00	12	5,6	17
2:31:00	12	5,5	17
2:32:00	12	5,7	17
2:33:00	12	5,5	17
2:34:00	12	5,4	17
2:35:00	12	5,5	17
2:36:00	12	5,5	16
2:37:00	12	5,4	17
2:38:00	12	5,4	17
2:39:00	12	5,7	17
2:40:00	12	5,5	17
2:41:00	12	5,5	16
2:42:00	12	5,6	17
2:43:00	12	5,4	17
2:44:00	12	5,4	17
2:45:00	12	5,7	17
2:46:00	12	5,6	17
2:47:00	12	5,4	18
2:48:00	12	5,8	17
2:49:00	12	5,6	17
2:50:00	12	5,5	18
2:51:00	12	5,6	17
2:52:00	12	5,4	17
2:53:00	12	5,6	18
2:54:00	12	5,5	17
2:55:00	12	5,5	18
2:56:00	12	5,6	17
2:57:00	12	5,4	18
2:58:00	12	5,5	18
2:59:00	12	5,7	18
3:00:00	12	5,6	18
3:01:00	12	5,4	17
3:02:00	12	5,4	18
3:03:00	12	5,5	17
3:04:00	12	5,7	18
3:05:00	12	5,6	18
3:06:00	12	5,4	17
3:07:00	12	5,4	18
3:08:00	12	5,5	18
3:09:00	12	5,6	18
3:10:00	12	5,5	17
3:11:00	12	5,7	18
3:12:00	12	5,5	18
3:13:00	12	5,6	18
3:14:00	12	5,4	17
3:15:00	12	5,5	17
3:16:00	12	5,4	17
3:17:00	12	5,5	17
3:18:00	12	5,6	18
3:19:00	12	5,5	18
3:20:00	12	5,4	17
3:21:00	12	5,6	18
3:22:00	12	5,4	18
3:23:00	12	5,6	18
3:24:00	12	5,4	17
3:25:00	12	5,5	17
3:26:00	12	5,6	17
3:27:00	12	5,4	18
3:28:00	12	5,4	17
3:29:00	12	5,5	17
3:30:00	12	5,5	17
3:31:00	12	5,7	18
3:32:00	12	5,4	18
3:33:00	12	5,4	17
3:34:00	12	5,5	17
3:35:00	12	5,7	18
3:36:00	12	5,5	18
3:37:00	12	5,4	17
3:38:00	12	5,6	17
3:39:00	12	5,5	17
3:40:00	12	5,7	18
3:41:00	12	5,4	17
3:42:00	12	5,5	18
3:43:00	12	5,6	17
3:44:00	12	5,4	17
3:45:00	12	5,5	18
3:46:00	11	5,4	13
3:47:00	11	5,4	13
3:48:00	11	5,6	13
3:49:00	11	5,5	13
3:50:00	11	5,4	12
3:51:00	11	5,4	12
3:52:00	11	5,7	12
3:53:00	11	5,6	12
3:54:00	11	5,6	12
3:55:00	11	5,5	12
3:56:00	11	5,4	13
3:57:00	11	5,4	14
3:58:00	11	5,5	14
3:59:00	11	5,7	14
4:00:00	11	5,6	14
4:01:00	11	5,5	10
4:02:00	11	5,4	10
4:03:00	11	5,5	10
4:04:00	11	5,5	10
4:05:00	11	5,5	10
4:06:00	11	5,8	10
4:07:00	11	5,8	10
4:08:00	11	5,7	10
4:09:00	11	5,6	10
4:10:00	11	5,6	10
4:11:00	11	5,4	13
4:12:00	11	5,5	13
4:13:00	10	5,6	13
4:14:00	10	5,5	13
4:15:00	10	5,5	13
4:16:00	10	5,5	9
4:17:00	10	5,4	9
4:18:00	10	5,4	9
4:19:00	10	5,6	9
4:20:00	10	5,6	9
4:21:00	10	5,6	9
4:22:00	10	5,6	9
4:23:00	10	5,5	9
4:24:00	10	5,5	9
4:25:00	10	5,5	9
4:26:00	10	5,5	13
4:27:00	10	5,4	13
4:28:00	10	5,7	13
4:29:00	10	5,6	13
4:30:00	10	5,5	13
4:31:00	10	5,5	9
4:32:00	10	5,5	9
4:33:00	9	5,5	9
4:34:00	10	5,5	9
4:35:00	10	5,5	9
4:36:00	10	5,4	9
4:37:00	10	5,7	9
4:38:00	10	5,6	9
4:39:00	10	5,6	9
4:40:00	10	5,6	9
4:41:00	10	5,5	12
4:42:00	9	5,5	13
4:43:00	9	5,5	13
4:44:00	9	5,5	13
4:45:00	9	5,5	13
4:46:00	9	5,6	9
4:47:00	9	5,6	9
4:48:00	9	5,7	9
4:49:00	9	5,7	9
4:50:00	9	5,7	9
4:51:00	9	5,8	9
4:52:00	9	5,8	9
4:53:00	9	5,8	9
4:54:00	9	5,9	9
4:55:00	9	5,9	9
4:56:00	9	5,9	12
4:57:00	9	6,0	13
4:58:00	9	6,1	13
4:59:00	9	6,2	13
5:00:00	9	6,3	14
5:01:00	10	6,3	9
5:02:00	10	6,3	9
5:03:00	10	6,4	9
5:04:00	10	6,4	9
5:05:00	10	6,3	9
5:06:00	10	6,4	9
5:07:00	10	6,3	9
5:08:00	10	6,3	8
5:09:00	10	6,4	8
5:10:00	10	6,3	8
5:11:00	10	6,3	13
5:12:00	10	6,4	13
5:13:00	10	6,3	14
5:14:00	10	6,4	14
5:15:00	10	6,3	14
5:16:00	10	6,1	9
5:17:00	10	6,2	9
5:18:00	10	6,2	9
5:19:00	10	6,2	9
5:20:00	10	6,3	9
5:21:00	10	6,4	9
5:22:00	10	6,4	9
5:23:00	10	6,3	9
5:24:00	10	6,3	9
5:25:00	11	6,3	9
5:26:00	11	6,3	13
5:27:00	11	6,4	14
5:28:00	11	6,4	14
5:29:00	11	6,4	13
5:30:00	11	6,4	14
5:31:00	11	6,1	9
5:32:00	11	6,2	9
5:33:00	11	6,2	9
5:34:00	11	6,2	9
5:35:00	11	6,1	9
5:36:00	11	6,0	9
5:37:00	11	6,0	9
5:38:00	11	6,0	9
5:39:00	11	6,0	9
5:40:00	11	6,0	9
5:41:00	11	5,8	13
5:42:00	11	5,8	13
5:43:00	11	5,7	13
5:44:00	11	5,7	14
5:45:00	11	5,6	14
5:46:00	11	5,6	9
5:47:00	11	5,5	9
5:48:00	11	5,5	9
5:49:00	11	5,5	9
5:50:00	11	5,5	9
5:51:00	11	5,4	9
5:52:00	11	5,6	9
5:53:00	11	5,6	9
5:54:00	11	5,6	9
5:55:00	11	5,6	9
5:56:00	11	5,5	13
5:57:00	11	5,5	14
5:58:00	11	5,5	14
5:59:00	11	5,4	13
6:00:00	11	5,4	14
6:01:00	11	5,5	9
6:02:00	11	5,5	9
6:03:00	11	5,6	9
6:04:00	11	5,6	9
6:05:00	11	5,6	9
6:06:00	11	5,7	9
6:07:00	11	5,7	9
6:08:00	11	5,7	9
6:09:00	11	5,7	9
6:10:00	11	5,7	9
6:11:00	11	5,6	13
6:12:00	11	5,7	14
6:13:00	11	5,8	14
6:14:00	11	5,8	14
6:15:00	11	5,7	14
6:16:00	11	5,8	9
6:17:00	11	5,8	9
6:18:00	11	5,8	9
6:19:00	11	5,8	9
6:20:00	11	5,8	9
6:21:00	11	5,7	9
6:22:00	11	5,7	9
6:23:00	11	5,7	9
6:24:00	11	5,7	9
6:25:00	11	5,7	9
6:26:00	11	5,6	14
6:27:00	11	5,6	14
6:28:00	11	5,6	14
6:29:00	11	5,7	14
6:30:00	11	5,7	14
6:31:00	11	5,8	9
6:32:00	11	5,8	9
6:33:00	11	5,8	9
6:34:00	11	5,8	9
6:35:00	11	5,8	9
6:36:00	11	5,8	9
6:37:00	11	5,9	9
6:38:00	11	5,9	9
6:39:00	11	5,9	9
6:40:00	11	5,9	9
6:41:00	11	5,8	14
6:42:00	11	5,8	14
6:43:00	11	5,8	14
6:44:00	11	5,9	15
6:45:00	11	5,8	14
6:46:00	11	5,9	9
6:47:00	11	5,9	9
6:48:00	11	5,9	9
6:49:00	11	5,9	9
6:50:00	11	5,9	9
6:51:00	11	5,9	9
6:52:00	11	5,9	9
6:53:00	11	6,0	9
6:54:00	11	6,0	9
6:55:00	11	6,0	9
6:56:00	11	5,9	14
6:57:00	11	6,0	15
6:58:00	12	6,0	14
6:59:00	12	6,0	14
7:00:00	12	6,0	15
7:01:00	12	6,1	9
7:02:00	12	6,1	9
7:03:00	12	6,1	9
7:04:00	12	6,1	9
7:05:00	12	6,1	9
7:06:00	12	6,1	9
7:07:00	12	6,1	9
7:08:00	12	6,1	9
7:09:00	12	6,1	9
7:10:00	12	6,1	9
7:11:00	12	6,1	13
7:12:00	12	6,1	14
7:13:00	12	6,2	15
7:14:00	12	6,2	14
7:15:00	12	6,2	15
7:16:00	12	6,3	9
7:17:00	12	6,2	9
7:18:00	12	6,2	9
7:19:00	12	6,2	9
7:20:00	12	6,2	9
7:21:00	12	6,2	9
7:22:00	12	6,1	9
7:23:00	12	6,1	9
7:24:00	12	6,1	9
7:25:00	12	6,1	9
7:26:00	12	6,0	14
7:27:00	12	6,0	14
7:28:00	12	6,1	14
7:29:00	12	6,1	14
7:30:00	12	6,1	14
7:31:00	12	6,2	9
7:32:00	12	6,2	9
7:33:00	12	6,2	9
7:34:00	12	6,3	9
7:35:00	12	6,3	9
7:36:00	12	6,3	9
7:37:00	12	6,3	9
7:38:00	12	6,3	9
7:39:00	12	6,3	9
7:40:00	12	6,3	9
7:41:00	12	6,1	14
7:42:00	12	6,1	15
7:43:00	12	6,1	14
7:44:00	12	6,1	15
7:45:00	12	6,1	15
7:46:00	12	6,1	9
7:47:00	12	6,1	9
7:48:00	12	6,1	9
7:49:00	12	6,1	9
7:50:00	12	6,1	9
7:51:00	12	6,1	9
7:52:00	12	6,2	9
7:53:00	12	6,2	9
7:54:00	12	6,2	9
7:55:00	12	6,2	9
7:56:00	12	6,2	14
7:57:00	12	6,2	15
7:58:00	12	6,3	14
7:59:00	12	6,3	15
8:00:00	12	6,4	15
8:01:00	12	6,2	9
8:02:00	12	6,2	9
8:03:00	12	6,1	9
8:04:00	12	6,2	9
8:05:00	12	6,1	9
8:06:00	12	6,2	9
8:07:00	12	6,1	9
8:08:00	12	6,1	9
8:09:00	12	6,1	9
8:10:00	12	6,0	9
8:11:00	12	5,9	15
8:12:00	12	5,9	14
8:13:00	12	5,9	15
8:14:00	12	5,9	14
8:15:00	12	5,8	15
8:16:00	12	5,9	9
8:17:00	12	5,8	9
8:18:00	12	5,8	9
8:19:00	12	5,8	9
8:20:00	12	5,8	9
8:21:00	12	5,8	9
8:22:00	12	5,7	9
8:23:00	12	5,7	9
8:24:00	12	5,7	9
8:25:00	12	5,7	9
8:26:00	12	5,6	14
8:27:00	12	5,6	15
8:28:00	12	5,5	15
8:29:00	12	5,5	15
8:30:00	12	5,5	16
8:31:00	12	5,5	9
8:32:00	12	5,6	9
8:33:00	12	5,6	9
8:34:00	12	5,6	9
8:35:00	12	5,6	9
8:36:00	12	5,6	9
8:37:00	12	5,6	9
8:38:00	12	5,6	9
8:39:00	12	5,7	9
8:40:00	12	5,7	9
8:41:00	12	5,6	15
8:42:00	12	5,7	15
8:43:00	12	5,7	16
8:44:00	12	5,8	16
8:45:00	12	5,8	15
8:46:00	12	5,9	9
8:47:00	12	5,9	9
8:48:00	12	5,9	9
8:49:00	12	5,9	9
8:50:00	12	6,0	9
8:51:00	12	5,9	9
8:52:00	12	5,9	9
8:53:00	12	6,0	9
8:54:00	12	5,9	9
8:55:00	12	5,9	9
8:56:00	12	5,8	16
8:57:00	12	5,8	16
8:58:00	12	5,8	16
8:59:00	12	5,9	15
9:00:00	12	5,9	16
9:01:00	12	5,9	9
9:02:00	12	6,0	9
9:03:00	12	6,0	9
9:04:00	12	6,0	9
9:05:00	12	6,0	9
9:06:00	12	6,0	9
9:07:00	12	6,0	9
9:08:00	12	6,0	9
9:09:00	12	6,0	9
9:10:00	12	6,1	9
9:11:00	12	6,0	15
9:12:00	12	6,0	16
9:13:00	12	6,0	16
9:14:00	12	6,0	16
9:15:00	12	6,1	16
9:16:00	12	6,1	10
9:17:00	13	6,1	10
9:18:00	12	6,2	10
9:19:00	12	6,2	10
9:20:00	13	6,1	10
9:21:00	13	6,1	10
9:22:00	13	6,1	10
9:23:00	13	6,1	10
9:24:00	13	6,1	10
9:25:00	13	6,1	10
9:26:00	13	6,0	17
9:27:00	13	6,0	16
9:28:00	13	6,0	17
9:29:00	13	5,9	17
9:30:00	13	5,9	17
9:31:00	13	6,0	9
9:32:00	13	6,0	9
9:33:00	13	6,0	9
9:34:00	13	6,0	9
9:35:00	13	6,0	9
9:36:00	13	6,0	9
9:37:00	13	6,0	9
9:38:00	13	6,0	9
9:39:00	13	6,0	9
9:40:00	13	5,9	9
9:41:00	13	5,9	17
9:42:00	13	5,9	18
9:43:00	13	5,9	17
9:44:00	13	5,9	17
9:45:00	13	5,9	18
9:46:00	13	5,9	10
9:47:00	13	6,0	10
9:48:00	13	6,0	10
9:49:00	13	6,0	10
9:50:00	13	6,0	10
9:51:00	13	6,0	10
9:52:00	13	6,0	10
9:53:00	13	6,0	10
9:54:00	13	6,1	10
9:55:00	13	6,1	10
9:56:00	13	6,0	18
9:57:00	13	6,1	17
9:58:00	13	6,2	18
9:59:00	13	6,3	18
10:00:00	13	6,3	17
10:01:00	13	6,1	10
10:02:00	13	6,2	10
10:03:00	13	6,2	10
10:04:00	13	6,3	10
10:05:00	13	6,2	10
10:06:00	13	6,3	10
10:07:00	13	6,3	10
10:08:00	13	6,3	10
10:09:00	13	6,3	10
10:10:00	13	6,3	10
10:11:00	13	6,2	19
10:12:00	13	6,3	19
10:13:00	13	6,2	18
10:14:00	13	6,2	18
10:15:00	13	6,2	18
10:16:00	13	6,3	10
10:17:00	13	6,4	10
10:18:00	13	6,4	10
10:19:00	13	6,3	10
10:20:00	13	6,4	10
10:21:00	13	6,4	10
10:22:00	13	6,4	10
10:23:00	13	6,4	10
10:24:00	13	6,3	10
10:25:00	13	6,3	10
10:26:00	13	6,3	19
10:27:00	13	6,2	18
10:28:00	13	6,2	19
10:29:00	13	6,2	18
10:30:00	13	6,2	18
10:31:00	13	6,3	10
10:32:00	13	6,2	10
10:33:00	13	6,3	10
10:34:00	13	6,3	10
10:35:00	13	6,2	10
10:36:00	13	6,2	10
10:37:00	13	6,2	10
10:38:00	13	6,2	10
10:39:00	13	6,2	10
10:40:00	13	6,2	10
10:41:00	13	6,1	19
10:42:00	13	6,2	19
10:43:00	13	6,2	19
10:44:00	13	6,2	18
10:45:00	13	6,2	19
10:46:00	13	6,3	10
10:47:00	13	6,3	10
10:48:00	13	6,3	10
10:49:00	13	6,4	10
10:50:00	13	6,4	10
10:51:00	13	6,3	10
10:52:00	13	6,3	10
10:53:00	13	6,3	10
10:54:00	13	6,3	10
10:55:00	13	6,3	10
10:56:00	13	6,2	20
10:57:00	14	6,3	20
10:58:00	14	6,3	18
10:59:00	14	6,3	19
11:00:00	14	6,3	19
11:01:00	14	6,4	10
11:02:00	14	6,4	10
11:03:00	14	6,3	10
11:04:00	14	6,3	10
11:05:00	14	6,3	10
11:06:00	14	6,4	10
11:07:00	14	6,3	10
11:08:00	14	6,3	10
11:09:00	14	6,3	10
11:10:00	14	6,3	10
11:11:00	14	6,2	21
11:12:00	14	6,2	19
11:13:00	14	6,1	19
11:14:00	14	6,1	20
11:15:00	14	6,1	19
11:16:00	14	6,2	10
11:17:00	14	6,2	10
11:18:00	14	6,2	10
11:19:00	14	6,1	10
11:20:00	14	6,1	10
11:21:00	14	6,1	10
11:22:00	14	6,1	10
11:23:00	14	6,1	10
11:24:00	14	6,1	10
11:25:00	14	6,1	10
11:26:00	14	6,0	21
11:27:00	14	5,9	20
11:28:00	14	5,9	20
11:29:00	14	5,8	20
11:30:00	14	5,9	20
11:31:00	14	5,9	11
11:32:00	14	5,9	11
11:33:00	14	5,9	11
11:34:00	14	5,8	11
11:35:00	14	5,8	11
11:36:00	14	5,8	11
11:37:00	14	5,8	11
11:38:00	14	5,8	11
11:39:00	14	5,8	11
11:40:00	14	5,8	11
11:41:00	14	5,7	22
11:42:00	14	5,7	20
11:43:00	14	5,7	20
11:44:00	13	5,7	20
11:45:00	13	5,7	20
11:46:00	13	5,8	10
11:47:00	13	5,8	10
11:48:00	13	5,8	10
11:49:00	13	5,8	10
11:50:00	13	5,8	10
11:51:00	13	5,8	10
11:52:00	14	5,9	10
11:53:00	14	5,9	10
11:54:00	14	5,9	10
11:55:00	14	5,9	10
11:56:00	14	5,9	22
11:57:00	14	5,9	21
11:58:00	14	5,9	21
11:59:00	14	6,0	20
12:00:00	14	6,0	21
12:01:00	14	6,1	11
12:02:00	14	6,1	11
12:03:00	14	6,1	11
12:04:00	14	6,1	11
12:05:00	14	6,1	11
12:06:00	14	6,1	11
12:07:00	14	6,1	11
12:08:00	14	6,1	11
12:09:00	14	6,1	11
12:10:00	14	6,1	11
12:11:00	14	6,0	23
12:12:00	14	6,0	22
12:13:00	14	6,0	22
12:14:00	14	6,0	22
12:15:00	14	6,0	21
12:16:00	14	6,1	11
12:17:00	14	6,1	11
12:18:00	14	6,1	11
12:19:00	14	6,1	11
12:20:00	14	6,1	11
12:21:00	14	6,0	11
12:22:00	14	6,0	11
12:23:00	14	6,1	11
12:24:00	14	6,0	11
12:25:00	14	6,0	11
12:26:00	14	5,9	24
12:27:00	14	6,0	22
12:28:00	14	6,0	21
12:29:00	14	6,0	22
12:30:00	14	5,9	22
12:31:00	14	6,0	11
12:32:00	14	6,0	11
12:33:00	14	6,0	11
12:34:00	14	6,0	11
12:35:00	14	6,0	11
12:36:00	14	6,0	11
12:37:00	14	6,0	11
12:38:00	14	5,9	11
12:39:00	14	6,0	11
12:40:00	14	6,0	11
12:41:00	14	5,9	24
12:42:00	14	5,8	23
12:43:00	14	5,8	22
12:44:00	14	5,8	23
12:45:00	14	5,9	22
12:46:00	14	5,9	12
12:47:00	14	5,9	12
12:48:00	14	5,9	12
12:49:00	14	5,9	12
12:50:00	14	5,9	12
12:51:00	14	5,9	12
12:52:00	14	5,9	12
12:53:00	14	5,9	12
12:54:00	14	5,9	12
12:55:00	14	5,9	12
12:56:00	14	5,8	25
12:57:00	14	5,8	24
12:58:00	14	5,8	23
12:59:00	14	5,8	23
13:00:00	14	5,8	23
13:01:00	14	5,9	11
13:02:00	14	5,9	11
13:03:00	14	5,9	11
13:04:00	14	5,9	11
13:05:00	14	5,9	11
13:06:00	14	5,9	11
13:07:00	14	5,9	11
13:08:00	14	5,9	11
13:09:00	14	5,8	11
13:10:00	14	5,8	11
13:11:00	14	5,8	26
13:12:00	14	5,8	24
13:13:00	14	5,8	23
13:14:00	14	5,8	24
13:15:00	14	5,8	23
13:16:00	14	5,9	12
13:17:00	14	5,9	12
13:18:00	14	5,9	12
13:19:00	14	5,9	12
13:20:00	14	5,9	12
13:21:00	14	5,9	12
13:22:00	14	5,8	12
13:23:00	14	5,8	12
13:24:00	14	5,9	12
13:25:00	14	5,8	12
13:26:00	14	5,8	27
13:27:00	14	5,8	24
13:28:00	14	5,8	24
13:29:00	14	5,8	23
13:30:00	14	5,8	25
13:31:00	14	5,9	12
13:32:00	14	5,8	12
13:33:00	14	5,9	12
13:34:00	14	5,8	12
13:35:00	14	5,8	12
13:36:00	14	5,8	12
13:37:00	14	5,8	12
13:38:00	14	5,8	12
13:39:00	14	5,8	12
13:40:00	14	5,8	12
13:41:00	14	5,8	28
13:42:00	14	5,7	25
13:43:00	14	5,7	24
13:44:00	14	5,7	25
13:45:00	14	5,7	24
13:46:00	14	5,8	12
13:47:00	14	5,8	12
13:48:00	14	5,8	12
13:49:00	14	5,8	12
13:50:00	14	5,8	12
13:51:00	14	5,8	12
13:52:00	14	5,8	12
13:53:00	14	5,8	12
13:54:00	14	5,8	12
13:55:00	14	5,8	12
13:56:00	14	5,7	26
13:57:00	14	5,7	26
13:58:00	14	5,7	25
13:59:00	14	5,7	26
14:00:00	14	5,7	23
14:01:00	14	5,8	13
14:02:00	14	5,7	13
14:03:00	14	5,8	13
14:04:00	14	5,8	13
14:05:00	14	5,7	13
14:06:00	14	5,8	13
14:07:00	14	5,7	13
14:08:00	14	5,7	13
14:09:00	14	5,7	13
14:10:00	14	5,7	13
14:11:00	14	5,6	29
14:12:00	14	5,7	26
14:13:00	14	5,7	26
14:14:00	14	5,7	24
14:15:00	14	5,6	26
14:16:00	14	5,7	13
14:17:00	14	5,7	13
14:18:00	14	5,7	13
14:19:00	14	5,7	13
14:20:00	14	5,7	13
14:21:00	14	5,7	13
14:22:00	14	5,7	13
14:23:00	14	5,7	13
14:24:00	14	5,6	13
14:25:00	14	5,7	13
14:26:00	14	5,6	29
14:27:00	14	5,6	26
14:28:00	14	5,6	26
14:29:00	14	5,6	27
14:30:00	14	5,6	26
14:31:00	14	5,7	13
14:32:00	14	5,7	13
14:33:00	14	5,6	13
14:34:00	14	5,6	13
14:35:00	14	5,7	13
14:36:00	14	5,6	13
14:37:00	14	5,6	13
14:38:00	14	5,7	13
14:39:00	14	5,6	13
14:40:00	14	5,6	13
14:41:00	14	5,5	31
14:42:00	14	5,5	27
14:43:00	14	5,5	28
14:44:00	14	5,5	25
14:45:00	14	5,5	27
14:46:00	14	5,6	13
14:47:00	14	5,6	13
14:48:00	14	5,6	13
14:49:00	14	5,6	13
14:50:00	14	5,6	13
14:51:00	14	5,6	13
14:52:00	14	5,6	13
14:53:00	14	5,6	13
14:54:00	14	5,6	13
14:55:00	14	5,6	13
14:56:00	14	5,5	31
14:57:00	14	5,5	30
14:58:00	14	5,5	27
14:59:00	14	5,5	28
15:00:00	14	5,5	29
15:01:00	14	5,6	13
15:02:00	14	5,6	13
15:03:00	14	5,5	13
15:04:00	14	5,6	13
15:05:00	14	5,6	13
15:06:00	14	5,5	13
15:07:00	14	5,5	13
15:08:00	14	5,5	13
15:09:00	14	5,5	13
15:10:00	14	5,5	13
15:11:00	14	5,5	32
15:12:00	14	5,5	28
15:13:00	14	5,4	30
15:14:00	14	5,4	29
15:15:00	14	5,4	28
15:16:00	14	5,6	13
15:17:00	14	5,5	13
15:18:00	14	5,5	13
15:19:00	14	5,5	13
15:20:00	14	5,5	13
15:21:00	14	5,5	13
15:22:00	14	5,5	13
15:23:00	14	5,5	13
15:24:00	14	5,5	13
15:25:00	14	5,5	13
15:26:00	14	5,4	33
15:27:00	14	5,4	31
15:28:00	14	5,4	27
15:29:00	14	5,4	30
15:30:00	14	5,4	30
15:31:00	14	5,5	14
15:32:00	14	5,5	14
15:33:00	14	5,5	14
15:34:00	14	5,5	14
15:35:00	14	5,4	14
15:36:00	14	5,5	14
15:37:00	14	5,4	14
15:38:00	14	5,4	14
15:39:00	14	5,4	14
15:40:00	14	5,4	14
15:41:00	14	5,9	34
15:42:00	14	5,9	31
15:43:00	14	5,9	31
15:44:00	14	5,8	31
15:45:00	14	5,8	30
15:46:00	14	5,9	15
15:47:00	14	5,8	15
15:48:00	14	5,8	15
15:49:00	14	5,8	15
15:50:00	14	5,8	15
15:51:00	14	5,8	15
15:52:00	14	5,8	15
15:53:00	14	5,8	15
15:54:00	14	5,8	15
15:55:00	14	5,7	15
15:56:00	14	5,6	34
15:57:00	14	5,7	33
15:58:00	14	5,6	30
15:59:00	14	5,6	32
16:00:00	14	5,6	32
16:01:00	14	5,7	15
16:02:00	14	5,7	15
16:03:00	14	5,6	15
16:04:00	14	5,6	15
16:05:00	14	5,6	15
16:06:00	14	5,6	15
16:07:00	14	5,6	15
16:08:00	14	5,5	15
16:09:00	14	5,5	15
16:10:00	14	5,6	15
16:11:00	14	5,4	36
16:12:00	14	5,4	32
16:13:00	14	5,4	33
16:14:00	14	5,4	32
16:15:00	14	5,4	32
16:16:00	14	5,5	15
16:17:00	14	5,5	15
16:18:00	14	5,4	15
16:19:00	14	5,4	15
16:20:00	14	5,4	15
16:21:00	14	5,4	15
16:22:00	14	5,4	15
16:23:00	14	5,4	15
16:24:00	14	5,5	15
16:25:00	14	5,5	15
16:26:00	14	5,4	36
16:27:00	14	5,4	34
16:28:00	14	5,4	32
16:29:00	14	5,9	34
16:30:00	14	5,9	34
16:31:00	14	5,9	15
16:32:00	14	5,9	15
16:33:00	14	5,9	15
16:34:00	14	5,9	15
16:35:00	14	5,8	15
16:36:00	14	5,9	15
16:37:00	14	5,8	15
16:38:00	14	5,8	15
16:39:00	14	5,8	15
16:40:00	14	5,8	15
16:41:00	14	5,7	37
16:42:00	14	5,7	34
16:43:00	14	5,7	34
16:44:00	14	5,7	34
16:45:00	14	5,6	32
16:46:00	14	5,7	16
16:47:00	14	5,7	16
16:48:00	14	5,7	16
16:49:00	14	5,7	16
16:50:00	14	5,7	16
16:51:00	14	5,7	16
16:52:00	14	5,7	16
16:53:00	14	5,6	16
16:54:00	14	5,6	16
16:55:00	14	5,6	16
16:56:00	14	5,5	37
16:57:00	14	5,5	35
16:58:00	14	5,5	34
16:59:00	14	5,5	34
17:00:00	14	5,5	35
17:01:00	14	5,6	16
17:02:00	14	5,5	16
17:03:00	14	5,5	16
17:04:00	14	5,6	16
17:05:00	14	5,5	16
17:06:00	14	5,5	16
17:07:00	14	5,5	16
17:08:00	14	5,5	16
17:09:00	14	5,5	16
17:10:00	14	5,5	16
17:11:00	14	5,4	38
17:12:00	14	5,5	35
17:13:00	14	5,5	33
17:14:00	14	5,5	36
17:15:00	14	5,5	33
17:16:00	14	5,6	17
17:17:00	14	5,5	17
17:18:00	14	5,5	17
17:19:00	14	5,5	17
17:20:00	14	5,5	17
17:21:00	14	5,5	17
17:22:00	14	5,5	17
17:23:00	14	5,5	17
17:24:00	14	5,5	17
17:25:00	14	5,4	17
17:26:00	14	5,7	39
17:27:00	14	5,7	36
17:28:00	14	5,7	37
17:29:00	14	5,7	35
17:30:00	14	5,7	37
17:31:00	14	5,8	18
17:32:00	14	5,8	18
17:33:00	14	5,8	17
17:34:00	14	5,7	17
17:35:00	14	5,7	17
17:36:00	14	5,7	17
17:37:00	14	5,7	17
17:38:00	14	5,7	17
17:39:00	14	5,7	17
17:40:00	14	5,6	17
17:41:00	14	5,5	39
17:42:00	14	5,5	39
17:43:00	14	5,5	35
17:44:00	14	5,5	38
17:45:00	14	5,5	37
17:46:00	14	5,6	18
17:47:00	14	5,5	18
17:48:00	14	5,5	18
17:49:00	14	5,5	18
17:50:00	14	5,5	18
17:51:00	14	5,5	18
17:52:00	14	5,4	18
17:53:00	14	5,5	18
17:54:00	14	5,5	18
17:55:00	14	5,5	18
17:56:00	14	5,6	41
17:57:00	14	5,6	38
17:58:00	14	5,6	39
17:59:00	14	5,6	38
18:00:00	14	5,6	37
18:01:00	14	5,6	19
18:02:00	14	5,6	19
18:03:00	14	5,6	18
18:04:00	14	5,6	18
18:05:00	14	5,6	18
18:06:00	14	5,6	18
18:07:00	14	5,6	18
18:08:00	14	5,6	18
18:09:00	14	5,5	18
18:10:00	14	5,5	18
18:11:00	14	5,4	41
18:12:00	14	5,6	40
18:13:00	14	5,6	39
18:14:00	14	5,6	37
18:15:00	14	5,5	40
18:16:00	14	5,6	19
18:17:00	14	5,6	19
18:18:00	14	5,5	19
18:19:00	14	5,5	19
18:20:00	14	5,5	19
18:21:00	14	5,5	19
18:22:00	14	5,4	19
18:23:00	14	5,4	19
18:24:00	14	5,4	19
18:25:00	14	5,6	19
18:26:00	14	5,6	42
18:27:00	14	5,5	42
18:28:00	14	5,5	40
18:29:00	14	5,5	40
18:30:00	14	5,4	40
18:31:00	14	5,4	20
18:32:00	14	5,4	20
18:33:00	13	5,4	20
18:34:00	14	5,4	20
18:35:00	14	5,4	20
18:36:00	14	5,4	20
18:37:00	14	5,6	20
18:38:00	14	5,6	20
18:39:00	14	5,6	20
18:40:00	14	5,6	20
18:41:00	14	5,6	42
18:42:00	13	5,6	42
18:43:00	13	5,6	40
18:44:00	13	5,6	39
18:45:00	13	5,7	41
18:46:00	13	5,8	20
18:47:00	14	5,8	20
18:48:00	13	5,8	20
18:49:00	14	5,8	20
18:50:00	14	5,8	20
18:51:00	14	5,8	20
18:52:00	14	5,8	20
18:53:00	14	5,8	20
18:54:00	14	5,8	20
18:55:00	14	5,9	20
18:56:00	14	5,8	44
18:57:00	14	5,7	43
18:58:00	14	5,8	41
18:59:00	14	5,8	42
19:00:00	14	5,8	42
19:01:00	14	5,8	21
19:02:00	14	5,8	21
19:03:00	14	5,8	21
19:04:00	14	5,8	21
19:05:00	14	5,8	21
19:06:00	14	5,8	21
19:07:00	14	5,8	21
19:08:00	14	5,8	21
19:09:00	14	5,8	21
19:10:00	14	5,7	21
19:11:00	14	5,7	44
19:12:00	14	5,7	43
19:13:00	14	5,6	43
19:14:00	14	5,6	42
19:15:00	14	5,5	42
19:16:00	14	5,6	21
19:17:00	14	5,6	21
19:18:00	14	5,6	21
19:19:00	14	5,6	21
19:20:00	14	5,5	21
19:21:00	14	5,5	21
19:22:00	14	5,5	21
19:23:00	14	5,4	21
19:24:00	14	5,4	21
19:25:00	14	5,8	21
19:26:00	14	5,7	46
19:27:00	14	5,6	44
19:28:00	14	5,5	43
19:29:00	14	5,5	43
19:30:00	14	5,5	43
19:31:00	13	5,5	21
19:32:00	13	5,5	21
19:33:00	13	5,4	21
19:34:00	14	5,4	21
19:35:00	14	5,4	21
19:36:00	14	5,6	21
19:37:00	14	5,6	21
