Repository: ProgWizer/parser

File: project-root/data/Tests/Data Acquisition/2013 (508)/Con 2 G1500+42.8%MKGL-1+0.5%SMS (40C).txt
--Test Summary--
Full Path and File Name	
Instrument Name	7222-09-1
Instrument Type	Model 7222 Consistometer
Instrument Serial Number	128
Test Start Date	21.03.2012
Test Start Time	10:09:09
Test Stop Date	21.03.2012
Test Stop Time	13:52:09
Test Length	3:43:00
Final Sample Time Offset	3:43:00
Controller Schedule Name	
Sampling Period	60 seconds
Comments	T: 40C(30min); MPa: 25(30min); tap water
Information	WellID	Research
Information	Customer	Trican
Information	CementClass	G
Information	CementMfr	Suhologskiy
Information	Additives	42.8%MKGL-1+0.5%SMS
Information	Density	1500
Information	BHCT	40
Information	BHST	40
Information	FluidLoss	n/a
Information	JobType	Research
Calculated Value	30Bc - TT	2:23:00
Calculated Value	70Bc - TT	3:43:00
Calculated Value	100Bc - TT	N/A
Initial Temperature (°C)	25 °C
Final Temperature (°C)	43 °C
Initial Pressure (MPa)	1,0 MPa
Final Pressure (MPa)	25,4 MPa
Initial Consistency (Bc)	11 Bc
Final Consistency (Bc)	71 Bc
--Data--
Time (HH:MM:SS)	Temperature (°C)	Pressure (MPa)	Consistency (Bc)
0:00:00	25	1,0	11
0:01:00	25	2,7	20
0:02:00	25	4,0	23
0:03:00	26	4,0	10
0:04:00	26	4,6	10
0:05:00	26	5,5	10
0:06:00	26	7,2	10
0:07:00	27	7,8	10
0:08:00	28	7,6	10
0:09:00	28	8,7	10
0:10:00	29	9,3	10
0:11:00	29	11,1	11
0:12:00	29	11,4	11
0:13:00	31	11,5	10
0:14:00	31	12,3	10
0:15:00	32	13,2	10
0:16:00	31	14,6	10
0:17:00	32	15,2	12
0:18:00	34	15,3	10
0:19:00	35	16,1	10
0:20:00	35	17,1	10
0:21:00	34	18,7	11
0:22:00	35	19,1	12
0:23:00	36	19,3	11
0:24:00	37	20,0	11
0:25:00	37	20,8	12
0:26:00	37	22,4	12
0:27:00	38	22,7	12
0:28:00	39	23,1	12
0:29:00	40	23,8	12
0:30:00	40	24,5	12
0:31:00	40	26,2	15
0:32:00	40	25,6	14
0:33:00	42	25,0	14
0:34:00	43	25,2	14
0:35:00	42	25,1	15
0:36:00	42	25,3	15
0:37:00	41	25,9	15
0:38:00	42	25,5	15
0:39:00	43	25,0	15
0:40:00	43	25,1	15
0:41:00	43	25,0	15
0:42:00	42	25,0	15
0:43:00	42	26,1	15
0:44:00	42	25,5	15
0:45:00	43	25,0	15
0:46:00	44	25,1	15
0:47:00	44	25,1	15
0:48:00	43	25,1	15
0:49:00	43	25,0	15
0:50:00	42	26,0	15
0:51:00	42	25,5	15
0:52:00	43	25,0	15
0:53:00	44	25,0	15
0:54:00	44	25,1	15
0:55:00	44	25,1	15
0:56:00	43	25,3	15
0:57:00	43	25,1	15
0:58:00	42	25,1	15
0:59:00	42	26,1	15
1:00:00	42	25,5	15
1:01:00	43	25,2	15
1:02:00	44	25,1	15
1:03:00	43	25,4	15
1:04:00	43	25,0	15
1:05:00	43	25,3	15
1:06:00	42	25,0	15
1:07:00	42	26,1	15
1:08:00	42	25,6	15
1:09:00	43	25,0	15
1:10:00	43	25,1	15
1:11:00	43	25,1	15
1:12:00	43	25,1	15
1:13:00	43	25,4	15
1:14:00	42	25,3	15
1:15:00	42	25,8	15
1:16:00	42	25,5	15
1:17:00	43	25,0	15
1:18:00	43	25,1	15
1:19:00	43	25,4	15
1:20:00	43	25,1	15
1:21:00	43	25,3	15
1:22:00	42	25,2	16
1:23:00	42	25,8	16
1:24:00	42	25,4	16
1:25:00	42	25,0	16
1:26:00	43	25,4	16
1:27:00	43	25,1	16
1:28:00	43	25,1	16
1:29:00	43	25,1	16
1:30:00	42	25,2	16
1:31:00	42	25,6	17
1:32:00	42	25,9	17
1:33:00	42	25,5	17
1:34:00	43	25,1	17
1:35:00	43	25,2	17
1:36:00	43	25,1	17
1:37:00	43	25,1	17
1:38:00	42	25,1	17
1:39:00	42	25,7	17
1:40:00	42	25,6	17
1:41:00	43	25,1	17
1:42:00	43	25,1	17
1:43:00	43	25,2	17
1:44:00	43	25,2	17
1:45:00	42	25,2	18
1:46:00	42	25,4	18
1:47:00	42	25,3	19
1:48:00	42	25,2	19
1:49:00	43	25,2	19
1:50:00	43	25,1	19
1:51:00	43	25,2	19
1:52:00	43	25,2	19
1:53:00	42	25,2	19
1:54:00	42	25,9	19
1:55:00	42	25,8	19
1:56:00	43	25,5	20
1:57:00	43	25,3	20
1:58:00	42	25,1	21
1:59:00	42	25,1	21
2:00:00	42	25,6	21
2:01:00	42	25,9	21
2:02:00	42	25,5	22
2:03:00	42	25,3	23
2:04:00	43	25,1	23
2:05:00	42	25,1	23
2:06:00	42	25,6	24
2:07:00	42	25,8	24
2:08:00	42	25,4	24
2:09:00	42	25,3	25
2:10:00	42	25,2	25
2:11:00	42	25,1	25
2:12:00	42	25,7	26
2:13:00	42	25,6	26
2:14:00	42	25,3	26
2:15:00	42	25,1	27
2:16:00	42	25,2	27
2:17:00	42	25,3	28
2:18:00	42	25,7	28
2:19:00	42	26,0	29
2:20:00	42	25,6	29
2:21:00	43	25,2	30
2:22:00	43	25,1	30
2:23:00	42	25,4	32
2:24:00	42	25,2	32
2:25:00	42	25,7	32
2:26:00	42	26,0	34
2:27:00	42	25,7	34
2:28:00	43	25,3	34
2:29:00	43	25,1	34
2:30:00	42	25,3	35
2:31:00	42	25,3	35
2:32:00	42	25,7	36
2:33:00	42	25,6	37
2:34:00	42	25,3	38
2:35:00	43	25,1	38
2:36:00	43	25,0	38
2:37:00	43	25,2	39
2:38:00	42	25,0	39
2:39:00	42	25,1	39
2:40:00	42	25,7	39
2:41:00	42	26,0	40
2:42:00	42	25,6	40
2:43:00	43	25,4	40
2:44:00	43	25,3	40
2:45:00	43	25,1	41
2:46:00	42	25,1	42
2:47:00	42	25,3	42
2:48:00	42	25,9	43
2:49:00	42	25,8	43
2:50:00	43	25,5	43
2:51:00	43	25,3	44
2:52:00	43	25,1	45
2:53:00	43	25,2	45
2:54:00	42	25,1	45
2:55:00	42	25,3	46
2:56:00	42	25,7	48
2:57:00	42	25,6	48
2:58:00	43	25,3	49
2:59:00	43	25,3	49
3:00:00	43	25,2	51
3:01:00	43	25,2	50
3:02:00	42	25,2	51
3:03:00	42	25,4	51
3:04:00	42	25,8	50
3:05:00	42	25,6	50
3:06:00	43	25,4	50
3:07:00	43	25,4	50
3:08:00	43	25,2	50
3:09:00	42	25,0	50
3:10:00	42	25,1	50
3:11:00	42	25,7	51
3:12:00	42	25,9	52
3:13:00	43	25,7	52
3:14:00	43	25,6	53
3:15:00	43	25,5	53
3:16:00	43	25,4	53
3:17:00	42	25,0	54
3:18:00	42	25,1	55
3:19:00	42	25,6	55
3:20:00	42	25,6	56
3:21:00	43	25,3	57
3:22:00	43	25,2	57
3:23:00	43	25,1	58
3:24:00	42	25,3	58
3:25:00	42	25,2	59
3:26:00	42	25,5	60
3:27:00	42	25,8	61
3:28:00	42	25,5	61
3:29:00	43	25,2	62
3:30:00	43	25,1	62
3:31:00	42	25,1	63
3:32:00	42	25,1	64
3:33:00	42	25,6	65
3:34:00	42	25,4	65
3:35:00	42	25,2	66
3:36:00	43	25,1	66
3:37:00	43	25,2	67
3:38:00	43	25,0	68
3:39:00	42	25,2	69
3:40:00	42	25,1	69
3:41:00	42	25,6	69
3:42:00	42	25,7	71
3:43:00	43	25,4	71

File: project-root/data/Tests/Data Acquisition/2013 (508)/Con 2 G1890+0.9%TLF-HT+0.5%TC-101+0.3%TLA+0.1%LTR (82C).txt
--Test Summary--
Full Path and File Name	
Instrument Name	7222
Instrument Type	Model 7222 Consistometer
Instrument Serial Number	128
Test Start Date	27.06.2012
Test Start Time	7:51:14
Test Stop Date	27.06.2012
Test Stop Time	11:16:38
Test Length	3:25:24
Final Sample Time Offset	3:25:24
Controller Schedule Name	
Sampling Period	10 seconds
Comments	T: 82C (40min); P: 34MPa (40min); tap water
Information	WellID	
Information	Customer	
Information	EngName	Pavel Lebedev
Information	CementClass	G
Information	CementMfr	Dykerhoff
Information	Additives	0.9%TLF-HT+0.5%TC-101+0.3%TLA+0.1%LTR
Information	Density	1890
Information	BHCT	82
Information	BHST	105
Information	FluidLoss	35 ml / 30 min
Information	JobType	Production csg
Calculated Value	30Bc - TT	3:18:44
Calculated Value	70Bc - TT	3:25:24
Calculated Value	100Bc - TT	N/A
Initial Temperature (°C)	25 °C
Final Temperature (°C)	84 °C
Initial Pressure (MPa)	0,9 MPa
Final Pressure (MPa)	34,8 MPa
Initial Consistency (Bc)	12 Bc
Final Consistency (Bc)	71 Bc
--Data--
Time (HH:MM:SS)	Temperature (°C)	Pressure (MPa)	Consistency (Bc)
0:00:00	25	0,9	12
0:00:10	25	1,1	11
0:00:20	25	1,5	11
0:00:30	25	1,8	11
0:00:40	25	2,2	10
0:00:50	25	2,9	11
0:01:00	25	3,3	10
0:01:10	25	3,3	10
0:01:20	25	3,4	10
0:01:30	25	3,5	10
0:01:40	26	3,7	10
0:01:50	26	3,7	10
0:02:00	26	3,9	10
0:02:10	26	3,8	10
0:02:20	27	3,5	10
0:02:30	27	3,5	10
0:02:40	27	3,5	10
0:02:50	28	3,6	10
0:03:00	28	3,8	10
0:03:10	28	4,1	10
0:03:20	28	4,2	10
0:03:30	28	4,3	10
0:03:40	28	4,4	10
0:03:50	29	4,7	10
0:04:00	29	4,6	10
0:04:10	29	4,8	10
0:04:20	29	5,2	10
0:04:30	29	5,2	10
0:04:40	29	5,4	10
0:04:50	29	5,9	9
0:05:00	29	6,2	11
0:05:10	29	6,7	9
0:05:20	29	6,7	10
0:05:30	29	6,7	10
0:05:40	29	6,7	10
0:05:50	29	7,3	10
0:06:00	29	7,2	10
0:06:10	29	7,5	10
0:06:20	30	7,5	10
0:06:30	30	7,4	10
0:06:40	31	7,0	11
0:06:50	31	6,8	10
0:07:00	32	7,2	10
0:07:10	32	7,4	11
0:07:20	32	7,3	10
0:07:30	33	7,5	10
0:07:40	33	7,7	10
0:07:50	33	7,8	11
0:08:00	33	7,8	10
0:08:10	33	8,0	10
0:08:20	34	8,2	10
0:08:30	34	8,3	11
0:08:40	34	8,5	10
0:08:50	34	8,6	11
0:09:00	34	9,0	11
0:09:10	34	9,8	13
0:09:20	34	10,2	13
0:09:30	34	10,1	13
0:09:40	34	10,0	14
0:09:50	34	10,4	14
0:10:00	34	10,7	14
0:10:10	34	10,5	13
0:10:20	34	10,8	14
0:10:30	35	10,9	13
0:10:40	35	10,7	15
0:10:50	36	10,4	13
0:11:00	36	10,4	14
0:11:10	37	10,6	12
0:11:20	38	10,8	13
0:11:30	38	10,9	13
0:11:40	39	11,0	14
0:11:50	39	10,9	14
0:12:00	39	11,1	15
0:12:10	39	11,4	14
0:12:20	39	11,4	14
0:12:30	40	11,7	14
0:12:40	40	11,8	14
0:12:50	40	12,0	15
0:13:00	40	12,0	14
0:13:10	40	12,3	15
0:13:20	40	12,9	13
0:13:30	40	13,2	15
0:13:40	39	13,6	14
0:13:50	39	13,3	16
0:14:00	40	14,2	14
0:14:10	40	13,9	16
0:14:20	40	13,6	16
0:14:30	40	14,2	16
0:14:40	41	14,5	16
0:14:50	41	14,4	15
0:15:00	42	14,3	18
0:15:10	42	13,8	18
0:15:20	43	13,9	18
0:15:30	44	14,0	18
0:15:40	44	14,2	18
0:15:50	45	14,3	18
0:16:00	45	14,4	20
0:16:10	46	14,5	18
0:16:20	46	14,8	17
0:16:30	46	14,9	17
0:16:40	46	15,1	18
0:16:50	46	15,4	19
0:17:00	46	15,3	18
0:17:10	46	15,6	17
0:17:20	46	15,8	17
0:17:30	46	16,3	16
0:17:40	46	16,3	15
0:17:50	46	16,6	15
0:18:00	46	17,2	15
0:18:10	46	16,6	14
0:18:20	46	17,4	15
0:18:30	46	16,8	15
0:18:40	46	17,5	14
0:18:50	47	17,9	14
0:19:00	47	17,8	14
0:19:10	48	17,5	15
0:19:20	49	17,1	15
0:19:30	49	17,5	14
0:19:40	50	17,5	14
0:19:50	51	17,6	14
0:20:00	51	17,6	14
0:20:10	52	18,1	14
0:20:20	52	18,2	15
0:20:30	53	18,4	15
0:20:40	53	18,2	18
0:20:50	53	18,5	17
0:21:00	53	18,6	19
0:21:10	53	18,9	25
0:21:20	53	18,9	23
0:21:30	53	19,1	19
0:21:40	53	19,2	19
0:21:50	53	19,9	16
0:22:00	53	20,0	17
0:22:10	52	20,3	16
0:22:20	52	21,0	14
0:22:30	52	20,1	14
0:22:40	53	20,9	13
0:22:50	53	20,9	17
0:23:00	53	20,5	14
0:23:10	54	20,5	19
0:23:20	55	20,9	15
0:23:30	55	20,8	16
0:23:40	56	20,7	13
0:23:50	57	21,0	12
0:24:00	57	21,1	12
0:24:10	58	21,0	12
0:24:20	58	21,5	12
0:24:30	59	21,3	12
0:24:40	59	21,5	12
0:24:50	59	21,7	12
0:25:00	59	22,0	12
0:25:10	59	21,9	12
0:25:20	59	22,3	13
0:25:30	59	22,5	13
0:25:40	59	22,5	13
0:25:50	59	23,2	12
0:26:00	59	23,2	13
0:26:10	59	23,4	12
0:26:20	59	23,9	13
0:26:30	59	24,6	11
0:26:40	59	23,4	12
0:26:50	59	24,0	12
0:27:00	59	24,4	12
0:27:10	60	24,5	12
0:27:20	60	24,0	12
0:27:30	61	24,2	13
0:27:40	61	24,0	13
0:27:50	62	24,2	12
0:28:00	63	24,3	12
0:28:10	64	24,5	12
0:28:20	64	24,5	12
0:28:30	65	24,7	12
0:28:40	65	24,7	12
0:28:50	66	24,9	12
0:29:00	66	25,1	12
0:29:10	66	25,3	11
0:29:20	66	25,7	12
0:29:30	66	25,6	12
0:29:40	66	25,6	12
0:29:50	66	26,1	11
0:30:00	66	26,2	11
0:30:10	66	26,8	11
0:30:20	66	26,6	11
0:30:30	65	26,7	10
0:30:40	65	27,1	10
0:30:50	65	27,8	10
0:31:00	65	27,7	10
0:31:10	65	27,0	10
0:31:20	66	27,3	10
0:31:30	66	27,4	10
0:31:40	67	28,5	10
0:31:50	67	27,5	9
0:32:00	68	27,6	9
0:32:10	69	27,6	9
0:32:20	70	28,1	9
0:32:30	70	28,1	9
0:32:40	71	28,0	10
0:32:50	72	28,3	10
0:33:00	72	28,2	10
0:33:10	72	28,7	10
0:33:20	73	28,9	10
0:33:30	73	29,0	11
0:33:40	73	28,8	11
0:33:50	73	29,1	11
0:34:00	73	29,3	10
0:34:10	73	29,3	10
0:34:20	73	29,5	9
0:34:30	73	29,8	9
0:34:40	73	30,7	8
0:34:50	72	30,5	8
0:35:00	72	30,7	8
0:35:10	72	31,3	8
0:35:20	72	31,8	8
0:35:30	72	30,2	8
0:35:40	72	30,4	8
0:35:50	72	30,8	8
0:36:00	73	30,9	9
0:36:10	73	32,0	9
0:36:20	74	31,2	9
0:36:30	75	31,4	10
0:36:40	76	31,5	12
0:36:50	77	31,5	12
0:37:00	78	31,7	13
0:37:10	78	31,8	13
0:37:20	79	32,0	17
0:37:30	80	32,0	13
0:37:40	80	32,3	16
0:37:50	80	32,2	12
0:38:00	80	32,3	13
0:38:10	80	32,6	12
0:38:20	81	32,9	14
0:38:30	80	32,9	13
0:38:40	80	33,2	14
0:38:50	80	33,2	16
0:39:00	80	33,6	14
0:39:10	80	34,1	15
0:39:20	80	33,5	13
0:39:30	80	33,3	15
0:39:40	79	34,2	11
0:39:50	79	34,5	12
0:40:00	79	35,2	9
0:40:10	79	33,4	13
0:40:20	79	34,3	13
0:40:30	80	34,4	13
0:40:40	80	34,6	18
0:40:50	80	34,1	13
0:41:00	81	34,0	27
0:41:10	82	34,0	12
0:41:20	83	33,7	27
0:41:30	84	33,9	15
0:41:40	85	33,7	25
0:41:50	86	33,9	18
0:42:00	86	33,9	25
0:42:10	87	34,1	19
0:42:20	87	34,2	26
0:42:30	87	33,8	25
0:42:40	87	34,1	15
0:42:50	87	33,9	22
0:43:00	87	34,1	11
0:43:10	87	34,0	20
0:43:20	87	34,0	10
0:43:30	87	34,0	21
0:43:40	87	34,0	11
0:43:50	86	34,1	15
0:44:00	86	34,1	13
0:44:10	86	34,3	13
0:44:20	85	33,9	14
0:44:30	85	33,9	12
0:44:40	85	34,1	13
0:44:50	85	34,1	11
0:45:00	84	34,2	12
0:45:10	84	34,0	11
0:45:20	84	34,4	12
0:45:30	83	33,8	11
0:45:40	83	34,6	11
0:45:50	82	34,8	11
0:46:00	82	35,5	11
0:46:10	82	33,4	11
0:46:20	82	34,6	12
0:46:30	82	34,6	11
0:46:40	82	34,4	13
0:46:50	83	34,7	11
0:47:00	83	34,2	12
0:47:10	84	33,8	12
0:47:20	84	33,9	9
0:47:30	85	34,1	17
0:47:40	86	34,0	7
0:47:50	86	34,0	24
0:48:00	87	34,2	7
0:48:10	87	33,9	30
0:48:20	87	34,1	9
0:48:30	87	34,0	26
0:48:40	87	34,0	10
0:48:50	87	33,9	20
0:49:00	87	33,9	14
0:49:10	87	34,0	11
0:49:20	87	34,0	14
0:49:30	86	34,1	11
0:49:40	86	34,1	13
0:49:50	86	33,9	12
0:50:00	86	34,0	14
0:50:10	86	34,0	12
0:50:20	85	34,2	13
0:50:30	85	33,9	12
0:50:40	85	34,0	13
0:50:50	84	33,9	12
0:51:00	84	34,0	12
0:51:10	84	34,2	13
0:51:20	84	34,0	12
0:51:30	83	34,7	11
0:51:40	83	34,8	11
0:51:50	83	35,1	12
0:52:00	83	35,1	11
0:52:10	83	35,4	12
0:52:20	82	34,1	11
0:52:30	82	33,7	12
0:52:40	83	33,8	12
0:52:50	83	34,4	12
0:53:00	83	34,2	12
0:53:10	84	33,8	12
0:53:20	84	34,0	12
0:53:30	85	33,9	12
0:53:40	85	33,9	15
0:53:50	86	34,1	12
0:54:00	86	33,9	20
0:54:10	86	33,9	13
0:54:20	86	34,1	22
0:54:30	86	34,0	14
0:54:40	86	34,0	19
0:54:50	86	34,1	14
0:55:00	86	34,0	15
0:55:10	86	34,2	16
0:55:20	86	34,0	14
0:55:30	86	33,9	14
0:55:40	86	34,0	13
0:55:50	86	34,2	12
0:56:00	86	33,9	12
0:56:10	85	34,0	13
0:56:20	85	34,1	12
0:56:30	85	34,0	11
0:56:40	85	34,3	11
0:56:50	85	34,1	11
0:57:00	84	34,1	11
0:57:10	84	34,0	11
0:57:20	84	34,1	10
0:57:30	84	33,9	10
0:57:40	84	34,5	10
0:57:50	83	33,9	10
0:58:00	83	33,6	10
0:58:10	83	33,5	10
0:58:20	83	33,6	10
0:58:30	83	33,5	10
0:58:40	83	33,8	9
0:58:50	83	35,0	9
0:59:00	83	34,5	9
0:59:10	83	34,7	9
0:59:20	83	34,5	9
0:59:30	84	33,9	9
0:59:40	84	33,9	9
0:59:50	85	34,0	9
1:00:00	85	33,9	9
1:00:10	85	34,1	9
1:00:20	86	34,0	9
1:00:30	86	33,9	9
1:00:40	86	34,0	9
1:00:50	86	33,9	9
1:01:00	86	34,0	9
1:01:10	86	34,2	9
1:01:20	86	34,0	9
1:01:30	86	34,1	9
1:01:40	86	33,9	10
1:01:50	86	34,0	10
1:02:00	86	34,1	10
1:02:10	86	33,9	10
1:02:20	86	34,1	10
1:02:30	86	34,0	10
1:02:40	86	34,1	10
1:02:50	85	33,9	10
1:03:00	85	34,1	10
1:03:10	85	34,0	10
1:03:20	85	34,1	10
1:03:30	85	34,0	10
1:03:40	85	34,2	10
1:03:50	85	34,0	10
1:04:00	84	34,3	10
1:04:10	84	34,1	10
1:04:20	84	34,0	10
1:04:30	84	34,2	10
1:04:40	84	34,1	10
1:04:50	84	34,3	9
1:05:00	83	35,2	10
1:05:10	83	35,1	9
1:05:20	83	34,9	10
1:05:30	83	35,0	9
1:05:40	82	35,1	10
1:05:50	82	34,7	10
1:06:00	82	33,7	10
1:06:10	82	35,2	10
1:06:20	83	34,7	10
1:06:30	83	33,7	10
1:06:40	83	34,0	10
1:06:50	84	33,8	11
1:07:00	84	33,9	11
1:07:10	85	33,9	11
1:07:20	85	34,1	11
1:07:30	86	33,9	11
1:07:40	86	34,2	11
1:07:50	87	34,1	11
1:08:00	87	34,1	11
1:08:10	87	34,0	11
1:08:20	87	34,1	11
1:08:30	88	34,1	11
1:08:40	88	34,0	12
1:08:50	88	34,1	11
1:09:00	88	34,0	12
1:09:10	88	34,1	12
1:09:20	87	34,0	12
1:09:30	87	34,1	12
1:09:40	87	34,0	12
1:09:50	87	34,1	12
1:10:00	87	33,9	12
1:10:10	87	34,2	12
1:10:20	87	34,0	12
1:10:30	87	34,3	12
1:10:40	86	34,1	12
1:10:50	86	33,9	12
1:11:00	86	34,1	12
1:11:10	86	34,0	11
1:11:20	86	34,2	11
1:11:30	86	34,1	11
1:11:40	85	34,0	11
1:11:50	85	34,1	12
1:12:00	85	34,0	12
1:12:10	85	34,0	12
1:12:20	85	34,0	13
1:12:30	84	34,1	12
1:12:40	84	34,0	12
1:12:50	84	34,4	12
1:13:00	84	34,3	11
1:13:10	84	34,4	10
1:13:20	84	33,6	10
1:13:30	83	33,5	10
1:13:40	83	33,7	10
1:13:50	83	35,2	10
1:14:00	83	34,9	10
1:14:10	83	34,8	10
1:14:20	83	34,3	10
1:14:30	84	34,7	10
1:14:40	84	34,7	10
1:14:50	84	34,2	10
1:15:00	85	34,0	10
1:15:10	85	33,9	10
1:15:20	85	33,9	10
1:15:30	85	34,1	10
1:15:40	86	34,2	10
1:15:50	86	34,0	10
1:16:00	86	33,9	10
1:16:10	86	34,1	10
1:16:20	86	34,0	10
1:16:30	86	34,2	10
1:16:40	86	33,9	10
1:16:50	86	34,1	10
1:17:00	86	34,0	10
1:17:10	86	34,0	10
1:17:20	86	34,2	10
1:17:30	86	34,0	10
1:17:40	86	34,2	10
1:17:50	86	34,0	10
1:18:00	86	34,2	10
1:18:10	85	34,1	10
1:18:20	85	33,9	10
1:18:30	85	34,1	10
1:18:40	85	34,0	10
1:18:50	85	34,4	10
1:19:00	85	34,2	11
1:19:10	84	34,1	11
1:19:20	84	33,9	11
1:19:30	84	34,2	12
1:19:40	84	34,1	12
1:19:50	84	33,9	12
1:20:00	84	34,7	12
1:20:10	84	34,4	11
1:20:20	83	33,8	12
1:20:30	83	33,7	11
1:20:40	83	35,0	11
1:20:50	83	34,7	11
1:21:00	83	34,4	11
1:21:10	83	33,5	11
1:21:20	83	35,1	11
1:21:30	83	34,2	12
1:21:40	84	34,0	12
3:18:34			
3:18:34	84	34,1	54
3:18:44	84	34,0	55
3:18:54	84	34,0	55
3:19:04	84	33,9	55
3:19:14	84	34,1	56
3:19:24	84	34,4	56
3:19:34	84	35,0	56
3:19:44	84	34,3	57
3:19:54	83	35,0	57
3:20:04	83	34,3	57
3:20:14	84	34,8	57
3:20:24	84	33,7	58
3:20:34	84	34,1	58
3:20:44	84	34,3	59
3:20:54	85	34,0	59
3:21:04	85	34,2	60
3:21:14	85	33,9	60
3:21:24	85	34,1	60
3:21:34	85	33,9	61
3:21:44	85	34,1	61
3:21:54	85	33,9	61
3:22:04	85	34,3	62
3:22:14	85	34,1	62
3:22:24	85	34,0	62
3:22:34	85	34,0	63
3:22:44	85	34,3	63
3:22:54	85	34,2	63
3:23:04	85	34,1	64
3:23:14	85	34,0	64
3:23:24	84	34,3	64
3:23:34	84	34,2	65
3:23:44	84	34,1	65
3:23:54	84	34,0	65
3:24:04	84	34,0	66
3:24:14	84	34,3	66
3:24:24	84	34,2	67
3:24:34	84	34,5	67
3:24:44	84	35,1	68
3:24:54	83	34,3	69
3:25:04	83	35,0	70
3:25:14	83	34,2	70
3:25:24	84	34,8	71

File: project-root/data/Tests/Data Acquisition/2013 (508)/Con 2 G1890+30%SFlour+1%PPB+1%TLF-HT+0.4%CFL-6+0.4%CFR-12+0.2%LTR (90C).txt
--Test Summary--
Full Path and File Name	
Instrument Name	7222 Consistometer
Instrument Type	Model 7222 Consistometer
Instrument Serial Number	
Test Start Date	21.12.2012
Test Start Time	8:50:28
Test Stop Date	21.12.2012
Test Stop Time	14:11:00
Test Length	5:20:32
Final Sample Time Offset	5:20:30
Controller Schedule Name	
Sampling Period	10 seconds
Comments	MPa: 40(40), T:90(40)
Information	WellID	
Information	Customer	Trican
Information	EngName	Shut Kostya
Information	CementClass	G
Information	CementMfr	Dyckerhoff-Sukhoy Log
Information	Additives	30%SFlour+1%PPB+1%TLF-HT+0.4%CFL-6+0.4%CFR-12+0.2%LTR
Information	Density	1890
Information	BHCT	90
Information	BHST	120
Information	FluidLoss	20
Information	JobType	Liner
Initial Temperature (°C)	26 °C
Final Temperature (°C)	92 °C
Initial Pressure (MPa)	0,0 MPa
Final Pressure (MPa)	39,9 MPa
Initial Consistency (Bc)	13 Bc
Final Consistency (Bc)	6 Bc
--Data--
Time (HH:MM:SS)	Temperature (°C)	Pressure (MPa)	Consistency (Bc)
0:00:00	26	0,0	13
0:00:10	26	0,1	13
0:00:20	26	0,3	12
0:00:30	26	0,4	12
0:00:40	26	0,5	12
0:00:50	26	0,6	12
0:01:00	26	0,9	12
0:01:10	26	1,1	12
0:01:20	26	1,4	12
0:01:30	26	1,7	12
0:01:40	26	2,1	12
0:01:50	26	2,7	12
0:02:00	26	2,9	12
0:02:10	26	3,1	12
0:02:20	26	3,1	12
0:02:30	27	3,3	12
0:02:40	27	3,2	12
0:02:50	27	2,9	12
0:03:00	27	3,1	12
0:03:10	28	3,2	12
0:03:20	28	3,1	12
0:03:30	28	3,3	12
0:03:40	28	3,5	12
0:03:50	28	3,8	12
0:04:00	28	4,0	12
0:04:10	28	4,0	12
0:04:20	28	4,4	12
0:04:30	28	4,6	12
0:04:40	28	5,0	12
0:04:50	28	5,6	12
0:05:00	28	5,6	12
0:05:10	29	5,8	12
0:05:20	29	6,0	11
0:05:30	29	6,4	11
0:05:40	29	6,4	11
0:05:50	30	6,6	11
0:06:00	30	6,7	11
0:06:10	30	6,4	11
0:06:20	31	6,4	11
0:06:30	31	6,3	11
0:06:40	32	6,3	12
0:06:50	32	6,6	11
0:07:00	32	6,6	11
0:07:10	32	6,9	11
0:07:20	32	7,0	11
0:07:30	32	7,2	11
0:07:40	32	7,6	11
0:07:50	32	7,7	11
0:08:00	32	8,1	11
0:08:10	32	8,9	11
0:08:20	32	8,9	11
0:08:30	32	9,0	12
0:08:40	33	9,6	12
0:08:50	33	9,5	12
0:09:00	33	9,4	12
0:09:10	34	9,6	11
0:09:20	34	9,9	11
0:09:30	35	9,6	11
0:09:40	35	9,3	11
0:09:50	36	9,6	11
0:10:00	36	9,7	11
0:10:10	37	10,0	11
0:10:20	37	9,9	11
0:10:30	37	10,1	11
0:10:40	37	10,4	12
0:10:50	37	10,5	11
0:11:00	37	10,9	11
0:11:10	37	10,9	12
0:11:20	37	11,2	11
0:11:30	37	12,0	11
0:11:40	37	12,5	11
0:11:50	37	12,3	11
0:12:00	37	12,2	11
0:12:10	38	13,0	11
0:12:20	38	12,7	11
0:12:30	38	13,2	10
0:12:40	39	13,1	11
0:12:50	40	13,1	10
0:13:00	40	12,6	11
0:13:10	41	12,8	11
0:13:20	42	13,0	11
0:13:30	42	13,1	11
0:13:40	42	13,2	11
0:13:50	43	13,6	11
0:14:00	43	13,6	11
0:14:10	43	14,2	11
0:14:20	43	14,1	11
0:14:30	43	14,3	10
0:14:40	43	14,6	10
0:14:50	43	15,1	10
0:15:00	43	15,3	10
0:15:10	43	15,8	10
0:15:20	43	15,5	10
0:15:30	43	16,5	10
0:15:40	43	16,2	10
0:15:50	44	16,1	10
0:16:00	44	16,3	10
0:16:10	45	16,3	10
0:16:20	46	16,0	10
0:16:30	47	16,0	10
0:16:40	47	16,3	10
0:16:50	48	16,6	10
0:17:00	48	16,6	10
0:17:10	49	16,7	10
0:17:20	49	16,8	10
0:17:30	49	17,1	10
0:17:40	49	17,4	10
0:17:50	50	17,4	10
0:18:00	49	17,4	10
0:18:10	49	17,7	10
0:18:20	49	18,3	10
0:18:30	49	19,3	10
0:18:40	49	18,5	10
0:18:50	49	19,1	10
0:19:00	49	19,9	10
0:19:10	49	19,5	10
0:19:20	50	20,2	10
0:19:30	50	19,3	10
0:19:40	51	20,2	10
0:19:50	51	19,7	10
0:20:00	52	19,4	10
0:20:10	53	19,7	10
0:20:20	54	20,0	10
0:20:30	54	19,9	10
0:20:40	55	20,3	10
0:20:50	55	20,4	10
0:21:00	55	20,6	10
0:21:10	56	20,8	10
0:21:20	56	21,1	10
0:21:30	56	21,0	10
0:21:40	56	21,3	10
0:21:50	56	21,5	10
0:22:00	55	22,3	10
0:22:10	55	22,5	10
0:22:20	55	23,2	10
0:22:30	55	22,4	10
0:22:40	55	23,4	10
0:22:50	56	22,5	9
0:23:00	56	23,1	9
0:23:10	57	23,2	9
0:23:20	57	23,6	9
0:23:30	58	23,2	9
0:23:40	59	22,9	9
0:23:50	60	23,5	9
0:24:00	61	23,7	9
0:24:10	61	23,5	9
0:24:20	62	23,9	9
0:24:30	62	24,2	9
0:24:40	62	24,4	9
0:24:50	62	24,6	9
0:25:00	62	24,4	9
0:25:10	62	24,8	9
0:25:20	62	25,0	9
0:25:30	62	25,3	9
0:25:40	62	26,2	10
0:25:50	62	26,5	10
0:26:00	62	25,4	9
0:26:10	62	26,0	9
0:26:20	62	26,8	9
0:26:30	62	27,2	9
0:26:40	62	26,0	9
0:26:50	63	27,5	9
0:27:00	64	26,8	9
0:27:10	65	26,7	9
0:27:20	66	26,9	9
0:27:30	67	26,9	9
0:27:40	68	27,0	9
0:27:50	68	27,2	9
0:28:00	69	27,5	9
0:28:10	69	27,5	9
0:28:20	69	27,7	9
0:28:30	69	27,7	9
0:28:40	69	28,0	9
0:28:50	69	28,3	9
0:29:00	69	28,4	9
0:29:10	69	28,8	9
0:29:20	69	29,5	9
0:29:30	69	29,6	9
0:29:40	68	30,0	9
0:29:50	68	30,7	9
0:30:00	68	29,2	9
0:30:10	69	29,7	9
0:30:20	69	30,1	9
0:30:30	69	30,4	8
0:30:40	70	30,1	8
0:30:50	71	30,4	8
0:31:00	72	30,2	8
0:31:10	73	30,7	8
0:31:20	73	30,7	8
0:31:30	74	31,0	8
0:31:40	75	31,0	8
0:31:50	75	31,0	8
0:32:00	75	31,4	8
0:32:10	76	31,4	8
0:32:20	76	31,6	8
0:32:30	76	31,8	8
0:32:40	76	32,0	8
0:32:50	76	32,4	9
0:33:00	76	32,5	9
0:33:10	76	32,9	9
0:33:20	76	33,9	9
0:33:30	75	34,0	9
0:33:40	75	34,3	9
0:33:50	75	33,1	9
0:34:00	75	33,6	9
0:34:10	75	34,0	8
0:34:20	75	34,2	8
0:34:30	76	34,4	8
0:34:40	76	34,7	8
0:34:50	77	34,4	8
0:35:00	78	34,7	8
0:35:10	79	34,5	8
0:35:20	80	34,6	7
0:35:30	81	34,8	8
0:35:40	82	34,9	7
0:35:50	82	35,1	7
0:36:00	83	35,5	8
0:36:10	84	35,4	7
0:36:20	84	35,6	8
0:36:30	84	35,9	8
0:36:40	85	36,0	8
0:36:50	85	36,2	8
0:37:00	85	36,5	8
0:37:10	84	36,3	8
0:37:20	84	36,8	8
0:37:30	84	36,9	8
0:37:40	84	37,7	8
0:37:50	84	37,8	9
0:38:00	83	38,4	9
0:38:10	83	37,4	9
0:38:20	83	37,9	9
0:38:30	83	38,5	8
0:38:40	83	39,0	8
0:38:50	83	39,4	8
0:39:00	84	39,6	8
0:39:10	84	39,8	7
0:39:20	85	39,4	7
0:39:30	86	39,3	7
0:39:40	87	39,0	7
0:39:50	88	38,9	7
0:40:00	89	39,1	7
0:40:10	90	39,4	7
0:40:20	91	39,4	7
0:40:30	91	39,6	7
0:40:40	92	39,9	7
0:40:50	92	39,9	7
0:41:00	92	39,9	7
0:41:10	93	39,6	7
0:41:20	93	39,8	7
0:41:30	92	39,6	7
0:41:40	92	39,9	7
0:41:50	92	39,9	7
0:42:00	92	39,8	7
0:42:10	91	39,8	8
0:42:20	91	39,9	8
0:42:30	91	40,3	8
0:42:40	90	40,8	9
0:42:50	90	40,8	9
0:43:00	89	40,9	9
0:43:10	89	39,5	9
0:43:20	89	40,5	7
0:43:30	89	41,2	7
0:43:40	88	39,8	7
0:43:50	89	40,7	7
0:44:00	89	40,8	6
0:44:10	90	40,5	6
0:44:20	90	40,0	6
0:44:30	91	39,7	6
0:44:40	92	39,7	6
0:44:50	93	39,8	6
0:45:00	93	40,0	6
0:45:10	94	39,7	6
0:45:20	94	39,8	6
0:45:30	94	39,9	6
0:45:40	95	40,0	7
0:45:50	95	39,7	7
0:46:00	94	40,0	7
0:46:10	94	39,9	6
0:46:20	94	39,7	6
0:46:30	94	39,9	7
0:46:40	94	39,7	7
0:46:50	93	39,8	7
0:47:00	93	39,9	7
0:47:10	92	39,9	7
0:47:20	92	40,0	7
0:47:30	92	40,8	7
0:47:40	91	40,7	7
0:47:50	91	41,0	7
0:48:00	91	39,2	7
0:48:10	90	39,6	7
0:48:20	90	40,4	7
0:48:30	90	40,6	6
0:48:40	91	40,5	6
0:48:50	91	39,4	6
0:49:00	92	39,9	6
0:49:10	92	40,0	6
0:49:20	93	39,8	6
0:49:30	94	39,7	6
0:49:40	94	39,7	6
0:49:50	94	39,7	6
0:50:00	95	39,8	6
0:50:10	95	40,0	6
0:50:20	95	39,9	6
0:50:30	95	39,7	6
0:50:40	95	39,7	6
0:50:50	94	39,7	7
0:51:00	94	39,7	6
0:51:10	94	39,9	7
0:51:20	94	39,8	7
0:51:30	93	39,9	7
0:51:40	93	39,9	7
0:51:50	93	39,8	7
0:52:00	93	39,8	7
0:52:10	92	40,0	8
0:52:20	92	41,1	8
0:52:30	92	40,5	8
0:52:40	91	39,1	8
0:52:50	91	39,4	7
0:53:00	91	40,1	7
0:53:10	91	40,6	7
0:53:20	91	40,4	7
0:53:30	91	39,7	7
0:53:40	92	39,9	7
0:53:50	92	39,6	6
0:54:00	93	39,8	6
0:54:10	94	39,9	6
0:54:20	94	39,8	6
0:54:30	94	39,7	6
0:54:40	95	39,9	6
0:54:50	95	39,7	6
0:55:00	95	40,0	6
0:55:10	95	39,9	6
0:55:20	95	39,8	6
0:55:30	94	39,8	6
0:55:40	94	40,0	6
0:55:50	94	40,1	6
0:56:00	94	39,8	7
0:56:10	94	39,9	7
0:56:20	93	40,0	7
0:56:30	93	39,9	7
0:56:40	93	39,9	7
0:56:50	93	39,9	7
0:57:00	92	39,9	7
0:57:10	92	40,7	7
0:57:20	92	40,7	8
0:57:30	92	40,7	8
0:57:40	91	41,0	8
0:57:50	91	41,1	8
0:58:00	91	39,4	7
0:58:10	91	40,1	7
0:58:20	92	40,3	7
0:58:30	92	40,4	6
0:58:40	93	39,7	6
0:58:50	93	39,7	6
0:59:00	94	39,9	6
0:59:10	94	40,0	6
0:59:20	94	39,7	6
0:59:30	95	40,1	6
0:59:40	95	39,9	6
0:59:50	95	39,7	6
1:00:00	95	39,9	6
1:00:10	95	39,8	6
1:00:20	94	39,8	6
1:00:30	94	39,9	6
1:00:40	94	39,8	6
1:00:50	94	39,8	6
1:01:00	94	39,9	7
1:01:10	94	39,8	7
1:01:20	93	40,0	7
1:01:30	93	39,8	7
1:01:40	93	39,9	7
1:01:50	93	39,8	7
1:02:00	92	40,0	7
1:02:10	92	40,6	7
1:02:20	92	40,5	7
1:02:30	92	40,7	7
1:02:40	91	40,7	7
1:02:50	91	40,9	7
1:03:00	91	41,0	7
1:03:10	92	40,6	7
1:03:20	92	40,0	6
1:03:30	92	39,9	6
1:03:40	93	39,8	6
1:03:50	93	40,0	5
1:04:00	94	39,7	6
1:04:10	94	40,0	6
1:04:20	94	39,8	6
1:04:30	94	39,8	6
1:04:40	95	39,9	6
1:04:50	95	39,7	6
1:05:00	95	39,8	6
1:05:10	94	39,8	6
1:05:20	94	40,0	6
1:05:30	94	39,9	6
1:05:40	94	39,8	6
1:05:50	94	40,0	6
1:06:00	94	39,8	6
1:06:10	94	40,0	6
1:06:20	93	39,8	7
1:06:30	93	39,9	7
1:06:40	93	39,8	7
1:06:50	93	40,1	7
1:07:00	92	39,9	7
1:07:10	92	40,0	7
1:07:20	92	40,9	7
1:07:30	92	40,8	8
1:07:40	92	41,0	8
1:07:50	92	40,8	8
1:08:00	91	39,1	7
1:08:10	91	39,3	7
1:08:20	92	40,6	6
1:08:30	92	40,8	6
1:08:40	92	40,4	6
1:08:50	93	39,8	6
1:09:00	93	39,9	6
1:09:10	94	39,7	5
1:09:20	94	39,7	5
1:09:30	94	39,9	5
1:09:40	94	40,0	6
1:09:50	94	40,0	6
1:10:00	94	40,0	6
1:10:10	94	39,8	6
1:10:20	94	39,9	6
1:10:30	94	39,8	6
1:10:40	94	39,8	6
1:10:50	94	39,9	6
1:11:00	94	39,9	6
1:11:10	94	40,0	6
1:11:20	93	39,8	6
1:11:30	93	40,0	6
1:11:40	93	39,9	7
1:11:50	93	40,1	7
1:12:00	93	40,0	7
1:12:10	92	39,8	7
1:12:20	92	40,3	6
1:12:30	92	39,5	6
1:12:40	92	39,4	7
1:12:50	92	39,4	7
1:13:00	92	41,0	7
1:13:10	92	40,8	6
1:13:20	92	40,4	6
1:13:30	92	40,8	6
1:13:40	92	40,7	6
1:13:50	93	40,2	6
1:14:00	93	40,0	5
1:14:10	93	39,9	5
1:14:20	94	39,8	5
1:14:30	94	39,8	5
1:14:40	94	39,8	5
1:14:50	94	39,8	5
1:15:00	94	39,9	5
1:15:10	94	40,0	5
1:15:20	94	39,8	6
1:15:30	94	39,9	6
1:15:40	94	39,8	6
1:15:50	94	39,9	6
1:16:00	94	40,0	6
1:16:10	94	39,8	6
1:16:20	93	39,8	6
1:16:30	93	39,9	6
1:16:40	93	39,9	6
1:16:50	93	40,1	6
1:17:00	93	39,9	6
1:17:10	92	39,8	6
1:17:20	92	40,1	6
1:17:30	92	40,7	7
1:17:40	92	40,4	6
1:17:50	92	40,2	6
1:18:00	92	39,5	6
1:18:10	92	39,3	6
1:18:20	92	40,8	6
1:18:30	92	40,3	6
1:18:40	92	40,6	6
1:18:50	92	40,4	6
1:19:00	93	39,9	6
1:19:10	93	39,8	5
1:19:20	93	39,8	5
1:19:30	94	39,9	5
1:19:40	94	39,8	5
1:19:50	94	39,8	5
1:20:00	94	39,8	5
1:20:10	94	40,1	6
1:20:20	94	39,8	5
1:20:30	94	39,9	6
1:20:40	94	40,1	6
1:20:50	94	39,9	5
1:21:00	94	39,9	5
1:21:10	94	40,0	5
1:21:20	93	39,8	6
1:21:30	93	40,0	6
1:21:40	93	39,9	6
1:21:50	93	39,9	6
1:22:00	93	40,0	6
1:22:10	93	39,8	6
1:22:20	92	39,8	6
1:22:30	92	40,1	6
1:22:40	92	40,9	6
1:22:50	92	40,6	6
1:23:00	92	40,2	6
1:23:10	92	39,4	6
1:23:20	92	40,8	6
1:23:30	92	40,4	6
1:23:40	92	40,8	6
1:23:50	92	40,8	5
1:24:00	93	40,4	5
1:24:10	93	39,9	5
1:24:20	93	39,8	5
1:24:30	93	39,9	5
1:24:40	94	39,9	5
1:24:50	94	40,0	5
1:25:00	94	40,1	5
1:25:10	94	39,8	5
1:25:20	94	40,0	5
1:25:30	94	40,0	5
1:25:40	94	39,8	5
1:25:50	94	39,8	5
1:26:00	93	40,0	6
1:26:10	93	39,8	6
1:26:20	93	39,9	6
1:26:30	93	39,8	6
1:26:40	93	39,8	6
1:26:50	93	40,1	6
1:27:00	93	40,0	6
1:27:10	93	39,8	6
1:27:20	92	40,1	6
1:27:30	92	40,3	6
1:27:40	92	40,3	6
1:27:50	92	40,4	6
1:28:00	92	40,1	6
1:28:10	92	39,3	6
1:28:20	92	40,7	6
1:28:30	92	40,2	6
1:28:40	92	40,5	6
1:28:50	92	40,6	5
1:29:00	92	40,3	5
1:29:10	93	39,8	5
1:29:20	93	39,8	5
1:29:30	93	39,7	5
1:29:40	93	39,9	5
1:29:50	94	40,0	5
1:30:00	94	39,9	5
1:30:10	94	39,9	5
1:30:20	94	40,0	5
1:30:30	94	39,9	5
1:30:40	94	40,1	5
1:30:50	93	39,9	5
1:31:00	93	39,9	5
1:31:10	93	40,0	5
1:31:20	93	39,8	5
1:31:30	93	39,9	5
1:31:40	93	39,9	6
1:31:50	93	39,9	6
1:32:00	93	39,8	6
1:32:10	92	40,0	6
1:32:20	92	40,0	6
1:32:30	92	40,4	6
1:32:40	92	39,3	6
1:32:50	92	41,0	6
1:33:00	92	40,7	6
1:33:10	92	40,4	6
1:33:20	92	39,7	6
1:33:30	92	40,4	6
1:33:40	92	40,7	6
1:33:50	92	40,6	5
1:34:00	93	40,3	5
1:34:10	93	39,8	5
1:34:20	93	39,9	5
1:34:30	93	39,9	5
1:34:40	93	39,9	5
1:34:50	94	40,1	5
1:35:00	94	39,8	5
1:35:10	94	39,9	5
1:35:20	94	39,9	5
1:35:30	94	39,9	5
1:35:40	93	39,8	6
1:35:50	93	39,9	5
1:36:00	93	39,8	5
1:36:10	93	40,0	5
1:36:20	93	39,8	5
1:36:30	93	39,9	5
1:36:40	93	40,1	5
1:36:50	93	40,0	5
1:37:00	93	39,9	6
1:37:10	92	39,8	5
1:37:20	92	40,2	5
1:37:30	92	40,9	6
1:37:40	92	40,6	5
1:37:50	92	40,3	5
1:38:00	92	39,3	5
1:38:10	92	40,9	5
1:38:20	92	40,2	5
1:38:30	92	40,5	5
1:38:40	92	40,4	5
1:38:50	93	40,1	5
1:39:00	93	40,1	5
1:39:10	93	39,7	5
1:39:20	93	39,8	5
1:39:30	93	40,0	5
1:39:40	93	40,1	5
1:39:50	93	39,8	5
1:40:00	93	40,0	5
1:40:10	93	39,8	5
1:40:20	93	39,9	5
1:40:30	93	39,8	5
1:40:40	93	40,1	5
1:40:50	93	39,9	5
1:41:00	93	39,8	5
1:41:10	93	39,9	5
1:41:20	93	39,9	5
1:41:30	93	39,8	5
1:41:40	93	39,8	5
1:41:50	92	39,9	6
1:42:00	92	40,0	5
1:42:10	92	40,4	5
1:42:20	92	39,8	6
1:42:30	92	40,3	5
1:42:40	92	39,6	5
1:42:50	92	40,3	5
1:43:00	92	41,0	5
1:43:10	92	40,4	5
1:43:20	92	40,6	5
1:43:30	92	40,4	5
1:43:40	93	40,2	5
1:43:50	93	39,8	5
1:44:00	93	39,7	5
1:44:10	93	39,8	5
1:44:20	93	40,0	5
1:44:30	93	39,8	5
1:44:40	93	39,9	5
1:44:50	93	39,8	5
1:45:00	93	39,9	5
1:45:10	93	39,9	5
1:45:20	93	39,9	5
1:45:30	93	40,0	5
1:45:40	93	39,8	5
1:45:50	93	39,8	5
1:46:00	93	39,9	5
1:46:10	93	39,9	5
1:46:20	93	40,1	5
1:46:30	92	39,9	5
1:46:40	92	39,8	5
1:46:50	92	40,1	6
1:47:00	92	40,6	5
1:47:10	92	39,8	5
1:47:20	92	40,5	5
1:47:30	92	40,1	5
1:47:40	92	40,7	5
1:47:50	92	40,1	5
1:48:00	92	40,5	5
1:48:10	92	40,5	5
1:48:20	92	40,3	5
1:48:30	92	39,9	5
1:48:40	93	39,8	5
1:48:50	93	40,0	5
1:49:00	93	39,9	5
1:49:10	93	39,9	5
1:49:20	93	39,8	5
1:49:30	93	39,9	5
1:49:40	93	39,8	5
1:49:50	93	39,9	5
1:50:00	93	39,8	5
1:50:10	93	39,8	5
1:50:20	93	39,9	5
1:50:30	93	39,8	5
1:50:40	93	39,8	5
1:50:50	93	40,0	5
1:51:00	92	39,9	5
1:51:10	92	39,9	5
1:51:20	92	39,8	5
1:51:30	92	40,1	5
1:51:40	92	40,6	5
1:51:50	92	39,8	5
1:52:00	92	40,5	5
1:52:10	92	39,9	5
1:52:20	92	40,6	5
1:52:30	92	39,7	5
1:52:40	92	40,4	5
1:52:50	92	40,5	5
1:53:00	92	40,3	5
1:53:10	92	39,9	5
1:53:20	93	39,9	5
1:53:30	93	39,8	5
1:53:40	93	39,8	5
1:53:50	93	39,8	5
1:54:00	93	39,8	5
1:54:10	93	40,0	5
1:54:20	93	39,8	5
1:54:30	93	40,0	5
1:54:40	93	39,8	5
1:54:50	93	39,8	5
1:55:00	93	39,9	5
1:55:10	93	39,8	5
1:55:20	93	39,9	5
1:55:30	93	39,8	5
1:55:40	92	39,9	5
1:55:50	92	39,8	5
1:56:00	92	40,1	5
1:56:10	92	40,4	5
1:56:20	92	40,8	5
1:56:30	92	40,1	5
1:56:40	92	40,7	5
1:56:50	92	40,3	5
1:57:00	92	40,9	5
1:57:10	92	40,0	5
1:57:20	92	40,3	5
1:57:30	92	40,3	5
1:57:40	92	40,1	5
1:57:50	92	39,7	5
1:58:00	93	39,9	5
1:58:10	93	39,9	5
1:58:20	93	40,0	5
1:58:30	93	39,8	5
1:58:40	93	39,8	5
1:58:50	93	39,8	5
1:59:00	93	39,8	5
1:59:10	93	39,9	5
1:59:20	93	40,1	5
1:59:30	93	40,0	5
1:59:40	93	39,8	5
1:59:50	93	40,1	5
2:00:00	93	39,9	5
2:00:10	93	39,8	5
2:00:20	92	39,8	5
2:00:30	92	40,0	5
2:00:40	92	40,2	6
2:00:50	92	40,6	6
2:01:00	92	39,7	5
2:01:10	92	40,2	6
2:01:20	92	40,8	5
2:01:30	92	40,1	5
2:01:40	92	40,6	5
2:01:50	92	39,6	5
2:02:00	92	40,2	5
2:02:10	92	40,1	5
2:02:20	92	39,8	5
2:02:30	93	39,9	5
2:02:40	93	40,0	5
2:02:50	93	39,8	5
2:03:00	93	39,8	5
2:03:10	93	39,8	5
2:03:20	93	39,9	5
2:03:30	93	39,8	5
2:03:40	93	39,9	5
2:03:50	93	39,8	5
2:04:00	93	40,0	5
2:04:10	93	39,8	5
2:04:20	93	39,8	5
2:04:30	93	40,0	5
2:04:40	93	39,9	5
2:04:50	92	39,9	5
2:05:00	92	40,1	5
2:05:10	92	40,3	6
2:05:20	92	40,7	6
2:05:30	92	39,9	5
2:05:40	92	40,5	6
2:05:50	92	39,4	5
2:06:00	92	40,5	5
2:06:10	92	40,9	6
2:06:20	92	40,2	5
2:06:30	92	40,3	5
2:06:40	92	40,2	5
2:06:50	92	39,9	5
2:07:00	93	39,9	5
2:07:10	93	39,8	5
2:07:20	93	39,9	5
2:07:30	93	40,1	5
2:07:40	93	39,8	5
2:07:50	93	39,8	5
2:08:00	93	39,9	5
2:08:10	93	39,9	5
2:08:20	93	40,0	5
2:08:30	93	39,9	5
2:08:40	93	39,8	5
2:08:50	93	40,0	5
2:09:00	93	39,9	5
2:09:10	92	39,8	5
2:09:20	92	39,9	6
2:09:30	92	40,1	5
2:09:40	92	40,5	6
2:09:50	92	40,9	6
2:10:00	92	40,1	5
2:10:10	92	40,7	6
2:10:20	92	39,8	6
2:10:30	92	40,6	6
2:10:40	92	40,9	6
2:10:50	92	40,2	5
2:11:00	92	40,2	6
2:11:10	92	40,0	6
2:11:20	92	40,1	5
2:11:30	93	39,8	5
2:11:40	93	39,9	5
2:11:50	93	39,8	5
2:12:00	93	39,9	5
2:12:10	93	40,2	5
2:12:20	93	40,0	5
2:12:30	93	39,8	6
2:12:40	93	39,9	5
2:12:50	93	39,9	6
2:13:00	93	40,0	6
2:13:10	93	39,9	5
2:13:20	92	39,9	6
2:13:30	92	39,8	5
2:13:40	92	40,0	5
2:13:50	92	40,2	6
2:14:00	92	40,5	5
2:14:10	92	40,9	6
2:14:20	92	40,1	6
2:14:30	92	40,6	5
2:14:40	92	39,7	6
2:14:50	92	40,4	6
2:15:00	92	40,7	5
2:15:10	92	40,7	6
2:15:20	92	40,6	5
2:15:30	92	40,4	5
2:15:40	92	40,1	5
2:15:50	92	39,8	5
2:16:00	93	39,8	5
2:16:10	93	39,9	5
2:16:20	93	39,9	5
2:16:30	93	40,0	5
2:16:40	93	39,8	5
2:16:50	93	39,8	5
2:17:00	93	40,0	6
2:17:10	93	39,9	5
2:17:20	92	39,9	5
2:17:30	92	40,1	6
2:17:40	92	40,0	5
2:17:50	92	40,0	6
2:18:00	92	40,2	6
2:18:10	92	40,5	5
2:18:20	92	39,6	6
2:18:30	92	40,4	6
2:18:40	92	40,9	6
2:18:50	92	40,2	6
2:19:00	92	40,7	5
2:19:10	92	40,1	5
2:19:20	92	40,2	6
2:19:30	92	40,1	5
2:19:40	92	39,8	5
2:19:50	92	39,8	5
2:20:00	93	40,0	5
2:20:10	93	40,1	5
2:20:20	93	39,8	5
2:20:30	93	39,8	5
2:20:40	93	39,9	6
2:20:50	93	39,9	5
2:21:00	93	40,0	6
2:21:10	93	39,8	6
2:21:20	93	39,8	5
2:21:30	93	39,9	6
2:21:40	93	39,8	5
2:21:50	92	40,0	5
2:22:00	92	39,9	6
2:22:10	92	39,9	5
2:22:20	92	40,1	6
2:22:30	92	40,4	6
2:22:40	92	40,8	6
2:22:50	92	40,3	6
2:23:00	92	40,7	6
2:23:10	92	40,3	6
2:23:20	92	40,7	6
2:23:30	92	39,8	5
2:23:40	92	40,0	6
2:23:50	92	40,0	6
2:24:00	92	39,8	5
2:24:10	92	39,8	6
2:24:20	92	40,0	6
2:24:30	93	39,8	5
2:24:40	93	39,8	6
2:24:50	93	39,8	5
2:25:00	93	39,8	5
2:25:10	93	39,8	6
2:25:20	93	39,9	5
2:25:30	93	39,9	6
2:25:40	93	39,8	6
2:25:50	93	40,0	5
2:26:00	93	39,8	6
2:26:10	92	39,8	6
2:26:20	92	39,9	5
2:26:30	92	39,9	6
2:26:40	92	40,1	6
2:26:50	92	40,3	6
2:27:00	92	40,7	6
2:27:10	92	40,2	6
2:27:20	92	40,7	6
2:27:30	92	39,9	6
2:27:40	92	40,3	6
2:27:50	92	40,6	6
2:28:00	92	40,8	6
2:28:10	92	40,7	6
2:28:20	92	40,5	6
2:28:30	92	40,2	6
2:28:40	92	39,9	6
2:28:50	93	39,9	6
2:29:00	93	39,8	5
2:29:10	93	40,1	6
2:29:20	93	39,9	6
2:29:30	93	40,1	5
2:29:40	93	39,9	6
2:29:50	93	40,1	6
2:30:00	93	40,0	6
2:30:10	93	39,8	6
2:30:20	92	39,8	6
2:30:30	92	40,0	6
2:30:40	92	40,0	6
2:30:50	92	40,1	5
2:31:00	92	40,3	6
2:31:10	92	40,6	6
2:31:20	92	39,8	6
2:31:30	92	40,2	6
2:31:40	92	40,7	6
2:31:50	92	40,1	6
2:32:00	92	40,5	6
2:32:10	92	40,7	5
2:32:20	92	40,7	6
2:32:30	92	40,6	6
2:32:40	92	40,3	5
2:32:50	92	40,0	6
2:33:00	92	39,9	5
2:33:10	93	39,9	5
2:33:20	93	40,1	6
2:33:30	93	39,8	5
2:33:40	93	39,9	6
2:33:50	93	40,0	6
2:34:00	93	39,8	5
2:34:10	93	39,9	6
2:34:20	92	40,0	6
2:34:30	92	39,8	5
2:34:40	92	40,0	6
2:34:50	92	40,0	5
2:35:00	92	40,0	6
2:35:10	92	40,2	6
2:35:20	92	40,5	6
2:35:30	92	40,8	6
2:35:40	92	40,3	6
2:35:50	92	40,6	5
2:36:00	92	40,1	6
2:36:10	92	40,4	6
2:36:20	92	40,6	6
2:36:30	92	40,7	6
2:36:40	92	40,6	5
2:36:50	92	40,4	6
2:37:00	92	40,1	6
2:37:10	92	39,9	5
2:37:20	92	40,0	6
2:37:30	93	39,8	5
2:37:40	93	40,0	5
2:37:50	93	39,9	6
2:38:00	93	40,1	5
2:38:10	93	39,9	5
2:38:20	92	39,8	6
2:38:30	92	39,9	5
2:38:40	92	39,8	6
2:38:50	92	39,8	6
2:39:00	92	39,9	5
2:39:10	92	40,1	6
2:39:20	92	40,3	6
2:39:30	92	40,5	6
2:39:40	92	40,9	6
2:39:50	92	40,3	6
2:40:00	92	40,7	6
2:40:10	92	40,1	6
2:40:20	92	40,4	5
2:40:30	92	40,6	6
2:40:40	92	40,6	6
2:40:50	92	40,5	5
2:41:00	92	40,2	6
2:41:10	92	40,0	5
2:41:20	92	40,0	5
2:41:30	92	39,8	6
2:41:40	92	40,1	5
2:41:50	92	39,9	6
2:42:00	93	40,1	6
2:42:10	92	39,9	5
2:42:20	92	39,8	6
2:42:30	92	39,8	6
2:42:40	92	39,9	5
2:42:50	92	39,8	6
2:43:00	92	39,9	6
2:43:10	92	39,9	6
2:43:20	92	40,1	6
2:43:30	92	40,3	6
2:43:40	92	40,6	6
2:43:50	92	39,6	6
2:44:00	92	40,5	6
2:44:10	92	40,9	6
2:44:20	92	40,2	6
2:44:30	92	40,5	6
2:44:40	92	40,7	6
2:44:50	92	40,6	6
2:45:00	92	40,5	6
2:45:10	92	40,2	6
2:45:20	92	39,9	5
2:45:30	92	40,0	6
2:45:40	92	39,9	6
2:45:50	92	40,0	5
2:46:00	93	39,8	6
2:46:10	93	40,2	6
2:46:20	92	40,0	6
2:46:30	92	39,8	6
2:46:40	92	40,1	6
2:46:50	92	39,9	6
2:47:00	92	39,8	6
2:47:10	92	39,9	5
2:47:20	92	40,0	6
2:47:30	92	40,1	6
2:47:40	92	40,4	6
2:47:50	92	40,7	6
2:48:00	92	39,8	6
2:48:10	92	40,3	6
2:48:20	92	40,7	6
2:48:30	92	40,0	6
2:48:40	92	40,3	6
2:48:50	92	40,4	6
2:49:00	92	40,4	5
2:49:10	92	40,2	6
2:49:20	92	39,9	5
2:49:30	92	39,9	5
2:49:40	92	39,8	6
2:49:50	92	39,9	5
2:50:00	92	39,8	6
2:50:10	93	40,0	6
2:50:20	93	39,8	5
2:50:30	92	39,8	6
2:50:40	92	39,9	6
2:50:50	92	39,9	5
2:51:00	92	40,0	6
2:51:10	92	39,9	6
2:51:20	92	39,9	6
2:51:30	92	39,9	6
2:51:40	92	40,1	6
2:51:50	92	40,3	6
2:52:00	92	40,7	6
2:52:10	92	39,6	6
2:52:20	92	40,5	6
2:52:30	92	40,0	6
2:52:40	92	40,4	6
2:52:50	92	40,7	6
2:53:00	92	39,7	6
2:53:10	92	39,9	6
2:53:20	92	39,8	6
2:53:30	92	39,9	5
2:53:40	92	39,9	6
2:53:50	92	40,1	6
2:54:00	92	39,9	5
2:54:10	93	40,0	6
2:54:20	93	39,9	6
2:54:30	93	40,0	6
2:54:40	93	39,8	6
2:54:50	93	40,1	6
2:55:00	93	39,9	6
2:55:10	92	39,9	6
2:55:20	92	39,8	5
2:55:30	92	40,0	6
2:55:40	92	39,9	6
2:55:50	92	40,0	6
2:56:00	92	40,2	6
2:56:10	92	40,4	6
2:56:20	92	40,7	6
2:56:30	92	40,1	6
2:56:40	92	40,6	6
2:56:50	92	39,5	6
2:57:00	92	40,4	6
2:57:10	92	40,7	6
2:57:20	92	39,8	6
2:57:30	92	39,8	6
2:57:40	92	39,9	6
2:57:50	92	39,8	6
2:58:00	92	40,0	5
2:58:10	92	39,8	6
2:58:20	92	39,9	6
2:58:30	93	39,8	5
2:58:40	93	40,0	6
2:58:50	93	39,8	5
2:59:00	93	40,1	6
2:59:10	93	39,9	6
2:59:20	92	39,9	6
2:59:30	92	40,1	6
2:59:40	92	39,9	6
2:59:50	92	39,8	5
3:00:00	92	39,9	6
3:00:10	92	40,0	6
3:00:20	92	40,2	6
3:00:30	92	40,6	6
3:00:40	92	39,8	6
3:00:50	92	40,4	6
3:01:00	92	40,8	6
3:01:10	92	40,2	6
3:01:20	92	40,6	6
3:01:30	92	40,8	6
3:01:40	92	40,0	5
3:01:50	92	39,9	6
3:02:00	92	40,1	6
3:02:10	92	39,8	6
3:02:20	92	39,9	6
3:02:30	92	39,8	5
3:02:40	93	39,8	6
3:02:50	93	39,8	6
3:03:00	93	39,8	5
3:03:10	93	39,8	6
3:03:20	93	40,2	6
3:03:30	93	40,0	6
3:03:40	92	39,8	6
3:03:50	92	39,8	6
3:04:00	92	40,0	6
3:04:10	92	40,0	6
3:04:20	92	40,1	6
3:04:30	92	40,2	6
3:04:40	92	40,5	6
3:04:50	92	40,8	6
3:05:00	92	40,2	6
3:05:10	92	40,7	6
3:05:20	92	40,0	6
3:05:30	92	40,4	6
3:05:40	92	40,6	6
3:05:50	92	40,7	6
3:06:00	92	40,6	6
3:06:10	92	40,4	5
3:06:20	92	40,1	6
3:06:30	92	39,9	6
3:06:40	92	40,0	5
3:06:50	92	39,8	6
3:07:00	93	39,9	6
3:07:10	93	39,9	6
3:07:20	93	39,8	6
3:07:30	93	39,8	6
3:07:40	92	39,8	6
3:07:50	92	40,0	6
3:08:00	92	39,8	6
3:08:10	92	40,0	6
3:08:20	92	40,0	6
3:08:30	92	40,0	6
3:08:40	92	40,2	6
3:08:50	92	40,4	6
3:09:00	92	40,7	6
3:09:10	92	40,1	6
3:09:20	92	40,6	6
3:09:30	92	39,5	6
3:09:40	92	40,3	6
3:09:50	92	40,6	6
3:10:00	92	40,7	6
3:10:10	92	40,7	6
3:10:20	92	40,5	6
3:10:30	92	40,2	6
3:10:40	92	40,0	6
3:10:50	92	39,8	6
3:11:00	92	39,8	6
3:11:10	92	40,0	5
3:11:20	93	39,8	6
3:11:30	93	39,9	6
3:11:40	92	39,9	6
3:11:50	92	40,1	6
3:12:00	92	39,9	6
3:12:10	92	39,8	6
3:12:20	92	39,9	6
3:12:30	92	39,8	6
3:12:40	92	39,9	6
3:12:50	92	40,1	6
3:13:00	92	40,3	6
3:13:10	92	40,7	6
3:13:20	92	39,8	6
3:13:30	92	40,3	6
3:13:40	92	40,7	6
3:13:50	92	39,7	6
3:14:00	92	40,2	6
3:14:10	92	40,4	6
3:14:20	92	40,3	6
3:14:30	92	40,1	6
3:14:40	92	39,8	6
3:14:50	92	39,8	5
3:15:00	92	39,8	6
3:15:10	92	39,8	6
3:15:20	92	40,1	6
3:15:30	93	39,9	6
3:15:40	93	40,0	6
3:15:50	92	39,8	6
3:16:00	92	40,0	6
3:16:10	92	39,9	6
3:16:20	92	39,9	6
3:16:30	92	39,8	6
3:16:40	92	39,9	6
3:16:50	92	40,0	6
3:17:00	92	40,2	6
3:17:10	92	40,4	6
3:17:20	92	40,8	6
3:17:30	92	40,2	6
3:17:40	92	40,6	6
3:17:50	92	39,6	6
3:18:00	92	40,1	6
3:18:10	92	40,3	6
3:18:20	92	40,4	6
3:18:30	92	40,4	6
3:18:40	92	40,1	6
3:18:50	92	39,9	6
3:19:00	92	39,9	6
3:19:10	92	40,0	6
3:19:20	93	39,8	6
3:19:30	93	40,0	6
3:19:40	93	39,8	6
3:19:50	93	40,0	6
3:20:00	93	39,8	6
3:20:10	92	40,0	6
3:20:20	92	39,8	6
3:20:30	92	40,0	6
3:20:40	92	39,9	6
3:20:50	92	39,8	6
3:21:00	92	39,9	6
3:21:10	92	40,1	6
3:21:20	92	40,3	6
3:21:30	92	40,7	6
3:21:40	92	40,0	6
3:21:50	92	40,4	6
3:22:00	92	40,8	6
3:22:10	92	40,2	6
3:22:20	92	40,5	6
3:22:30	92	40,6	6
3:22:40	92	40,6	6
3:22:50	92	40,4	6
3:23:00	92	40,1	6
3:23:10	92	39,8	6
3:23:20	92	40,0	6
3:23:30	92	39,8	6
3:23:40	93	39,8	6
3:23:50	93	39,8	6
3:24:00	93	40,1	6
3:24:10	93	39,9	6
3:24:20	93	39,8	6
3:24:30	92	40,0	6
3:24:40	92	39,9	6
3:24:50	92	40,1	6
3:25:00	92	40,0	6
3:25:10	92	40,0	6
3:25:20	92	40,2	6
3:25:30	92	40,4	6
3:25:40	92	40,7	6
3:25:50	92	39,8	6
3:26:00	92	40,2	6
3:26:10	92	40,6	6
3:26:20	92	39,6	6
3:26:30	92	40,4	6
3:26:40	92	40,5	6
3:26:50	92	40,6	6
3:27:00	92	40,5	6
3:27:10	92	40,2	6
3:27:20	92	39,9	6
3:27:30	92	40,1	6
3:27:40	92	39,8	6
3:27:50	93	40,0	6
3:28:00	93	39,8	6
3:28:10	93	39,9	6
3:28:20	93	39,8	6
3:28:30	93	39,9	6
3:28:40	92	40,0	6
3:28:50	92	39,9	6
3:29:00	92	40,0	6
3:29:10	92	39,9	6
3:29:20	92	39,9	6
3:29:30	92	39,9	6
3:29:40	92	40,1	6
3:29:50	92	40,4	6
3:30:00	92	40,8	6
3:30:10	92	39,9	6
3:30:20	92	40,4	6
3:30:30	92	40,8	6
3:30:40	92	40,0	6
3:30:50	92	40,3	6
3:31:00	92	40,4	6
3:31:10	92	40,3	6
3:31:20	92	40,1	6
3:31:30	92	39,8	6
3:31:40	92	39,9	6
3:31:50	92	40,1	6
3:32:00	93	39,8	6
3:32:10	93	39,8	6
3:32:20	93	39,8	6
3:32:30	93	39,9	6
3:32:40	93	40,0	6
3:32:50	93	39,9	6
3:33:00	93	40,0	6
3:33:10	92	39,9	6
3:33:20	92	40,1	6
3:33:30	92	40,0	6
3:33:40	92	40,0	6
3:33:50	92	40,1	6
3:34:00	92	40,3	6
3:34:10	92	40,6	6
3:34:20	92	40,0	6
3:34:30	92	40,3	6
3:34:40	92	40,8	6
3:34:50	92	40,1	6
3:35:00	92	40,5	6
3:35:10	92	40,7	6
3:35:20	92	40,8	6
3:35:30	92	40,7	6
3:35:40	92	40,5	6
3:35:50	92	40,2	6
3:36:00	92	39,9	6
3:36:10	92	40,0	6
3:36:20	93	39,8	6
3:36:30	93	40,0	6
3:36:40	93	39,8	6
3:36:50	93	39,8	6
3:37:00	93	39,9	6
3:37:10	92	39,8	6
3:37:20	92	40,0	6
3:37:30	92	39,8	6
3:37:40	92	39,9	6
3:37:50	92	40,1	6
3:38:00	92	40,2	6
3:38:10	92	40,3	6
3:38:20	92	40,6	6
3:38:30	92	40,9	6
3:38:40	92	40,4	6
3:38:50	92	40,8	6
3:39:00	92	40,3	6
3:39:10	92	40,6	6
3:39:20	92	40,9	6
3:39:30	92	39,9	6
3:39:40	92	39,9	6
3:39:50	92	39,9	6
3:40:00	92	39,8	6
3:40:10	92	39,9	6
3:40:20	92	40,2	6
3:40:30	93	39,9	6
3:40:40	93	40,1	6
3:40:50	93	39,9	6
3:41:00	93	39,8	6
3:41:10	93	40,0	6
3:41:20	93	39,9	6
3:41:30	93	40,2	6
3:41:40	92	40,0	6
3:41:50	92	39,9	6
3:42:00	92	39,8	6
3:42:10	92	39,9	6
3:42:20	92	40,0	6
3:42:30	92	40,2	6
3:42:40	92	40,5	6
3:42:50	92	40,9	6
3:43:00	92	40,3	6
3:43:10	92	40,7	6
3:43:20	92	40,0	6
3:43:30	92	40,3	6
3:43:40	92	40,6	6
3:43:50	92	40,6	6
3:44:00	92	40,5	6
3:44:10	92	40,2	6
3:44:20	92	39,9	6
3:44:30	92	40,1	6
3:44:40	92	39,8	6
3:44:50	93	39,8	6
3:45:00	93	39,8	6
3:45:10	93	40,0	6
3:45:20	93	39,8	6
3:45:30	93	39,8	6
3:45:40	92	39,9	6
3:45:50	92	39,9	6
3:46:00	92	39,8	6
3:46:10	92	40,0	6
3:46:20	92	40,0	6
3:46:30	92	40,1	6
3:46:40	92	40,4	6
3:46:50	92	40,7	6
3:47:00	92	40,0	6
3:47:10	92	40,5	6
3:47:20	92	40,9	6
3:47:30	92	40,2	6
3:47:40	92	40,5	6
3:47:50	92	40,7	6
3:48:00	92	40,7	6
3:48:10	92	40,5	6
3:48:20	92	40,3	6
3:48:30	92	40,0	6
3:48:40	92	40,0	6
3:48:50	92	39,8	6
3:49:00	93	39,9	6
3:49:10	93	39,9	6
3:49:20	93	40,0	6
3:49:30	93	39,8	6
3:49:40	92	39,8	6
3:49:50	92	40,1	6
3:50:00	92	39,9	6
3:50:10	92	39,9	6
3:50:20	92	40,1	6
3:50:30	92	40,1	6
3:50:40	92	40,3	6
3:50:50	92	40,4	6
3:51:00	92	40,8	6
3:51:10	92	40,1	6
3:51:20	92	40,6	6
3:51:30	92	39,7	6
3:51:40	92	40,2	6
3:51:50	92	40,4	6
3:52:00	92	40,6	6
3:52:10	92	40,7	6
3:52:20	92	40,6	6
3:52:30	92	40,3	6
3:52:40	92	40,0	6
3:52:50	92	39,8	6
3:53:00	92	39,7	6
3:53:10	92	39,9	6
3:53:20	93	39,9	6
3:53:30	93	39,9	6
3:53:40	93	39,8	6
3:53:50	92	39,8	6
3:54:00	92	39,9	6
3:54:10	92	39,8	6
3:54:20	92	39,8	6
3:54:30	92	40,0	6
3:54:40	92	39,9	6
3:54:50	92	40,0	6
3:55:00	92	40,1	6
3:55:10	92	40,3	6
3:55:20	92	40,7	6
3:55:30	92	39,7	6
3:55:40	92	40,5	6
3:55:50	92	41,0	6
3:56:00	92	40,4	6
3:56:10	92	40,6	6
3:56:20	92	40,7	6
3:56:30	92	40,7	6
3:56:40	92	40,4	6
3:56:50	92	40,2	6
3:57:00	92	39,9	6
3:57:10	92	40,0	6
3:57:20	93	39,8	6
3:57:30	93	39,8	6
3:57:40	93	39,8	6
3:57:50	93	39,8	6
3:58:00	93	40,0	6
3:58:10	93	39,8	6
3:58:20	92	39,8	6
3:58:30	92	40,0	6
3:58:40	92	39,8	6
3:58:50	92	39,9	6
3:59:00	92	40,0	6
3:59:10	92	40,2	6
3:59:20	92	40,4	6
3:59:30	92	40,8	6
3:59:40	92	40,1	6
3:59:50	92	40,5	6
4:00:00	92	40,8	6
4:00:10	92	40,1	6
4:00:20	92	40,3	6
4:00:30	92	40,3	6
4:00:40	92	40,3	6
4:00:50	92	40,1	6
4:01:00	92	39,8	6
4:01:10	92	39,9	6
4:01:20	92	39,8	6
4:01:30	92	39,9	6
4:01:40	92	39,8	6
4:01:50	93	40,1	6
4:02:00	92	39,9	6
4:02:10	92	39,9	6
4:02:20	92	39,9	6
4:02:30	92	40,0	6
4:02:40	92	39,9	6
4:02:50	92	39,9	6
4:03:00	92	40,0	6
4:03:10	92	40,2	6
4:03:20	92	40,5	6
4:03:30	92	40,8	6
4:03:40	92	40,2	6
4:03:50	92	40,6	6
4:04:00	92	40,6	6
4:04:10	92	40,2	6
4:04:20	92	40,4	6
4:04:30	92	40,5	6
4:04:40	92	40,5	6
4:04:50	92	40,3	6
4:05:00	92	40,0	6
4:05:10	92	40,1	6
4:05:20	92	39,9	6
4:05:30	92	39,8	6
4:05:40	92	39,9	6
4:05:50	93	39,8	6
4:06:00	92	39,8	6
4:06:10	93	39,8	6
4:06:20	92	39,8	6
4:06:30	92	40,1	6
4:06:40	92	39,9	6
4:06:50	92	39,8	6
4:07:00	92	40,1	6
4:07:10	92	40,2	6
4:07:20	92	40,4	6
4:07:30	92	40,7	6
4:07:40	92	40,1	6
4:07:50	92	40,5	6
4:08:00	92	40,9	6
4:08:10	92	40,1	6
4:08:20	92	40,5	6
4:08:30	92	40,7	6
4:08:40	92	40,8	6
4:08:50	92	40,6	6
4:09:00	92	40,4	6
4:09:10	92	40,1	6
4:09:20	92	39,8	5
4:09:30	93	39,9	6
4:09:40	93	39,8	6
4:09:50	93	40,0	5
4:10:00	93	39,8	6
4:10:10	93	40,0	6
4:10:20	93	39,8	6
4:10:30	93	39,8	6
4:10:40	92	40,0	6
4:10:50	92	39,9	6
4:11:00	92	39,9	6
4:11:10	92	39,9	6
4:11:20	92	40,0	6
4:11:30	92	40,2	6
4:11:40	92	40,5	6
4:11:50	92	40,9	6
4:12:00	92	40,1	6
4:12:10	92	40,5	6
4:12:20	92	40,8	6
4:12:30	92	40,2	6
4:12:40	92	40,4	6
4:12:50	92	40,5	6
4:13:00	92	40,3	6
4:13:10	92	40,0	6
4:13:20	92	39,8	6
4:13:30	92	39,9	6
4:13:40	93	39,8	6
4:13:50	93	39,8	6
4:14:00	93	40,0	6
4:14:10	93	39,8	6
4:14:20	93	39,8	6
4:14:30	93	40,1	6
4:14:40	93	39,9	6
4:14:50	93	39,9	6
4:15:00	92	40,0	6
4:15:10	92	39,9	6
4:15:20	92	39,9	6
4:15:30	92	40,0	6
4:15:40	92	40,2	6
4:15:50	92	40,6	6
4:16:00	92	39,5	6
4:16:10	92	40,5	6
4:16:20	92	39,5	6
4:16:30	92	40,4	6
4:16:40	92	40,7	6
4:16:50	92	39,8	6
4:17:00	92	40,1	6
4:17:10	92	39,9	6
4:17:20	92	39,8	6
4:17:30	92	39,9	5
4:17:40	93	40,0	6
4:17:50	93	39,9	6
4:18:00	93	40,1	6
4:18:10	93	39,8	6
4:18:20	93	39,8	6
4:18:30	93	39,9	6
4:18:40	93	39,8	6
4:18:50	93	39,8	6
4:19:00	93	39,9	6
4:19:10	93	39,9	6
4:19:20	92	39,8	6
4:19:30	92	40,0	6
4:19:40	92	40,1	6
4:19:50	92	40,2	6
4:20:00	92	40,5	6
4:20:10	92	40,9	6
4:20:20	92	40,4	6
4:20:30	92	40,8	6
4:20:40	92	40,1	6
4:20:50	92	40,5	6
4:21:00	92	40,7	6
4:21:10	92	39,5	6
4:21:20	92	40,0	6
4:21:30	92	39,8	6
4:21:40	92	40,0	5
4:21:50	92	39,8	6
4:22:00	92	39,9	6
4:22:10	93	39,9	6
4:22:20	93	39,9	6
4:22:30	93	39,9	6
4:22:40	93	40,0	6
4:22:50	93	39,8	6
4:23:00	93	39,8	6
4:23:10	93	39,9	6
4:23:20	92	39,9	6
4:23:30	92	39,9	6
4:23:40	92	39,8	6
4:23:50	92	40,1	6
4:24:00	92	40,2	6
4:24:10	92	40,5	6
4:24:20	92	40,8	6
4:24:30	92	40,1	6
4:24:40	92	40,5	6
4:24:50	92	40,2	6
4:25:00	92	40,3	6
4:25:10	92	40,6	6
4:25:20	92	40,8	6
4:25:30	92	40,8	6
4:25:40	92	40,7	6
4:25:50	92	40,4	6
4:26:00	92	40,1	6
4:26:10	92	39,8	6
4:26:20	93	40,0	6
4:26:30	93	39,8	6
4:26:40	93	40,1	6
4:26:50	93	39,9	6
4:27:00	93	40,1	6
4:27:10	93	39,9	6
4:27:20	93	40,0	6
4:27:30	92	39,9	6
4:27:40	92	40,0	6
4:27:50	92	39,9	6
4:28:00	92	39,8	6
4:28:10	92	40,0	6
4:28:20	92	40,2	6
4:28:30	92	40,5	6
4:28:40	92	40,9	6
4:28:50	92	40,3	6
4:29:00	92	40,8	6
4:29:10	92	40,1	6
4:29:20	92	40,4	6
4:29:30	92	40,6	6
4:29:40	92	40,7	6
4:29:50	92	40,5	6
4:30:00	92	40,3	6
4:30:10	92	40,0	6
4:30:20	92	39,9	6
4:30:30	92	39,8	6
4:30:40	93	40,0	6
4:30:50	93	39,8	6
4:31:00	93	39,8	6
4:31:10	93	39,9	6
4:31:20	93	39,9	6
4:31:30	93	40,0	6
4:31:40	92	39,9	6
4:31:50	92	39,9	6
4:32:00	92	39,8	6
4:32:10	92	40,1	6
4:32:20	92	40,2	6
4:32:30	92	40,3	6
4:32:40	92	40,6	6
4:32:50	92	40,9	6
4:33:00	92	40,2	6
4:33:10	92	40,6	6
4:33:20	92	39,5	6
4:33:30	92	40,4	6
4:33:40	92	40,7	6
4:33:50	92	40,8	6
4:34:00	92	40,7	6
4:34:10	92	40,5	6
4:34:20	92	40,2	6
4:34:30	92	39,9	6
4:34:40	92	40,1	6
4:34:50	92	39,9	6
4:35:00	93	40,0	6
4:35:10	93	39,8	6
4:35:20	93	39,8	6
4:35:30	93	40,1	6
4:35:40	92	39,9	6
4:35:50	92	40,2	6
4:36:00	92	40,0	6
4:36:10	92	39,9	6
4:36:20	92	39,8	6
4:36:30	92	39,9	6
4:36:40	92	40,1	6
4:36:50	92	40,4	6
4:37:00	92	40,7	6
4:37:10	92	40,1	6
4:37:20	92	40,5	6
4:37:30	92	40,9	6
4:37:40	92	40,1	6
4:37:50	92	40,4	6
4:38:00	92	40,5	6
4:38:10	92	40,5	6
4:38:20	92	40,3	6
4:38:30	92	40,0	6
4:38:40	92	39,9	6
4:38:50	92	39,9	6
4:39:00	92	39,9	6
4:39:10	93	39,9	6
4:39:20	93	39,9	6
4:39:30	93	39,9	6
4:39:40	93	39,9	6
4:39:50	93	40,1	6
4:40:00	92	39,9	6
4:40:10	92	39,8	6
4:40:20	92	39,8	6
4:40:30	92	40,0	6
4:40:40	92	40,0	6
4:40:50	92	40,1	6
4:41:00	92	40,4	6
4:41:10	92	40,7	6
4:41:20	92	40,1	6
4:41:30	92	40,5	6
4:41:40	92	40,9	6
4:41:50	92	40,2	6
4:42:00	92	40,5	6
4:42:10	92	40,6	6
4:42:20	92	40,6	6
4:42:30	92	40,5	6
4:42:40	92	40,2	6
4:42:50	92	39,9	6
4:43:00	92	40,0	6
4:43:10	92	39,8	6
4:43:20	93	40,0	6
4:43:30	93	39,8	6
4:43:40	93	39,8	6
4:43:50	93	39,9	6
4:44:00	93	39,9	6
4:44:10	92	40,1	6
4:44:20	92	40,0	6
4:44:30	92	39,8	6
4:44:40	92	39,9	6
4:44:50	92	39,9	6
4:45:00	92	40,0	6
4:45:10	92	40,3	6
4:45:20	92	40,6	6
4:45:30	92	39,5	6
4:45:40	92	40,3	6
4:45:50	92	40,7	6
4:46:00	92	39,8	6
4:46:10	92	40,1	6
4:46:20	92	40,3	6
4:46:30	92	40,3	6
4:46:40	92	40,2	6
4:46:50	92	39,9	6
4:47:00	92	40,1	6
4:47:10	92	39,8	6
4:47:20	92	39,8	6
4:47:30	92	39,8	6
4:47:40	92	40,0	6
4:47:50	93	39,8	6
4:48:00	92	39,8	6
4:48:10	92	40,0	6
4:48:20	92	39,8	6
4:48:30	92	39,9	6
4:48:40	92	40,0	6
4:48:50	92	39,9	6
4:49:00	92	39,9	6
4:49:10	92	40,1	6
4:49:20	92	40,3	6
4:49:30	92	40,7	6
4:49:40	92	40,1	6
4:49:50	92	40,5	6
4:50:00	92	40,9	6
4:50:10	92	40,2	6
4:50:20	92	40,4	6
4:50:30	92	40,5	6
4:50:40	92	40,5	6
4:50:50	92	40,3	6
4:51:00	92	40,0	6
4:51:10	92	39,8	6
4:51:20	92	39,9	6
4:51:30	92	39,8	6
4:51:40	92	39,9	6
4:51:50	93	39,8	6
4:52:00	93	40,1	6
4:52:10	93	39,9	6
4:52:20	92	39,9	6
4:52:30	92	40,0	6
4:52:40	92	39,9	6
4:52:50	92	39,9	6
4:53:00	92	39,9	6
4:53:10	92	39,9	6
4:53:20	92	40,1	6
4:53:30	92	40,3	6
4:53:40	92	40,6	6
4:53:50	92	39,7	6
4:54:00	92	40,5	6
4:54:10	92	40,8	6
4:54:20	92	40,1	6
4:54:30	92	40,3	6
4:54:40	92	40,5	6
4:54:50	92	40,5	6
4:55:00	92	40,3	6
4:55:10	92	40,0	6
4:55:20	92	39,8	6
4:55:30	92	39,9	6
4:55:40	92	40,1	6
4:55:50	93	39,9	6
4:56:00	93	39,9	6
4:56:10	93	40,0	6
4:56:20	92	39,8	6
4:56:30	92	39,8	6
4:56:40	92	39,9	6
4:56:50	92	39,8	6
4:57:00	92	39,8	6
4:57:10	92	40,0	6
4:57:20	92	40,0	6
4:57:30	92	40,2	6
4:57:40	92	40,4	6
4:57:50	92	40,7	6
4:58:00	92	40,1	6
4:58:10	92	40,5	6
4:58:20	92	40,9	6
4:58:30	92	40,3	6
4:58:40	92	40,6	6
4:58:50	92	40,7	6
4:59:00	92	40,7	6
4:59:10	92	40,5	6
4:59:20	92	40,2	6
4:59:30	92	39,9	6
4:59:40	92	40,0	6
4:59:50	92	39,8	6
5:00:00	92	40,1	6
5:00:10	92	39,9	6
5:00:20	92	39,8	6
5:00:30	92	39,9	6
5:00:40	92	39,8	6
5:00:50	92	40,1	6
5:01:00	92	39,9	6
5:01:10	92	39,8	6
5:01:20	92	39,9	6
5:01:30	92	39,9	6
5:01:40	92	40,1	6
5:01:50	92	40,3	6
5:02:00	92	40,6	6
5:02:10	92	39,5	6
5:02:20	92	40,4	6
5:02:30	92	40,8	6
5:02:40	92	40,1	6
5:02:50	92	40,4	6
5:03:00	92	40,5	6
5:03:10	92	40,5	6
5:03:20	92	40,3	6
5:03:30	92	40,0	6
5:03:40	92	39,9	6
5:03:50	92	39,9	6
5:04:00	92	39,9	6
5:04:10	92	40,0	6
5:04:20	92	40,2	6
5:04:30	93	40,0	6
5:04:40	92	39,8	6
5:04:50	92	39,9	6
5:05:00	92	40,0	6
5:05:10	92	39,9	6
5:05:20	92	40,2	6
5:05:30	92	40,1	6
5:05:40	92	40,1	6
5:05:50	92	40,3	6
5:06:00	92	40,5	6
5:06:10	92	40,8	6
5:06:20	92	40,2	6
5:06:30	92	40,6	6
5:06:40	92	40,0	6
5:06:50	92	40,4	6
5:07:00	92	40,7	6
5:07:10	92	40,8	6
5:07:20	92	40,8	6
5:07:30	92	40,6	6
5:07:40	92	40,3	6
5:07:50	92	40,0	6
5:08:00	92	39,8	6
5:08:10	92	39,8	6
5:08:20	92	39,8	6
5:08:30	92	39,9	6
5:08:40	93	39,9	6
5:08:50	92	39,8	6
5:09:00	92	40,0	6
5:09:10	92	39,8	6
5:09:20	92	39,8	6
5:09:30	92	40,0	6
5:09:40	92	39,9	6
5:09:50	92	39,9	6
5:10:00	92	40,0	6
5:10:10	92	40,3	6
5:10:20	92	40,6	6
5:10:30	92	40,9	6
5:10:40	92	40,4	6
5:10:50	92	40,9	6
5:11:00	92	40,2	6
5:11:10	92	40,5	6
5:11:20	92	40,7	6
5:11:30	92	40,7	6
5:11:40	92	40,6	6
5:11:50	92	40,3	6
5:12:00	92	40,0	6
5:12:10	92	39,8	6
5:12:20	92	39,9	6
5:12:30	92	39,8	6
5:12:40	93	39,9	6
5:12:50	93	39,8	6
5:13:00	93	40,0	6
5:13:10	92	39,9	6
5:13:20	92	39,9	6
5:13:30	92	39,8	6
5:13:40	92	40,0	6
5:13:50	92	39,9	6
5:14:00	92	39,9	6
5:14:10	92	40,0	6
5:14:20	92	40,2	6
5:14:30	92	40,5	6
5:14:40	92	40,9	6
5:14:50	92	40,0	6
5:15:00	92	40,4	6
5:15:10	92	40,8	6
5:15:20	92	40,0	6
5:15:30	92	40,2	6
5:15:40	92	40,3	6
5:15:50	92	40,2	6
5:16:00	92	39,9	6
5:16:10	92	40,1	6
5:16:20	92	39,8	6
5:16:30	92	40,0	6
5:16:40	92	39,8	6
5:16:50	93	40,0	6
5:17:00	93	39,9	6
5:17:10	93	40,0	6
5:17:20	92	39,8	6
5:17:30	92	39,8	6
5:17:40	92	39,8	6
5:17:50	92	39,9	6
5:18:00	92	39,9	6
5:18:10	92	39,9	6
5:18:20	92	40,0	6
5:18:30	92	40,2	6
5:18:40	92	40,4	6
5:18:50	92	40,8	6
5:19:00	92	40,2	6
5:19:10	92	40,6	6
5:19:20	92	39,5	6
5:19:30	92	40,3	6
5:19:40	92	40,5	6
5:19:50	92	40,6	6
5:20:00	92	40,5	6
5:20:10	92	40,3	6
5:20:20	92	40,0	6
5:20:30	92	39,9	6
