Repository: ProgWizer/parser

File: project-root/data/Tests/Data Acquisition/2013 (508)/Con 2 G1900+5%DR-100+0.7%TDF-3+0.1%TC-101+0.1%CFR-12+0.25%LTR (70C).txt
--Test Summary--
Full Path and File Name	
Instrument Name	7222 Consistometer
Instrument Type	Model 7222 Consistometer
Instrument Serial Number	
Test Start Date	25.01.2013
Test Start Time	10:32:12
Test Stop Date	25.01.2013
Test Stop Time	13:38:53
Test Length	3:06:41
Final Sample Time Offset	3:06:40
Controller Schedule Name	
Sampling Period	10 seconds
Comments	T: 70C(30min); P: 35MPa(30min); tap water
Information	WellID	Research
Information	Customer	Trican
Information	EngName	Aleksanyan Mikhail
Information	CementClass	G
Information	CementMfr	Dyckerhoff-Sukhoy Log
Information	Additives	5%DR-100+0.7%TDF-3+0.1%TC-101+0.1%CFR-12+0.25%LTR
Information	Density	1900
Information	BHCT	70
Information	BHST	80
Information	FluidLoss	calc: 48cc/30min
Information	JobType	Liner
Initial Temperature (°C)	29 °C
Final Temperature (°C)	75 °C
Initial Pressure (MPa)	2,7 MPa
Final Pressure (MPa)	34,8 MPa
Initial Consistency (Bc)	11 Bc
Final Consistency (Bc)	71 Bc
--Data--
Time (HH:MM:SS)	Temperature (°C)	Pressure (MPa)	Consistency (Bc)
0:00:00	29	2,7	11
0:00:10	29	2,7	12
0:00:20	29	2,9	12
0:00:30	29	3,1	12
0:00:40	29	3,3	12
0:00:50	30	3,4	13
0:01:00	30	3,1	13
0:01:10	31	2,8	13
0:01:20	31	3,2	13
0:01:30	32	3,4	13
0:01:40	32	3,5	14
0:01:50	33	3,6	14
0:02:00	33	3,8	14
0:02:10	33	3,9	15
0:02:20	33	4,5	16
0:02:30	33	4,6	16
0:02:40	33	4,7	16
0:02:50	33	4,7	16
0:03:00	33	5,1	16
0:03:10	33	5,2	16
0:03:20	33	5,3	16
0:03:30	33	5,9	16
0:03:40	33	6,5	16
0:03:50	33	7,0	16
0:04:00	33	7,0	16
0:04:10	33	7,1	15
0:04:20	33	7,3	15
0:04:30	33	7,9	15
0:04:40	33	8,0	17
0:04:50	33	7,9	23
0:05:00	33	8,2	22
0:05:10	34	8,4	19
0:05:20	34	8,1	17
0:05:30	35	7,8	14
0:05:40	35	8,0	15
0:05:50	36	8,2	18
0:06:00	36	8,7	23
0:06:10	37	8,5	18
0:06:20	37	8,9	14
0:06:30	37	8,9	12
0:06:40	38	9,2	12
0:06:50	38	9,4	11
0:07:00	38	9,7	11
0:07:10	38	9,9	11
0:07:20	38	10,1	11
0:07:30	38	10,2	11
0:07:40	38	10,5	12
0:07:50	38	10,9	12
0:08:00	38	11,8	12
0:08:10	37	11,7	12
0:08:20	37	11,9	12
0:08:30	37	12,3	11
0:08:40	37	12,5	11
0:08:50	38	12,1	11
0:09:00	38	12,8	10
0:09:10	38	13,2	10
0:09:20	39	13,2	10
0:09:30	39	13,0	11
0:09:40	40	12,5	12
0:09:50	40	12,6	11
0:10:00	41	13,2	10
0:10:10	41	13,0	9
0:10:20	42	13,2	9
0:10:30	42	13,5	9
0:10:40	43	13,7	9
0:10:50	43	14,2	9
0:11:00	43	14,1	9
0:11:10	43	14,5	9
0:11:20	43	14,5	8
0:11:30	43	14,6	8
0:11:40	43	15,2	8
0:11:50	43	15,2	8
0:12:00	43	15,4	8
0:12:10	43	15,9	8
0:12:20	43	16,8	8
0:12:30	43	16,3	8
0:12:40	43	16,7	8
0:12:50	43	17,4	8
0:13:00	43	16,7	8
0:13:10	43	17,3	8
0:13:20	44	17,6	8
0:13:30	44	17,7	8
0:13:40	45	17,6	9
0:13:50	45	17,6	9
0:14:00	46	17,5	9
0:14:10	46	18,0	9
0:14:20	47	18,0	9
0:14:30	48	18,0	10
0:14:40	48	18,3	12
0:14:50	49	18,5	12
0:15:00	49	18,7	13
0:15:10	49	19,1	12
0:15:20	49	19,0	12
0:15:30	49	19,4	11
0:15:40	49	19,4	11
0:15:50	49	19,9	11
0:16:00	49	20,0	12
0:16:10	49	20,4	12
0:16:20	49	20,9	12
0:16:30	49	20,6	12
0:16:40	49	21,9	12
0:16:50	49	20,8	12
0:17:00	49	21,3	12
0:17:10	49	22,0	12
0:17:20	49	22,7	12
0:17:30	50	22,5	12
0:17:40	50	23,0	12
0:17:50	50	22,5	20
0:18:00	51	22,7	19
0:18:10	52	22,6	17
0:18:20	52	22,6	13
0:18:30	53	22,7	13
0:18:40	54	23,1	14
0:18:50	54	23,1	12
0:19:00	55	23,4	12
0:19:10	55	23,6	13
0:19:20	56	23,9	12
0:19:30	56	23,8	12
0:19:40	56	24,3	11
0:19:50	56	24,2	11
0:20:00	56	24,7	11
0:20:10	56	24,7	11
0:20:20	56	24,9	11
0:20:30	56	25,5	11
0:20:40	56	26,3	11
0:20:50	55	26,3	11
0:21:00	55	26,5	11
0:21:10	55	27,0	11
0:21:20	55	27,5	11
0:21:30	55	26,1	11
0:21:40	55	26,3	11
0:21:50	56	26,4	14
0:22:00	56	27,6	13
0:22:10	57	27,0	15
0:22:20	58	27,4	14
0:22:30	59	27,2	14
0:22:40	60	27,4	12
0:22:50	60	27,6	12
0:23:00	61	28,0	16
0:23:10	62	28,0	15
0:23:20	62	28,5	17
0:23:30	62	28,7	19
0:23:40	62	28,8	19
0:23:50	63	28,8	19
0:24:00	63	29,0	19
0:24:10	63	29,4	19
0:24:20	62	29,5	19
0:24:30	62	29,6	19
0:24:40	62	30,2	18
0:24:50	62	30,9	18
0:25:00	62	30,6	18
0:25:10	62	31,0	19
0:25:20	62	31,3	19
0:25:30	62	32,0	19
0:25:40	62	30,8	23
0:25:50	62	30,9	20
0:26:00	62	32,5	19
0:26:10	63	32,5	18
0:26:20	64	32,0	16
0:26:30	64	32,1	13
0:26:40	65	32,0	11
0:26:50	66	32,5	10
0:27:00	67	32,4	10
0:27:10	68	32,6	10
0:27:20	68	33,1	10
0:27:30	68	33,1	11
0:27:40	69	33,2	11
0:27:50	69	33,5	10
0:28:00	69	33,7	11
0:28:10	69	34,1	11
0:28:20	69	34,0	11
0:28:30	69	34,4	10
0:28:40	69	34,5	10
0:28:50	69	34,9	10
0:29:00	69	35,7	10
0:29:10	68	35,7	10
0:29:20	68	36,0	10
0:29:30	68	34,3	10
0:29:40	68	35,0	10
0:29:50	68	35,3	10
0:30:00	68	35,5	11
0:30:10	69	35,6	11
0:30:20	69	35,2	11
0:30:30	70	35,6	11
0:30:40	70	35,1	12
0:30:50	71	34,7	14
0:31:00	72	34,6	12
0:31:10	72	34,9	13
0:31:20	73	34,7	13
0:31:30	73	34,7	14
0:31:40	74	34,8	15
0:31:50	74	34,9	14
0:32:00	74	34,7	14
0:32:10	74	35,0	14
0:32:20	74	34,9	14
0:32:30	74	34,8	14
0:32:40	74	34,8	14
0:32:50	74	34,8	14
0:33:00	74	34,8	14
0:33:10	74	34,9	14
0:33:20	74	34,9	14
0:33:30	73	34,9	14
0:33:40	73	34,8	14
0:33:50	73	34,9	14
0:34:00	73	34,9	14
0:34:10	72	35,4	14
0:34:20	72	34,8	14
0:34:30	72	36,1	15
0:34:40	72	36,1	15
0:34:50	71	35,6	14
0:35:00	71	36,0	14
0:35:10	71	36,0	14
0:35:20	71	35,7	14
0:35:30	71	35,3	13
0:35:40	72	35,7	13
0:35:50	72	35,6	13
0:36:00	72	35,0	13
0:36:10	73	34,6	14
0:36:20	73	34,7	17
0:36:30	73	34,8	20
0:36:40	74	35,0	22
0:36:50	74	34,7	22
0:37:00	74	34,8	25
0:37:10	74	34,7	19
0:37:20	74	35,0	19
0:37:30	74	35,0	18
0:37:40	74	34,7	18
0:37:50	74	34,8	18
0:38:00	74	34,9	18
0:38:10	74	34,9	19
0:38:20	74	34,8	20
0:38:30	74	34,7	20
0:38:40	73	34,9	19
0:38:50	73	34,8	19
0:39:00	73	34,8	19
0:39:10	73	34,8	19
0:39:20	73	35,2	19
0:39:30	72	34,5	19
0:39:40	72	34,9	20
0:39:50	72	36,0	18
0:40:00	72	36,0	21
0:40:10	71	36,0	21
0:40:20	71	35,9	22
0:40:30	71	35,6	20
0:40:40	71	35,4	16
0:40:50	72	34,7	15
0:41:00	72	34,9	15
0:41:10	72	34,8	15
0:41:20	73	34,7	16
0:41:30	73	34,9	16
0:41:40	73	35,0	18
0:41:50	74	34,7	16
0:42:00	74	34,7	17
0:42:10	74	34,8	15
0:42:20	74	34,9	15
0:42:30	75	34,8	16
0:42:40	75	34,9	16
0:42:50	75	34,9	16
0:43:00	75	34,8	16
0:43:10	75	34,9	16
0:43:20	75	34,9	16
0:43:30	74	35,1	16
0:43:40	74	34,8	16
0:43:50	74	35,1	16
0:44:00	74	34,8	16
0:44:10	74	35,0	16
0:44:20	74	34,8	16
0:44:30	73	34,8	16
0:44:40	73	35,0	15
0:44:50	73	34,8	22
0:45:00	73	34,9	21
0:45:10	73	35,2	23
0:45:20	72	35,8	22
0:45:30	72	35,6	26
0:45:40	72	35,7	27
0:45:50	72	35,6	20
0:46:00	72	35,4	18
0:46:10	72	35,4	15
0:46:20	72	35,4	15
0:46:30	72	35,1	15
0:46:40	72	35,8	15
0:46:50	72	34,9	15
0:47:00	72	34,8	17
0:47:10	73	35,0	20
0:47:20	73	34,7	17
0:47:30	74	34,9	18
0:47:40	74	34,7	20
0:47:50	74	35,0	20
0:48:00	75	34,8	22
0:48:10	75	34,8	19
0:48:20	75	34,8	18
0:48:30	75	35,0	19
0:48:40	75	35,0	16
0:48:50	75	34,8	15
0:49:00	75	34,9	15
0:49:10	75	35,0	15
0:49:20	75	34,8	15
0:49:30	75	34,8	15
0:49:40	75	34,9	15
0:49:50	75	35,0	15
0:50:00	75	34,8	15
0:50:10	74	34,8	15
0:50:20	74	34,8	15
0:50:30	74	34,9	15
0:50:40	74	34,9	15
0:50:50	74	34,8	17
0:51:00	74	34,9	17
0:51:10	73	34,8	16
0:51:20	73	34,9	17
0:51:30	73	35,0	16
0:51:40	73	35,3	16
0:51:50	73	34,7	16
0:52:00	72	34,5	18
0:52:10	72	35,7	22
0:52:20	72	35,9	22
0:52:30	72	35,6	21
0:52:40	72	35,5	22
0:52:50	72	35,0	18
0:53:00	72	35,6	17
0:53:10	73	35,8	18
0:53:20	73	35,5	18
0:53:30	73	34,8	19
0:53:40	73	34,7	15
0:53:50	74	34,7	17
0:54:00	74	34,8	18
0:54:10	74	34,8	17
0:54:20	75	34,8	17
0:54:30	75	34,8	17
0:54:40	75	34,9	18
0:54:50	75	35,0	17
0:55:00	75	35,2	17
0:55:10	75	34,9	17
0:55:20	75	34,7	17
0:55:30	75	34,8	17
0:55:40	75	34,8	17
0:55:50	75	35,0	17
0:56:00	75	34,8	17
0:56:10	75	35,0	17
0:56:20	75	34,8	17
0:56:30	75	34,9	17
0:56:40	74	35,1	17
0:56:50	74	34,9	17
0:57:00	74	34,8	17
0:57:10	74	35,0	17
0:57:20	74	34,8	18
0:57:30	74	35,1	17
0:57:40	73	34,9	18
0:57:50	73	34,8	20
0:58:00	73	34,9	22
0:58:10	73	34,8	24
0:58:20	73	34,9	25
0:58:30	73	35,2	20
0:58:40	73	34,4	19
0:58:50	72	35,9	17
0:59:00	72	35,6	17
0:59:10	72	35,2	18
0:59:20	72	34,7	16
0:59:30	72	34,5	16
0:59:40	72	36,0	16
0:59:50	72	35,2	16
1:00:00	72	35,5	16
1:00:10	73	35,4	16
1:00:20	73	35,0	16
1:00:30	73	34,7	16
1:00:40	74	34,7	15
1:00:50	74	35,0	17
1:01:00	74	35,0	19
1:01:10	75	35,1	21
1:01:20	75	34,8	18
1:01:30	75	34,8	18
1:01:40	75	34,8	18
1:01:50	75	35,0	17
1:02:00	75	34,9	17
1:02:10	75	35,0	17
1:02:20	75	34,9	16
1:02:30	75	35,0	16
1:02:40	75	34,8	16
1:02:50	75	35,0	16
1:03:00	75	34,8	16
1:03:10	75	34,9	16
1:03:20	75	34,9	16
1:03:30	75	34,8	16
1:03:40	74	34,9	16
1:03:50	74	35,0	16
1:04:00	74	34,8	16
1:04:10	74	35,0	16
1:04:20	74	34,8	16
1:04:30	74	35,0	16
1:04:40	74	34,9	16
1:04:50	73	35,0	16
1:05:00	73	34,9	16
1:05:10	73	34,8	16
1:05:20	73	35,0	17
1:05:30	73	34,9	17
1:05:40	73	34,9	17
1:05:50	73	35,6	24
1:06:00	72	35,2	19
1:06:10	72	34,9	21
1:06:20	72	34,5	29
1:06:30	72	34,2	21
1:06:40	72	35,8	19
1:06:50	72	35,2	18
1:07:00	72	35,9	18
1:07:10	72	35,2	18
1:07:20	73	35,1	18
1:07:30	73	35,1	18
1:07:40	73	34,9	18
1:07:50	73	34,8	18
1:08:00	74	34,9	20
1:08:10	74	34,8	23
1:08:20	74	35,0	21
1:08:30	75	34,8	20
1:08:40	75	34,8	20
1:08:50	75	34,9	18
1:09:00	75	34,8	18
1:09:10	75	34,8	18
1:09:20	75	34,8	18
1:09:30	75	34,9	18
1:09:40	75	34,8	18
1:09:50	75	34,9	18
1:10:00	75	34,9	18
1:10:10	75	34,8	17
1:10:20	75	34,8	17
1:10:30	75	34,9	17
1:10:40	74	34,8	17
1:10:50	74	34,9	17
1:11:00	74	34,9	17
1:11:10	74	34,8	17
1:11:20	74	35,0	17
1:11:30	74	34,8	17
1:11:40	74	35,0	17
1:11:50	74	34,9	17
1:12:00	73	34,8	17
1:12:10	73	35,0	17
1:12:20	73	34,9	17
1:12:30	73	35,0	17
1:12:40	73	34,9	17
1:12:50	73	34,8	16
1:13:00	73	35,0	22
1:13:10	73	35,6	19
1:13:20	72	35,2	26
1:13:30	72	34,4	21
1:13:40	72	35,9	26
1:13:50	72	35,4	23
1:14:00	72	34,8	24
1:14:10	72	35,6	23
1:14:20	72	35,1	21
1:14:30	72	35,4	21
1:14:40	73	35,5	18
1:14:50	73	35,1	17
1:15:00	73	34,7	17
1:15:10	73	34,8	17
1:15:20	73	34,7	17
1:15:30	74	34,7	17
1:15:40	74	34,8	17
1:15:50	74	35,0	16
1:16:00	74	34,8	16
1:16:10	75	34,8	16
1:16:20	75	34,8	16
1:16:30	75	34,8	16
1:16:40	75	34,9	16
1:16:50	75	34,9	16
1:17:00	75	34,9	16
1:17:10	75	34,8	16
1:17:20	75	34,9	16
1:17:30	74	34,8	16
1:17:40	74	34,8	16
1:17:50	74	35,0	16
1:18:00	74	34,9	16
1:18:10	74	35,0	16
1:18:20	74	34,9	16
1:18:30	74	34,8	16
1:18:40	74	34,9	16
1:18:50	74	34,8	16
1:19:00	74	35,0	16
1:19:10	73	34,9	16
1:19:20	73	35,0	16
1:19:30	73	34,9	16
1:19:40	73	34,8	16
1:19:50	73	35,0	16
1:20:00	73	34,9	16
1:20:10	73	34,8	16
1:20:20	73	35,0	16
1:20:30	73	35,6	16
1:20:40	72	34,9	17
1:20:50	72	35,7	17
1:21:00	72	35,4	17
1:21:10	72	34,7	18
1:21:20	72	35,8	18
1:21:30	72	35,2	18
1:21:40	72	35,7	17
1:21:50	72	34,8	17
1:22:00	72	34,9	17
1:22:10	73	35,0	17
1:22:20	73	35,0	17
1:22:30	73	34,8	17
1:22:40	73	34,8	17
1:22:50	74	34,9	17
1:23:00	74	35,0	17
1:23:10	74	34,8	17
1:23:20	74	34,8	17
1:23:30	74	34,8	17
1:23:40	74	34,9	17
1:23:50	75	34,9	17
1:24:00	75	34,9	17
1:24:10	75	34,8	17
1:24:20	74	34,8	17
1:24:30	74	34,9	17
1:24:40	74	34,8	17
1:24:50	74	34,9	17
1:25:00	74	34,8	17
1:25:10	74	35,0	17
1:25:20	74	34,9	17
1:25:30	74	34,8	17
1:25:40	74	35,0	17
1:25:50	74	34,9	17
1:26:00	74	34,8	17
1:26:10	73	34,8	17
1:26:20	73	34,9	17
1:26:30	73	34,8	17
1:26:40	73	34,9	17
1:26:50	73	34,8	17
1:27:00	73	35,0	17
1:27:10	73	35,2	17
1:27:20	73	35,1	17
1:27:30	73	35,0	17
1:27:40	73	35,1	17
1:27:50	72	35,7	17
1:28:00	72	35,0	17
1:28:10	72	35,8	18
1:28:20	72	35,4	20
1:28:30	72	34,7	24
1:28:40	72	35,5	22
1:28:50	72	34,5	21
1:29:00	72	35,4	20
1:29:10	72	35,4	21
1:29:20	73	35,2	18
1:29:30	73	34,8	18
1:29:40	73	34,9	17
1:29:50	73	34,8	18
1:30:00	74	34,7	17
1:30:10	74	34,9	17
1:30:20	74	35,0	17
1:30:30	74	34,8	17
1:30:40	74	35,1	17
1:30:50	74	34,9	17
1:31:00	74	34,9	17
1:31:10	74	35,1	17
1:31:20	74	34,9	17
1:31:30	74	34,8	17
1:31:40	74	35,0	17
1:31:50	74	34,9	17
1:32:00	74	34,8	17
1:32:10	74	35,0	17
1:32:20	74	34,9	17
1:32:30	74	34,8	17
1:32:40	74	35,0	17
1:32:50	74	34,9	17
1:33:00	73	35,0	17
1:33:10	73	34,9	17
1:33:20	73	34,8	17
1:33:30	73	35,0	17
1:33:40	73	34,9	17
1:33:50	73	34,9	17
1:34:00	73	34,8	17
1:34:10	73	35,0	17
1:34:20	73	34,9	17
1:34:30	73	34,8	18
1:34:40	72	35,0	18
1:34:50	72	35,6	17
1:35:00	72	35,1	17
1:35:10	72	35,9	17
1:35:20	72	35,3	17
1:35:30	72	34,5	17
1:35:40	72	35,7	17
1:35:50	72	34,9	17
1:36:00	72	35,1	17
1:36:10	72	35,0	17
1:36:20	73	34,7	17
1:36:30	73	34,8	17
1:36:40	73	34,9	17
1:36:50	73	34,8	17
1:37:00	74	34,9	17
1:37:10	74	35,0	17
1:37:20	74	34,8	17
1:37:30	74	34,8	17
1:37:40	74	34,9	17
1:37:50	74	34,8	17
1:38:00	74	34,9	17
1:38:10	74	34,8	17
1:38:20	74	34,9	17
1:38:30	74	35,0	17
1:38:40	74	34,8	17
1:38:50	74	35,0	17
1:39:00	74	34,9	17
1:39:10	74	34,8	17
1:39:20	74	35,0	17
1:39:30	74	34,9	17
1:39:40	73	35,1	17
1:39:50	73	35,0	17
1:40:00	73	34,9	17
1:40:10	73	34,8	17
1:40:20	73	35,0	17
1:40:30	73	35,0	17
1:40:40	73	34,9	17
1:40:50	73	34,8	17
1:41:00	73	34,9	17
1:41:10	73	34,9	17
1:41:20	73	34,8	17
1:41:30	72	35,3	17
1:41:40	72	35,9	17
1:41:50	72	35,5	17
1:42:00	72	34,7	17
1:42:10	72	35,7	17
1:42:20	72	35,1	17
1:42:30	72	35,6	17
1:42:40	72	35,9	17
1:42:50	72	35,1	17
1:43:00	73	34,8	17
1:43:10	73	34,9	17
1:43:20	73	34,9	17
1:43:30	73	34,8	17
1:43:40	74	34,8	17
1:43:50	74	34,8	17
1:44:00	74	34,8	17
1:44:10	74	34,9	17
1:44:20	74	34,9	17
1:44:30	74	34,8	17
1:44:40	74	34,9	17
1:44:50	74	35,0	17
1:45:00	74	34,9	17
1:45:10	74	34,8	17
1:45:20	74	34,8	17
1:45:30	74	34,9	17
1:45:40	74	34,8	17
1:45:50	74	34,9	17
1:46:00	74	34,8	17
1:46:10	73	35,0	17
1:46:20	73	34,9	17
1:46:30	73	34,8	17
1:46:40	73	35,0	17
1:46:50	73	34,9	17
1:47:00	73	34,9	17
1:47:10	73	34,8	17
1:47:20	73	35,0	17
1:47:30	73	34,9	17
1:47:40	73	34,9	17
1:47:50	73	34,8	17
1:48:00	72	35,3	17
1:48:10	72	34,7	17
1:48:20	72	35,7	17
1:48:30	72	35,3	17
1:48:40	72	34,4	17
1:48:50	72	35,4	17
1:49:00	72	35,7	18
1:49:10	72	34,6	18
1:49:20	73	34,9	18
1:49:30	73	35,0	18
1:49:40	73	34,8	18
1:49:50	73	35,0	18
1:50:00	73	34,8	18
1:50:10	74	35,0	18
1:50:20	74	34,8	18
1:50:30	74	34,9	17
1:50:40	74	34,9	17
1:50:50	74	34,9	17
1:51:00	74	34,9	17
1:51:10	74	34,9	17
1:51:20	74	34,8	17
1:51:30	74	34,9	17
1:51:40	74	34,8	17
1:51:50	74	35,0	18
1:52:00	74	34,8	18
1:52:10	74	35,0	18
1:52:20	74	34,9	18
1:52:30	73	34,8	18
1:52:40	73	34,9	18
1:52:50	73	34,8	18
1:53:00	73	35,0	18
1:53:10	73	34,9	18
1:53:20	73	34,8	18
1:53:30	73	35,0	18
1:53:40	73	34,9	18
1:53:50	73	34,8	18
1:54:00	73	35,0	18
1:54:10	73	34,9	18
1:54:20	73	35,1	18
1:54:30	72	35,6	18
1:54:40	72	35,1	18
1:54:50	72	35,7	18
1:55:00	72	35,2	18
1:55:10	72	35,7	19
1:55:20	72	35,1	20
1:55:30	72	35,4	20
1:55:40	73	35,4	21
1:55:50	73	35,2	20
1:56:00	73	35,0	20
1:56:10	73	34,8	20
1:56:20	73	34,9	20
1:56:30	73	35,0	20
1:56:40	73	34,8	20
1:56:50	74	34,8	20
1:57:00	74	34,9	20
1:57:10	74	34,8	20
1:57:20	74	35,0	20
1:57:30	74	34,8	20
1:57:40	74	35,1	20
1:57:50	74	34,9	20
1:58:00	73	34,8	20
1:58:10	73	35,1	20
1:58:20	73	35,0	20
1:58:30	73	34,9	20
1:58:40	73	34,8	20
1:58:50	73	35,1	20
1:59:00	73	35,0	20
1:59:10	73	34,9	20
1:59:20	73	34,8	20
1:59:30	73	35,0	20
1:59:40	73	34,9	20
1:59:50	73	34,9	20
2:00:00	73	34,8	20
2:00:10	73	35,0	20
2:00:20	72	35,2	20
2:00:30	72	35,6	20
2:00:40	72	35,0	20
2:00:50	72	35,6	20
2:01:00	72	35,1	20
2:01:10	72	35,6	20
2:01:20	72	35,0	20
2:01:30	72	35,3	20
2:01:40	72	35,4	20
2:01:50	73	35,2	20
2:02:00	73	35,0	20
2:02:10	73	34,8	20
2:02:20	73	34,8	20
2:02:30	73	35,1	20
2:02:40	73	34,9	20
2:02:50	73	34,8	20
2:03:00	74	35,0	20
2:03:10	74	34,8	20
2:03:20	74	34,8	20
2:03:30	74	34,8	20
2:03:40	74	34,9	20
2:03:50	74	34,8	20
2:04:00	74	35,0	20
2:04:10	73	34,9	20
2:04:20	73	34,8	20
2:04:30	73	34,9	20
2:04:40	73	34,8	20
2:04:50	73	35,0	20
2:05:00	73	34,9	20
2:05:10	73	34,8	20
2:05:20	73	35,0	20
2:05:30	73	34,9	20
2:05:40	73	34,9	20
2:05:50	73	34,8	20
2:06:00	73	35,0	20
2:06:10	73	34,9	20
2:06:20	72	35,2	20
2:06:30	72	35,6	20
2:06:40	72	34,9	20
2:06:50	72	35,5	20
2:07:00	72	34,4	20
2:07:10	72	35,5	21
2:07:20	72	35,8	21
2:07:30	72	35,0	21
2:07:40	72	35,0	20
2:07:50	73	34,8	20
2:08:00	73	34,8	21
2:08:10	73	34,8	20
2:08:20	73	34,9	20
2:08:30	73	34,8	21
2:08:40	73	34,9	21
2:08:50	73	34,8	21
2:09:00	73	35,1	21
2:09:10	74	34,9	21
2:09:20	74	34,9	21
2:09:30	73	34,8	21
2:09:40	73	35,0	21
2:09:50	73	34,9	21
2:10:00	73	34,8	21
2:10:10	73	34,9	21
2:10:20	73	34,8	21
2:10:30	73	35,0	21
2:10:40	73	34,9	21
2:10:50	73	34,8	21
2:11:00	73	35,0	21
2:11:10	73	34,9	21
2:11:20	73	34,8	21
2:11:30	73	35,0	21
2:11:40	73	34,9	21
2:11:50	73	34,8	21
2:12:00	73	35,0	21
2:12:10	72	35,2	21
2:12:20	72	35,7	21
2:12:30	72	35,2	21
2:12:40	72	35,7	21
2:12:50	72	35,0	21
2:13:00	72	35,6	21
2:13:10	72	34,8	21
2:13:20	72	35,0	21
2:13:30	72	35,1	21
2:13:40	73	34,8	21
2:13:50	73	35,0	21
2:14:00	73	34,8	21
2:14:10	73	34,8	21
2:14:20	73	34,8	21
2:14:30	73	35,1	21
2:14:40	74	34,9	21
2:14:50	74	34,7	21
2:15:00	74	34,8	21
2:15:10	74	34,9	21
2:15:20	74	35,0	21
2:15:30	74	34,8	21
2:15:40	74	35,1	21
2:15:50	74	35,0	21
2:16:00	73	34,8	21
2:16:10	73	35,0	21
2:16:20	73	34,9	22
2:16:30	73	34,8	22
2:16:40	73	34,9	22
2:16:50	73	35,1	22
2:17:00	73	35,0	22
2:17:10	73	34,9	22
2:17:20	73	34,8	22
2:17:30	73	34,9	22
2:17:40	73	34,8	22
2:17:50	73	35,0	22
2:18:00	73	34,9	22
2:18:10	72	35,2	22
2:18:20	72	35,6	22
2:18:30	72	35,0	22
2:18:40	72	35,6	22
2:18:50	72	35,2	25
2:19:00	72	35,7	23
2:19:10	72	34,8	22
2:19:20	72	35,4	21
2:19:30	73	35,3	21
2:19:40	73	35,1	21
2:19:50	73	34,9	21
2:20:00	73	34,9	21
2:20:10	73	34,9	21
2:20:20	73	35,0	21
2:20:30	73	34,8	21
2:20:40	74	34,8	21
2:20:50	74	35,0	21
2:21:00	74	34,8	21
2:21:10	74	35,1	21
2:21:20	74	34,9	21
2:21:30	74	34,8	21
2:21:40	74	35,1	21
2:21:50	73	35,0	21
2:22:00	73	34,9	21
2:22:10	73	34,8	21
2:22:20	73	35,0	21
2:22:30	73	34,9	21
2:22:40	73	34,8	21
2:22:50	73	35,1	21
2:23:00	73	35,0	21
2:23:10	73	34,9	21
2:23:20	73	34,8	21
2:23:30	73	34,8	21
2:23:40	73	35,0	21
2:23:50	73	34,9	21
2:24:00	73	34,9	21
2:24:10	72	35,2	21
2:24:20	72	35,7	21
2:24:30	72	35,1	21
2:24:40	72	35,7	21
2:24:50	72	35,1	22
2:25:00	72	35,6	21
2:25:10	72	34,7	22
2:25:20	72	35,1	22
2:25:30	73	35,0	22
2:25:40	73	34,8	22
2:25:50	73	34,8	22
2:26:00	73	34,8	22
2:26:10	73	34,8	22
2:26:20	73	34,8	22
2:26:30	73	35,0	22
2:26:40	74	34,8	22
2:26:50	74	35,0	22
2:27:00	74	34,8	22
2:27:10	74	35,1	22
2:27:20	74	35,0	22
2:27:30	73	34,8	22
2:27:40	73	35,1	22
2:27:50	73	35,0	22
2:28:00	73	34,9	22
2:28:10	73	34,8	22
2:28:20	73	34,9	22
2:28:30	73	34,9	22
2:28:40	73	35,1	22
2:28:50	73	35,0	22
2:29:00	73	34,9	22
2:29:10	73	34,9	22
2:29:20	73	34,8	23
2:29:30	73	35,0	23
2:29:40	73	34,9	22
2:29:50	73	34,8	22
2:30:00	73	34,8	23
2:30:10	72	35,3	22
2:30:20	72	35,7	23
2:30:30	72	35,0	23
2:30:40	72	35,6	23
2:30:50	72	34,8	23
2:31:00	72	35,2	23
2:31:10	72	35,6	23
2:31:20	72	35,8	23
2:31:30	72	35,0	23
2:31:40	73	34,9	23
2:31:50	73	35,0	23
2:32:00	73	34,8	23
2:32:10	73	35,0	23
2:32:20	73	34,8	23
2:32:30	73	34,8	23
2:32:40	73	34,8	23
2:32:50	73	34,8	23
2:33:00	73	34,8	23
2:33:10	73	34,9	23
2:33:20	73	34,8	23
2:33:30	73	34,9	23
2:33:40	73	34,8	23
2:33:50	73	35,1	23
2:34:00	73	35,0	23
2:34:10	73	34,9	23
2:34:20	73	34,8	23
2:34:30	73	35,2	23
2:34:40	73	35,1	23
2:34:50	73	35,0	23
2:35:00	73	35,0	23
2:35:10	73	34,9	23
2:35:20	73	34,8	23
2:35:30	73	35,0	23
2:35:40	73	34,9	23
2:35:50	73	34,9	23
2:36:00	73	34,9	23
2:36:10	73	35,2	23
2:36:20	72	35,6	23
2:36:30	72	34,8	23
2:36:40	72	35,3	23
2:36:50	72	35,8	23
2:37:00	72	34,9	23
2:37:10	72	35,3	23
2:37:20	72	35,5	23
2:37:30	72	35,5	24
2:37:40	73	35,4	24
2:37:50	73	35,1	24
2:38:00	73	34,9	24
2:38:10	73	35,2	24
2:38:20	73	35,0	24
2:38:30	73	34,8	24
2:38:40	73	34,9	24
2:38:50	73	34,9	24
2:39:00	73	34,8	24
2:39:10	73	34,9	24
2:39:20	73	35,0	24
2:39:30	73	34,9	24
2:39:40	73	34,8	24
2:39:50	73	35,0	24
2:40:00	73	34,9	24
2:40:10	73	34,8	24
2:40:20	73	35,0	24
2:40:30	73	34,9	25
2:40:40	73	34,8	25
2:40:50	73	35,0	25
2:41:00	73	34,9	25
2:41:10	73	34,9	25
2:41:20	73	34,8	25
2:41:30	73	35,0	25
2:41:40	73	34,9	25
2:41:50	73	34,9	25
2:42:00	73	35,0	25
2:42:10	72	35,4	25
2:42:20	72	35,8	25
2:42:30	72	35,2	25
2:42:40	72	35,7	25
2:42:50	72	34,9	25
2:43:00	72	35,3	25
2:43:10	72	35,6	25
2:43:20	72	35,7	25
2:43:30	73	35,6	25
2:43:40	73	35,4	25
2:43:50	73	35,2	26
2:44:00	73	35,0	26
2:44:10	73	34,8	26
2:44:20	73	34,9	26
2:44:30	73	34,9	26
2:44:40	73	34,9	26
2:44:50	73	35,0	26
2:45:00	73	34,9	26
2:45:10	73	35,2	26
2:45:20	73	35,1	26
2:45:30	73	35,0	26
2:45:40	73	34,9	26
2:45:50	73	34,8	26
2:46:00	73	34,9	26
2:46:10	73	35,1	28
2:46:20	73	35,0	28
2:46:30	73	34,9	28
2:46:40	73	34,8	28
2:46:50	73	35,0	28
2:47:00	73	34,9	28
2:47:10	73	34,9	28
2:47:20	73	34,8	29
2:47:30	73	35,0	29
2:47:40	73	35,0	29
2:47:50	73	34,9	29
2:48:00	73	34,9	29
2:48:10	72	35,2	29
2:48:20	72	35,6	29
2:48:30	72	34,8	29
2:48:40	72	35,3	29
2:48:50	72	35,8	29
2:49:00	72	35,2	30
2:49:10	72	35,6	30
2:49:20	72	34,7	31
2:49:30	72	34,9	30
2:49:40	72	34,9	31
2:49:50	73	34,8	30
2:50:00	73	34,8	30
2:50:10	73	34,8	29
2:50:20	73	34,9	29
2:50:30	73	34,8	30
2:50:40	73	34,8	30
2:50:50	74	34,8	30
2:51:00	74	35,0	31
2:51:10	74	34,8	31
2:51:20	74	34,9	31
2:51:30	74	34,8	31
2:51:40	74	34,9	31
2:51:50	74	34,8	32
2:52:00	74	35,0	32
2:52:10	74	34,9	32
2:52:20	74	35,1	32
2:52:30	74	35,0	33
2:52:40	74	34,9	33
2:52:50	73	34,8	33
2:53:00	73	35,0	33
2:53:10	73	34,9	33
2:53:20	73	34,8	33
2:53:30	73	35,0	34
2:53:40	73	34,9	34
2:53:50	73	34,8	34
2:54:00	73	35,0	34
2:54:10	73	34,9	35
2:54:20	73	34,9	35
2:54:30	73	34,8	35
2:54:40	73	35,0	35
2:54:50	73	34,9	35
2:55:00	73	34,9	35
2:55:10	73	34,9	35
2:55:20	72	35,3	36
2:55:30	72	35,8	36
2:55:40	72	35,0	38
2:55:50	72	35,5	38
2:56:00	72	34,7	37
2:56:10	72	35,2	37
2:56:20	72	35,5	38
2:56:30	72	35,8	37
2:56:40	72	35,2	37
2:56:50	72	35,1	38
2:57:00	73	35,0	38
2:57:10	73	34,7	38
2:57:20	73	34,9	38
2:57:30	73	34,9	38
2:57:40	73	34,9	38
2:57:50	73	34,8	39
2:58:00	73	34,9	39
2:58:10	73	34,8	40
2:58:20	74	35,0	40
2:58:30	74	34,8	41
2:58:40	74	35,0	42
2:58:50	74	34,9	43
2:59:00	74	34,8	43
2:59:10	74	34,9	43
2:59:20	74	34,8	44
2:59:30	74	35,0	44
2:59:40	74	34,9	44
2:59:50	74	34,9	47
3:00:00	74	35,0	45
3:00:10	74	34,9	46
3:00:20	74	34,9	46
3:00:30	74	34,8	47
3:00:40	74	35,0	46
3:00:50	73	34,9	47
3:01:00	73	34,9	49
3:01:10	73	34,8	48
3:01:20	73	35,0	48
3:01:30	73	34,9	48
3:01:40	73	34,9	48
3:01:50	73	34,8	49
3:02:00	73	35,0	51
3:02:10	73	34,9	53
3:02:20	73	34,9	53
3:02:30	73	34,8	53
3:02:40	73	35,0	53
3:02:50	73	35,4	54
3:03:00	72	36,0	53
3:03:10	72	35,4	54
3:03:20	72	34,4	54
3:03:30	72	35,4	57
3:03:40	72	35,9	57
3:03:50	72	35,3	59
3:04:00	72	35,7	58
3:04:10	72	34,7	58
3:04:20	72	35,2	61
3:04:30	72	35,2	60
3:04:40	73	35,0	62
3:04:50	73	34,8	62
3:05:00	73	34,8	65
3:05:10	73	35,1	65
3:05:20	73	34,8	64
3:05:30	74	35,0	65
3:05:40	74	34,9	68
3:05:50	74	34,8	68
3:06:00	74	35,0	68
3:06:10	74	34,8	69
3:06:20	74	35,0	70
3:06:30	74	34,9	71
3:06:40	75	34,8	71

File: project-root/data/Tests/Data Acquisition/2013 (508)/Con 2 G1920+0.3%HEC150+0.3%Liquiment 1641F (67C).txt
--Test Summary--
Full Path and File Name	
Instrument Name	7222-09-1
Instrument Type	Model 7222 Consistometer
Instrument Serial Number	128
Test Start Date	18.06.2012
Test Start Time	10:51:31
Test Stop Date	18.06.2012
Test Stop Time	20:52:32
Test Length	10:01:01
Final Sample Time Offset	10:01:00
Controller Schedule Name	
Sampling Period	60 seconds
Comments	T: 67C(40min); P: 38MPa(40min); tap water
Information	WellID	
Information	Customer	
Information	CementClass	G
Information	CementMfr	Dykerhoff
Information	Additives	0.3%HEC150+0.3%Liquiment 1641F
Information	Density	1920
Information	BHCT	67
Information	BHST	80
Information	FluidLoss	50 ml / 30 min
Information	JobType	Production csg
Calculated Value	30Bc - TT	0:10:00
Calculated Value	70Bc - TT	10:01:00
Calculated Value	100Bc - TT	N/A
Initial Temperature (°C)	25 °C
Final Temperature (°C)	67 °C
Initial Pressure (MPa)	0,9 MPa
Final Pressure (MPa)	38,5 MPa
Initial Consistency (Bc)	19 Bc
Final Consistency (Bc)	73 Bc
--Data--
Time (HH:MM:SS)	Temperature (°C)	Pressure (MPa)	Consistency (Bc)
0:00:00	25	0,9	19
0:01:00	25	2,7	24
0:02:00	25	4,2	28
0:03:00	26	4,2	28
0:04:00	27	5,5	28
0:05:00	27	6,8	19
0:06:00	28	7,6	18
0:07:00	30	7,9	19
0:08:00	30	8,7	19
0:09:00	30	10,5	37
0:10:00	32	10,9	32
0:11:00	34	11,9	23
0:12:00	34	12,7	20
0:13:00	34	14,7	29
0:14:00	37	14,3	30
0:15:00	39	15,4	20
0:16:00	39	16,7	20
0:17:00	39	17,5	30
0:18:00	41	17,9	24
0:19:00	43	18,9	19
0:20:00	43	20,3	18
0:21:00	43	20,9	24
0:22:00	46	21,9	33
0:23:00	48	22,8	26
0:24:00	48	23,7	21
0:25:00	48	24,5	19
0:26:00	50	25,6	18
0:27:00	53	26,2	17
0:28:00	53	27,4	17
0:29:00	52	28,2	32
0:30:00	54	28,9	23
0:31:00	57	29,8	28
0:32:00	57	31,1	27
0:33:00	57	31,6	14
0:34:00	59	32,8	28
0:35:00	62	33,6	19
0:36:00	62	34,7	27
0:37:00	61	36,3	26
0:38:00	64	36,4	18
0:39:00	66	37,4	14
0:40:00	66	38,3	13
0:41:00	65	39,4	15
0:42:00	68	38,1	14
0:43:00	69	38,1	13
0:44:00	69	38,4	16
0:45:00	67	38,2	13
0:46:00	67	39,0	14
0:47:00	69	38,2	15
0:48:00	69	38,1	12
0:49:00	68	38,8	16
0:50:00	67	38,8	12
0:51:00	68	38,3	13
0:52:00	69	38,0	12
0:53:00	68	38,3	12
0:54:00	67	38,7	12
0:55:00	68	38,1	13
0:56:00	68	37,9	12
0:57:00	68	38,4	12
0:58:00	67	38,4	14
0:59:00	68	38,2	12
1:00:00	68	38,0	12
1:01:00	68	38,3	12
1:02:00	67	38,5	12
1:03:00	68	38,0	12
1:04:00	68	38,1	11
1:05:00	68	38,3	11
1:06:00	68	38,9	11
1:07:00	68	38,9	11
1:08:00	68	38,0	11
1:09:00	68	38,2	11
1:10:00	68	38,2	11
1:11:00	68	38,6	11
1:12:00	69	38,2	11
1:13:00	68	38,0	11
1:14:00	68	38,9	11
1:15:00	68	37,8	11
1:16:00	68	38,0	11
1:17:00	68	38,1	11
1:18:00	68	38,6	11
1:19:00	68	38,8	11
1:20:00	68	38,3	11
1:21:00	68	38,4	11
1:22:00	68	38,3	11
1:23:00	68	37,9	11
1:24:00	68	38,4	10
1:25:00	68	38,0	11
1:26:00	68	38,2	10
1:27:00	68	38,8	11
1:28:00	68	38,3	10
1:29:00	68	38,1	10
1:30:00	68	38,1	10
1:31:00	68	38,3	10
1:32:00	68	38,4	11
1:33:00	68	38,0	11
1:34:00	68	38,3	11
1:35:00	68	39,0	11
1:36:00	68	38,3	11
1:37:00	68	38,1	10
1:38:00	68	38,3	11
1:39:00	68	38,6	10
1:40:00	68	38,5	10
1:41:00	68	38,2	10
1:42:00	68	38,2	10
1:43:00	68	38,6	10
1:44:00	68	39,0	11
1:45:00	68	37,9	11
1:46:00	68	38,2	11
1:47:00	68	38,4	10
1:48:00	68	38,9	11
1:49:00	68	38,1	11
1:50:00	68	38,1	11
1:51:00	68	38,6	11
1:52:00	68	38,8	11
1:53:00	68	38,0	11
1:54:00	68	38,1	11
1:55:00	68	38,8	11
1:56:00	68	38,5	11
1:57:00	68	38,2	10
1:58:00	68	38,3	11
1:59:00	68	38,5	11
2:00:00	68	39,1	11
2:01:00	68	38,0	11
2:02:00	68	38,1	11
2:03:00	68	38,4	11
2:04:00	68	38,9	11
2:05:00	68	38,0	11
2:06:00	68	38,2	11
2:07:00	68	38,1	11
2:08:00	68	38,3	11
2:09:00	68	38,3	11
2:10:00	68	38,1	11
2:11:00	68	38,2	11
2:12:00	68	37,8	11
2:13:00	68	38,7	11
2:14:00	68	38,1	11
2:15:00	68	38,1	11
2:16:00	68	38,2	11
2:17:00	68	38,5	11
2:18:00	68	38,1	11
2:19:00	68	38,3	11
2:20:00	68	38,3	11
2:21:00	68	38,8	11
2:22:00	68	38,1	11
2:23:00	68	38,2	11
2:24:00	67	38,9	11
2:25:00	67	38,6	11
2:26:00	68	38,0	11
2:27:00	68	38,4	11
2:28:00	67	38,7	11
2:29:00	67	39,0	11
2:30:00	68	38,3	11
2:31:00	67	38,3	11
2:32:00	67	38,3	11
2:33:00	67	38,6	11
2:34:00	67	38,1	11
2:35:00	67	38,1	11
2:36:00	67	38,3	11
2:37:00	67	38,5	11
2:38:00	67	38,1	11
2:39:00	67	38,2	11
2:40:00	67	38,4	11
2:41:00	67	38,8	11
2:42:00	67	38,4	11
2:43:00	67	38,1	11
2:44:00	67	38,1	11
2:45:00	67	39,1	11
2:46:00	67	38,6	11
2:47:00	67	38,0	11
2:48:00	67	38,2	11
2:49:00	67	38,9	11
2:50:00	67	38,6	11
2:51:00	67	38,3	11
2:52:00	67	38,1	11
2:53:00	67	39,1	11
2:54:00	67	38,9	11
2:55:00	67	38,0	11
2:56:00	67	38,2	11
2:57:00	67	38,6	11
2:58:00	67	38,9	11
2:59:00	67	38,1	11
3:00:00	67	38,0	11
3:01:00	67	38,5	11
3:02:00	67	38,8	11
3:03:00	67	38,0	11
3:04:00	67	38,0	11
3:05:00	67	38,4	11
3:06:00	67	38,8	11
3:07:00	67	38,3	11
3:08:00	67	38,0	11
3:09:00	67	38,4	11
3:10:00	67	38,7	11
3:11:00	67	38,6	11
3:12:00	67	38,0	11
3:13:00	67	38,3	11
3:14:00	67	38,9	11
3:15:00	67	38,0	11
3:16:00	67	38,1	11
3:17:00	67	38,1	11
3:18:00	67	39,0	11
3:19:00	67	38,7	11
3:20:00	67	38,4	11
3:21:00	67	38,2	11
3:22:00	66	38,9	11
3:23:00	67	38,8	11
3:24:00	67	38,4	11
3:25:00	67	38,4	11
3:26:00	66	39,1	11
3:27:00	67	38,3	11
3:28:00	67	38,0	11
3:29:00	67	38,1	11
3:30:00	67	38,5	11
3:31:00	67	38,8	11
3:32:00	67	38,0	11
3:33:00	67	38,1	11
3:34:00	67	38,5	11
3:35:00	66	38,9	11
3:36:00	67	38,3	11
3:37:00	67	38,0	11
3:38:00	67	38,3	11
3:39:00	66	38,5	11
3:40:00	67	38,2	11
3:41:00	67	38,1	11
3:42:00	67	38,3	11
3:43:00	66	38,5	11
3:44:00	67	38,0	11
3:45:00	67	38,3	11
3:46:00	67	38,5	11
3:47:00	66	38,7	11
3:48:00	67	38,4	11
3:49:00	67	38,4	11
3:50:00	67	38,4	11
3:51:00	66	38,7	11
3:52:00	67	38,3	11
3:53:00	67	38,0	11
3:54:00	67	38,4	11
3:55:00	66	38,6	11
3:56:00	67	38,1	11
3:57:00	67	38,2	11
3:58:00	66	38,7	11
3:59:00	66	39,0	11
4:00:00	67	38,1	11
4:01:00	67	38,0	11
4:02:00	67	38,3	11
4:03:00	66	38,7	11
4:04:00	67	38,1	11
4:05:00	67	38,0	11
4:06:00	66	38,6	11
4:07:00	66	39,0	11
4:08:00	67	38,3	11
4:09:00	67	38,3	11
4:10:00	67	38,4	11
4:11:00	66	38,7	11
4:12:00	67	38,1	11
4:13:00	67	38,3	11
4:14:00	66	38,6	11
4:15:00	66	39,0	11
4:16:00	67	38,3	11
4:17:00	67	38,0	11
4:18:00	67	38,4	11
4:19:00	66	38,7	11
4:20:00	67	38,1	11
4:21:00	67	38,1	11
4:22:00	66	38,8	11
4:23:00	66	38,4	11
4:24:00	67	38,2	11
4:25:00	67	38,0	11
4:26:00	67	38,3	11
4:27:00	66	38,6	11
4:28:00	67	38,0	11
4:29:00	67	38,2	11
4:30:00	66	38,5	11
4:31:00	66	38,8	11
4:32:00	67	38,1	11
4:33:00	67	38,2	11
4:34:00	66	38,7	11
4:35:00	67	39,0	11
4:36:00	67	38,1	11
4:37:00	67	38,3	11
4:38:00	66	38,7	11
4:39:00	66	38,8	11
4:40:00	67	38,0	11
4:41:00	67	38,3	11
4:42:00	66	38,8	11
4:43:00	67	38,8	11
4:44:00	67	38,4	11
4:45:00	67	38,0	11
4:46:00	66	38,9	11
4:47:00	66	38,4	11
4:48:00	67	38,0	11
4:49:00	67	38,2	11
4:50:00	67	38,5	11
4:51:00	66	39,0	11
4:52:00	67	38,0	11
4:53:00	67	38,2	11
4:54:00	67	38,2	11
4:55:00	67	38,2	11
4:56:00	67	38,3	11
4:57:00	67	38,2	11
4:58:00	67	38,3	11
4:59:00	66	38,5	11
5:00:00	67	38,6	11
5:01:00	67	38,3	11
5:02:00	67	38,1	11
5:03:00	66	38,5	11
5:04:00	67	38,8	11
5:05:00	67	38,3	11
5:06:00	67	38,2	11
5:07:00	66	39,0	11
5:08:00	67	38,9	11
5:09:00	67	38,1	11
5:10:00	67	38,2	11
5:11:00	66	39,0	11
5:12:00	67	38,8	11
5:13:00	67	38,2	11
5:14:00	67	38,2	11
5:15:00	66	39,0	11
5:16:00	67	38,8	11
5:17:00	67	38,0	11
5:18:00	67	38,3	11
5:19:00	67	38,5	11
5:20:00	67	38,6	11
5:21:00	67	38,2	11
5:22:00	67	38,3	11
5:23:00	66	38,7	11
5:24:00	67	39,0	11
5:25:00	67	38,1	11
5:26:00	67	38,1	11
5:27:00	67	38,7	11
5:28:00	66	39,0	11
5:29:00	67	38,0	11
5:30:00	67	38,1	11
5:31:00	67	38,4	11
5:32:00	67	38,5	11
5:33:00	67	38,0	11
5:34:00	67	38,1	11
5:35:00	67	38,7	11
5:36:00	66	39,1	11
5:37:00	67	38,0	11
5:38:00	67	38,3	11
5:39:00	67	38,4	11
5:40:00	66	38,9	11
5:41:00	67	38,2	11
5:42:00	67	38,2	11
5:43:00	67	38,5	11
5:44:00	67	38,9	11
5:45:00	67	38,1	11
5:46:00	67	38,1	11
5:47:00	67	38,3	11
5:48:00	66	38,8	11
5:49:00	67	38,4	11
5:50:00	67	38,0	11
5:51:00	67	38,2	11
5:52:00	67	38,5	11
5:53:00	67	38,5	11
5:54:00	67	38,0	11
5:55:00	67	38,2	11
5:56:00	67	38,4	11
5:57:00	67	38,5	11
5:58:00	67	38,2	11
5:59:00	67	38,1	11
6:00:00	67	38,3	11
6:01:00	67	38,3	11
6:02:00	67	38,0	11
6:03:00	67	38,1	11
6:04:00	67	37,7	11
6:05:00	67	38,3	11
6:06:00	67	38,3	11
6:07:00	67	38,2	11
6:08:00	66	38,1	11
6:09:00	67	38,6	11
6:10:00	67	38,2	11
6:11:00	67	38,0	11
6:12:00	67	39,0	11
6:13:00	67	38,4	11
6:14:00	67	38,0	11
6:15:00	67	38,4	11
6:16:00	67	39,0	11
6:17:00	67	39,0	11
6:18:00	67	38,1	11
6:19:00	67	38,0	11
6:20:00	67	38,9	11
6:21:00	67	39,0	11
6:22:00	67	38,1	11
6:23:00	67	38,1	11
6:24:00	67	38,7	11
6:25:00	67	38,9	11
6:26:00	67	38,2	11
6:27:00	67	38,2	11
6:28:00	67	38,5	11
6:29:00	67	38,6	11
6:30:00	67	38,1	11
6:31:00	67	38,4	11
6:32:00	67	38,6	11
6:33:00	67	39,0	11
6:34:00	67	38,3	11
6:35:00	67	38,1	11
6:36:00	67	38,5	11
6:37:00	66	38,8	11
6:38:00	67	38,4	11
6:39:00	67	38,0	11
6:40:00	67	38,4	11
6:41:00	66	38,8	11
6:42:00	67	38,2	11
6:43:00	67	38,1	11
6:44:00	67	38,5	11
6:45:00	66	38,8	11
6:46:00	67	38,3	11
6:47:00	67	38,2	11
6:48:00	67	38,6	11
6:49:00	66	38,9	11
6:50:00	67	38,4	11
6:51:00	67	38,4	11
6:52:00	67	38,0	11
6:53:00	66	38,3	11
6:54:00	67	38,1	11
6:55:00	67	38,0	11
6:56:00	67	38,3	11
6:57:00	66	38,7	11
6:58:00	67	38,2	11
6:59:00	67	38,3	11
7:00:00	67	38,3	11
7:01:00	66	38,5	11
7:02:00	67	38,2	11
7:03:00	67	38,1	11
7:04:00	67	38,1	11
7:05:00	66	38,5	12
7:06:00	67	38,4	11
7:07:00	67	38,1	11
7:08:00	67	38,2	11
7:09:00	66	38,0	11
7:10:00	67	38,4	11
7:11:00	67	38,0	11
7:12:00	67	38,3	11
7:13:00	66	38,4	11
7:14:00	67	38,7	11
7:15:00	67	38,3	11
7:16:00	67	38,1	11
7:17:00	66	39,0	11
7:18:00	67	38,7	11
7:19:00	67	38,1	11
7:20:00	67	38,2	11
7:21:00	66	38,8	11
7:22:00	67	38,6	11
7:23:00	67	38,1	11
7:24:00	67	38,1	11
7:25:00	67	38,8	11
7:26:00	67	37,8	11
7:27:00	67	38,1	11
7:28:00	67	38,4	11
7:29:00	67	38,6	11
7:30:00	67	39,0	11
7:31:00	67	38,3	11
7:32:00	67	38,3	11
7:33:00	67	38,4	11
7:34:00	67	38,5	11
7:35:00	67	38,0	11
7:36:00	67	38,3	11
7:37:00	67	38,5	11
7:38:00	66	38,9	11
7:39:00	67	38,6	11
7:40:00	67	38,2	11
7:41:00	67	38,2	11
7:42:00	66	38,5	11
7:43:00	67	38,1	11
7:44:00	67	38,1	11
7:45:00	67	38,5	11
7:46:00	66	38,6	11
7:47:00	67	38,3	11
7:48:00	67	38,1	11
7:49:00	67	38,1	11
7:50:00	67	38,8	11
7:51:00	67	38,3	11
7:52:00	67	38,0	12
7:53:00	67	38,1	11
7:54:00	67	38,8	12
7:55:00	67	38,9	12
7:56:00	67	38,0	11
7:57:00	67	38,2	12
7:58:00	67	38,4	11
7:59:00	67	38,6	12
8:00:00	67	38,2	12
8:01:00	67	38,2	12
8:02:00	67	38,3	12
8:03:00	67	38,7	12
8:04:00	67	38,2	12
8:05:00	67	38,2	12
8:06:00	67	38,2	12
8:07:00	66	38,6	12
8:08:00	67	38,3	12
8:09:00	67	38,2	12
8:10:00	67	38,4	12
8:11:00	67	38,7	12
8:12:00	67	38,7	12
8:13:00	67	38,2	12
8:14:00	67	38,4	12
8:15:00	66	38,4	12
8:16:00	67	38,0	12
8:17:00	67	38,1	12
8:18:00	67	38,2	12
8:19:00	67	38,8	12
8:20:00	67	38,6	12
8:21:00	67	38,1	12
8:22:00	67	38,2	12
8:23:00	67	38,5	12
8:24:00	67	38,5	12
8:25:00	67	38,3	12
8:26:00	67	38,3	12
8:27:00	67	38,3	12
8:28:00	67	38,4	12
8:29:00	67	38,7	12
8:30:00	67	38,0	12
8:31:00	67	38,2	12
8:32:00	67	38,8	12
8:33:00	67	39,1	12
8:34:00	67	38,2	12
8:35:00	67	38,0	12
8:36:00	67	38,6	12
8:37:00	66	38,4	13
8:38:00	67	38,2	13
8:39:00	67	38,1	13
8:40:00	67	38,1	13
8:41:00	66	38,6	13
8:42:00	67	38,3	13
8:43:00	67	38,3	13
8:44:00	67	38,1	13
8:45:00	67	38,6	13
8:46:00	66	38,7	13
8:47:00	67	38,1	13
8:48:00	67	38,2	13
8:49:00	67	38,1	14
8:50:00	67	38,6	14
8:51:00	67	38,5	14
8:52:00	67	38,0	14
8:53:00	67	38,1	14
8:54:00	67	38,3	14
8:55:00	67	38,4	15
8:56:00	67	38,9	15
8:57:00	67	38,3	15
8:58:00	67	38,4	15
8:59:00	67	38,4	15
9:00:00	67	38,6	15
9:01:00	67	38,4	15
9:02:00	67	38,2	15
9:03:00	67	38,0	16
9:04:00	67	38,7	16
9:05:00	67	39,0	17
9:06:00	67	38,2	17
9:07:00	67	38,0	17
9:08:00	67	38,3	17
9:09:00	67	39,0	18
9:10:00	67	39,0	18
9:11:00	67	38,1	18
9:12:00	67	38,1	19
9:13:00	67	38,2	19
9:14:00	67	38,8	20
9:15:00	67	38,1	20
9:16:00	67	38,3	20
9:17:00	67	38,2	21
9:18:00	67	38,2	21
9:19:00	67	38,3	22
9:20:00	67	38,6	22
9:21:00	67	38,1	22
9:22:00	67	38,0	23
9:23:00	67	38,0	23
9:24:00	67	38,6	24
9:25:00	67	38,3	24
9:26:00	67	38,6	25
9:27:00	67	38,0	25
9:28:00	68	38,1	26
9:29:00	67	38,1	26
9:30:00	67	38,7	27
9:31:00	67	38,5	28
9:32:00	67	38,1	29
9:33:00	68	38,1	30
9:34:00	68	38,0	30
9:35:00	67	38,0	31
9:36:00	67	38,8	34
9:37:00	67	38,9	35
9:38:00	67	38,2	34
9:39:00	68	38,0	38
9:40:00	67	38,1	37
9:41:00	67	38,1	36
9:42:00	67	38,8	37
9:43:00	67	38,6	37
9:44:00	67	38,2	40
9:45:00	67	38,0	39
9:46:00	67	38,1	40
9:47:00	67	38,0	42
9:48:00	67	38,8	44
9:49:00	67	38,4	46
9:50:00	67	38,4	45
9:51:00	68	38,1	47
9:52:00	68	38,1	49
9:53:00	68	38,1	50
9:54:00	68	38,1	51
9:55:00	67	38,4	56
9:56:00	67	38,3	62
9:57:00	68	38,4	68
9:58:00	68	38,0	82
9:59:00	68	38,3	65
10:00:00	68	38,4	75
10:01:00	67	38,5	73
