Repository: ProgWizer/parser

File: project-root/data/Tests/Data Acquisition/2013 (508)/Con 2 G1920+0.8%TDF-3+0.2%PPB+5%DR-100+0.15%LTR (73C).txt
--Test Summary--
Full Path and File Name	
Instrument Name	7222
Instrument Type	Model 7222 Consistometer
Instrument Serial Number	128
Test Start Date	10.09.2012
Test Start Time	11:27:45
Test Stop Date	10.09.2012
Test Stop Time	13:52:56
Test Length	2:25:11
Final Sample Time Offset	2:25:10
Controller Schedule Name	
Sampling Period	10 seconds
Comments	T: 73C(40min); P: 40MPa(40min); tap water
Information	WellID	Research
Information	Customer	Trican
Information	EngName	Lebedev Pavel
Information	CementClass	G
Information	CementMfr	Dyckerhoff
Information	Additives	0.8%TDF-3+0.2%PPB+5%DR-100+0.15%LTR
Information	Density	1920
Information	BHCT	73
Information	BHST	85
Information	FluidLoss	24ml/30min
Information	JobType	Liner
Calculated Value	30Bc - TT	0:07:30
Calculated Value	70Bc - TT	2:25:10
Calculated Value	100Bc - TT	N/A
Initial Temperature (°C)	25 °C
Final Temperature (°C)	76 °C
Initial Pressure (MPa)	0,6 MPa
Final Pressure (MPa)	40,1 MPa
Initial Consistency (Bc)	24 Bc
Final Consistency (Bc)	72 Bc
--Data--
Time (HH:MM:SS)	Temperature (°C)	Pressure (MPa)	Consistency (Bc)
0:00:00	25	0,6	24
0:00:10	25	0,6	24
0:00:20	25	0,6	23
0:00:30	25	0,9	28
0:00:40	25	1,2	27
0:00:50	25	1,3	23
0:01:00	25	1,5	31
0:01:10	25	1,7	23
0:01:20	25	2,1	38
0:01:30	25	2,5	21
0:01:40	25	3,0	26
0:01:50	25	3,2	24
0:02:00	25	3,3	27
0:02:10	25	3,5	24
0:02:20	25	3,7	27
0:02:30	25	3,9	25
0:02:40	25	3,9	24
0:02:50	26	3,8	22
0:03:00	26	3,6	23
0:03:10	26	3,8	22
0:03:20	26	4,0	19
0:03:30	27	3,8	20
0:03:40	27	4,4	21
0:03:50	27	4,2	19
0:04:00	27	4,5	19
0:04:10	27	4,5	19
0:04:20	28	4,8	18
0:04:30	28	5,1	20
0:04:40	28	4,9	18
0:04:50	28	5,4	23
0:05:00	28	5,3	23
0:05:10	28	5,7	22
0:05:20	28	5,8	21
0:05:30	28	6,1	20
0:05:40	28	6,7	20
0:05:50	28	7,0	17
0:06:00	28	7,1	29
0:06:10	28	7,7	24
0:06:20	28	7,8	24
0:06:30	28	7,8	21
0:06:40	28	7,9	24
0:06:50	28	7,8	23
0:07:00	28	8,3	24
0:07:10	29	8,4	24
0:07:20	29	8,4	31
0:07:30	29	8,3	31
0:07:40	30	7,9	31
0:07:50	30	8,1	31
0:08:00	31	8,3	29
0:08:10	31	8,4	29
0:08:20	32	8,7	31
0:08:30	32	8,7	28
0:08:40	32	8,9	23
0:08:50	33	9,3	22
0:09:00	33	9,3	22
0:09:10	33	9,4	20
0:09:20	33	9,6	22
0:09:30	33	9,8	21
0:09:40	33	9,9	24
0:09:50	34	10,1	32
0:10:00	34	10,5	32
0:10:10	34	10,6	29
0:10:20	34	10,7	27
0:10:30	34	11,1	29
0:10:40	34	11,8	27
0:10:50	33	12,2	27
0:11:00	33	11,9	37
0:11:10	33	12,5	26
0:11:20	33	12,3	27
0:11:30	34	13,1	24
0:11:40	34	12,9	29
0:11:50	34	12,8	29
0:12:00	34	13,0	39
0:12:10	35	13,2	35
0:12:20	35	13,5	30
0:12:30	35	13,4	25
0:12:40	36	12,9	37
0:12:50	37	13,0	37
0:13:00	37	13,3	38
0:13:10	38	13,4	31
0:13:20	38	13,6	33
0:13:30	39	13,8	35
0:13:40	39	14,1	34
0:13:50	40	14,1	27
0:14:00	40	14,2	36
0:14:10	40	14,5	31
0:14:20	40	14,5	30
0:14:30	40	14,7	36
0:14:40	40	14,9	36
0:14:50	40	15,2	41
0:15:00	40	15,2	37
0:15:10	40	15,6	38
0:15:20	40	15,7	34
0:15:30	40	16,3	35
0:15:40	40	16,5	27
0:15:50	40	16,9	26
0:16:00	40	17,5	25
0:16:10	40	16,9	26
0:16:20	40	17,8	26
0:16:30	40	17,3	26
0:16:40	40	18,0	26
0:16:50	40	17,4	25
0:17:00	41	17,7	26
0:17:10	41	18,4	27
0:17:20	42	18,1	33
0:17:30	42	17,7	34
0:17:40	43	17,9	26
0:17:50	44	18,1	26
0:18:00	44	18,1	25
0:18:10	45	18,5	35
0:18:20	46	18,6	33
0:18:30	46	18,9	27
0:18:40	47	18,9	25
0:18:50	47	19,0	24
0:19:00	47	19,3	22
0:19:10	47	19,3	22
0:19:20	48	19,8	22
0:19:30	48	19,9	21
0:19:40	48	20,0	21
0:19:50	48	20,1	21
0:20:00	48	20,2	21
0:20:10	48	20,4	25
0:20:20	48	20,6	25
0:20:30	48	21,2	23
0:20:40	47	21,8	23
0:20:50	47	21,8	21
0:21:00	47	22,1	20
0:21:10	47	22,5	20
0:21:20	47	21,6	21
0:21:30	47	22,4	23
0:21:40	47	23,2	30
0:21:50	47	22,2	25
0:22:00	47	22,8	23
0:22:10	48	23,0	23
0:22:20	48	23,0	23
0:22:30	49	23,3	23
0:22:40	49	23,0	26
0:22:50	50	22,9	31
0:23:00	51	23,1	29
0:23:10	52	23,3	30
0:23:20	52	23,4	36
0:23:30	53	23,8	26
0:23:40	54	23,9	26
0:23:50	54	24,0	24
0:24:00	55	24,1	24
0:24:10	55	24,4	23
0:24:20	55	24,8	22
0:24:30	55	24,8	22
0:24:40	55	24,8	22
0:24:50	55	25,3	22
0:25:00	55	25,4	24
0:25:10	55	25,5	22
0:25:20	55	25,6	22
0:25:30	55	26,1	22
0:25:40	55	26,1	21
0:25:50	55	26,5	21
0:26:00	55	26,1	22
0:26:10	55	27,6	23
0:26:20	54	26,4	31
0:26:30	54	26,8	32
0:26:40	54	27,3	26
0:26:50	54	27,9	27
0:27:00	54	28,4	26
0:27:10	54	28,6	28
0:27:20	55	28,7	28
0:27:30	55	28,4	28
0:27:40	56	28,9	32
0:27:50	56	28,6	27
0:28:00	57	28,1	27
0:28:10	58	28,2	27
0:28:20	59	28,4	30
0:28:30	59	28,6	36
0:28:40	60	29,0	28
0:28:50	61	28,9	31
0:29:00	61	29,1	31
0:29:10	62	29,3	32
0:29:20	62	29,6	28
0:29:30	62	29,9	32
0:29:40	62	29,8	35
0:29:50	63	30,2	37
0:30:00	63	30,2	34
0:30:10	63	30,2	35
0:30:20	63	30,8	33
0:30:30	62	30,9	23
0:30:40	62	31,1	23
0:30:50	62	31,2	23
0:31:00	62	31,3	23
0:31:10	62	31,5	23
0:31:20	62	31,9	23
0:31:30	61	32,8	27
0:31:40	61	32,6	29
0:31:50	61	32,5	37
0:32:00	61	32,6	31
0:32:10	61	32,9	28
0:32:20	61	33,1	32
0:32:30	61	33,4	26
0:32:40	61	33,4	30
0:32:50	61	33,4	36
0:33:00	61	33,1	33
0:33:10	62	33,6	29
0:33:20	62	33,4	30
0:33:30	63	33,6	30
0:33:40	64	33,8	41
0:33:50	64	34,2	31
0:34:00	65	34,0	50
0:34:10	66	34,5	34
0:34:20	66	34,6	40
0:34:30	66	34,6	30
0:34:40	67	35,0	23
0:34:50	67	34,9	23
0:35:00	67	35,3	22
0:35:10	67	35,2	22
0:35:20	67	35,6	22
0:35:30	67	35,7	23
0:35:40	67	35,8	23
0:35:50	67	36,3	24
0:36:00	67	36,5	23
0:36:10	67	36,3	23
0:36:20	67	36,9	23
0:36:30	67	37,7	23
0:36:40	67	37,7	26
0:36:50	66	37,8	29
0:37:00	66	37,8	31
0:37:10	66	38,3	32
0:37:20	66	37,8	34
0:37:30	66	37,9	33
0:37:40	66	38,7	28
0:37:50	66	39,2	26
0:38:00	67	39,2	28
0:38:10	67	38,8	28
0:38:20	68	39,0	37
0:38:30	68	38,6	30
0:38:40	69	39,1	24
0:38:50	70	38,8	26
0:39:00	70	39,0	30
0:39:10	71	39,2	29
0:39:20	72	39,6	29
0:39:30	72	39,6	26
0:39:40	73	39,7	24
0:39:50	73	40,1	28
0:40:00	73	39,8	30
0:40:10	73	40,1	36
0:40:20	74	39,9	49
0:40:30	74	40,0	30
0:40:40	74	40,0	33
0:40:50	74	40,1	31
0:41:00	73	40,1	34
0:41:10	73	40,2	29
0:41:20	73	39,9	32
0:41:30	73	40,1	32
0:41:40	73	40,4	33
0:41:50	73	40,1	31
0:42:00	72	41,0	29
0:42:10	72	41,1	25
0:42:20	72	41,3	25
0:42:30	72	39,3	28
0:42:40	72	39,3	25
0:42:50	72	40,4	26
0:43:00	72	40,8	27
0:43:10	72	40,7	22
0:43:20	72	40,5	22
0:43:30	72	41,0	22
0:43:40	73	39,9	25
0:43:50	73	40,1	25
0:44:00	74	39,9	38
0:44:10	74	39,8	37
0:44:20	75	40,2	40
0:44:30	75	39,8	59
0:44:40	76	39,9	51
0:44:50	76	40,2	35
0:45:00	77	40,0	44
0:45:10	77	39,9	42
0:45:20	77	39,9	45
0:45:30	77	39,9	45
0:45:40	77	40,3	31
0:45:50	77	40,3	33
0:46:00	77	39,9	35
0:46:10	77	40,0	34
0:46:20	77	40,1	32
0:46:30	77	40,0	33
0:46:40	76	39,9	33
0:46:50	76	40,1	32
0:47:00	76	40,0	33
0:47:10	76	40,1	33
0:47:20	76	40,4	33
0:47:30	76	40,1	33
0:47:40	75	40,1	33
0:47:50	75	40,1	31
0:48:00	75	39,9	32
0:48:10	75	40,1	30
0:48:20	74	40,8	29
0:48:30	74	40,8	36
0:48:40	74	41,0	32
0:48:50	74	41,4	30
0:49:00	73	39,3	27
0:49:10	73	39,4	26
0:49:20	73	39,9	26
0:49:30	73	40,6	26
0:49:40	73	40,5	26
0:49:50	73	39,8	26
0:50:00	74	40,6	26
0:50:10	74	40,1	27
0:50:20	75	40,1	27
0:50:30	75	40,1	27
0:50:40	75	40,1	26
0:50:50	76	39,8	27
0:51:00	76	39,9	27
0:51:10	77	40,2	27
0:51:20	77	40,0	27
0:51:30	77	40,0	27
0:51:40	78	40,0	27
0:51:50	78	40,0	28
0:52:00	78	40,1	28
0:52:10	78	40,1	28
0:52:20	78	40,2	29
0:52:30	78	39,9	29
0:52:40	78	40,0	29
0:52:50	78	39,9	30
0:53:00	78	40,0	30
0:53:10	77	40,2	30
0:53:20	77	40,0	30
0:53:30	77	40,2	30
0:53:40	77	40,0	30
0:53:50	77	40,0	30
0:54:00	77	40,1	30
0:54:10	76	40,3	31
0:54:20	76	40,2	30
0:54:30	76	40,0	31
0:54:40	76	39,9	30
0:54:50	75	40,1	30
0:55:00	75	40,1	30
0:55:10	75	40,0	30
0:55:20	75	40,3	30
0:55:30	74	39,5	30
0:55:40	74	39,4	31
0:55:50	74	40,1	31
0:56:00	74	40,6	31
0:56:10	74	40,8	32
0:56:20	74	40,8	32
0:56:30	74	40,6	32
0:56:40	74	40,4	32
0:56:50	74	40,9	32
0:57:00	74	40,9	32
0:57:10	75	40,2	33
0:57:20	75	39,8	33
0:57:30	76	40,0	32
0:57:40	76	39,9	33
0:57:50	77	40,1	32
0:58:00	77	40,0	33
0:58:10	77	39,9	33
0:58:20	78	40,0	33
0:58:30	78	39,9	34
0:58:40	78	40,0	33
0:58:50	78	40,1	34
0:59:00	78	40,2	34
0:59:10	78	39,9	34
0:59:20	78	40,1	36
0:59:30	78	40,0	34
0:59:40	78	40,0	35
0:59:50	78	40,0	35
1:00:00	77	40,1	35
1:00:10	77	40,3	36
1:00:20	77	40,0	35
1:00:30	77	40,1	35
1:00:40	77	40,2	35
1:00:50	77	40,1	34
1:01:00	76	40,0	35
1:01:10	76	40,2	35
1:01:20	76	40,0	35
1:01:30	76	40,1	34
1:01:40	76	40,2	35
1:01:50	75	40,1	35
1:02:00	75	40,0	36
1:02:10	75	40,0	35
1:02:20	75	40,1	35
1:02:30	75	40,0	37
1:02:40	75	40,5	35
1:02:50	74	40,1	35
1:03:00	74	40,3	36
1:03:10	74	40,2	35
1:03:20	74	40,1	35
1:03:30	74	39,7	34
1:03:40	74	39,5	35
1:03:50	74	40,9	34
1:04:00	74	40,5	34
1:04:10	74	40,6	34
1:04:20	75	40,2	34
1:04:30	75	40,0	34
1:04:40	75	40,0	34
1:04:50	76	40,1	34
1:05:00	76	40,1	33
1:05:10	77	40,1	33
1:05:20	77	40,1	33
1:05:30	77	40,2	33
1:05:40	77	40,2	33
1:05:50	77	40,0	32
1:06:00	77	40,0	31
1:06:10	77	40,2	30
1:06:20	77	40,1	30
1:06:30	77	40,1	30
1:06:40	77	40,1	29
1:06:50	77	40,2	29
1:07:00	77	40,0	29
1:07:10	77	39,9	29
1:07:20	77	40,2	29
1:07:30	77	40,0	29
1:07:40	77	40,0	29
1:07:50	76	40,2	29
1:08:00	76	40,0	29
1:08:10	76	40,1	29
1:08:20	76	40,1	30
1:08:30	76	40,0	30
1:08:40	76	40,0	30
1:08:50	75	40,1	30
1:09:00	75	40,2	29
1:09:10	75	40,1	30
1:09:20	75	40,0	30
1:09:30	75	40,0	30
1:09:40	75	40,3	30
1:09:50	75	40,9	30
1:10:00	74	41,1	30
1:10:10	74	40,9	30
1:10:20	74	40,7	30
1:10:30	74	40,5	30
1:10:40	74	40,2	30
1:10:50	74	41,0	30
1:11:00	74	40,7	30
1:11:10	74	41,0	30
1:11:20	75	40,8	30
1:11:30	75	40,3	29
1:11:40	75	40,3	29
1:11:50	76	40,2	29
1:12:00	76	40,1	29
1:12:10	76	40,2	29
1:12:20	76	40,0	30
1:12:30	77	39,9	30
1:12:40	77	40,1	30
1:12:50	77	40,1	30
1:13:00	77	40,0	30
1:13:10	77	40,2	30
1:13:20	77	39,9	30
1:13:30	77	40,1	30
1:13:40	77	40,0	30
1:13:50	77	40,2	30
1:14:00	77	40,0	30
1:14:10	77	40,0	30
1:14:20	76	40,2	30
1:14:30	76	40,0	30
1:14:40	76	40,0	30
1:14:50	76	40,2	30
1:15:00	76	40,1	30
1:15:10	76	40,0	30
1:15:20	76	40,0	31
1:15:30	76	40,2	31
1:15:40	76	40,1	31
1:15:50	75	40,0	31
1:16:00	75	40,0	32
1:16:10	75	40,2	32
1:16:20	75	40,1	32
1:16:30	75	40,0	32
1:16:40	75	40,1	32
1:16:50	75	40,3	32
1:17:00	75	41,1	32
1:17:10	74	41,0	32
1:17:20	74	41,0	30
1:17:30	74	40,7	30
1:17:40	74	40,6	30
1:17:50	74	39,9	29
1:18:00	74	40,8	29
1:18:10	74	40,3	31
1:18:20	74	40,5	30
1:18:30	75	40,3	30
1:18:40	75	40,0	31
1:18:50	75	39,8	31
1:19:00	76	40,1	30
1:19:10	76	39,9	30
1:19:20	76	40,0	29
1:19:30	76	40,1	30
1:19:40	76	40,0	30
1:19:50	77	40,0	30
1:20:00	77	40,2	30
1:20:10	77	40,0	30
1:20:20	77	40,2	30
1:20:30	77	40,0	30
1:20:40	77	40,0	30
1:20:50	77	40,1	30
1:21:00	77	40,0	31
1:21:10	76	40,0	31
1:21:20	76	40,2	31
1:21:30	76	40,0	30
1:21:40	76	40,1	30
1:21:50	76	40,2	30
1:22:00	76	40,1	30
1:22:10	76	40,0	31
1:22:20	76	40,1	30
1:22:30	76	40,0	30
1:22:40	76	40,1	30
1:22:50	76	40,0	33
1:23:00	75	40,0	33
1:23:10	75	40,0	33
1:23:20	75	40,3	33
1:23:30	75	40,2	32
1:23:40	75	40,1	33
1:23:50	75	40,0	33
1:24:00	75	40,1	33
1:24:10	75	40,3	33
1:24:20	75	41,0	33
1:24:30	74	40,7	33
1:24:40	74	40,3	33
1:24:50	74	39,4	33
1:25:00	74	41,0	33
1:25:10	74	40,7	33
1:25:20	74	40,2	34
1:25:30	74	40,6	33
1:25:40	74	40,8	33
1:25:50	75	40,7	32
1:26:00	75	40,3	31
1:26:10	75	39,9	32
1:26:20	75	39,9	32
1:26:30	76	40,1	31
1:26:40	76	40,2	31
1:26:50	76	40,0	31
1:27:00	76	40,1	31
1:27:10	76	40,0	31
1:27:20	76	40,1	31
1:27:30	77	40,0	31
1:27:40	77	40,1	31
1:27:50	77	40,0	33
1:28:00	77	40,2	31
1:28:10	76	40,1	31
1:28:20	76	40,1	32
1:28:30	76	40,2	31
1:28:40	76	40,0	31
1:28:50	76	40,0	31
1:29:00	76	40,2	31
1:29:10	76	40,1	32
1:29:20	76	40,0	32
1:29:30	76	40,2	32
1:29:40	76	40,1	33
1:29:50	76	40,0	33
1:30:00	76	40,2	32
1:30:10	75	40,1	32
1:30:20	75	40,0	32
1:30:30	75	40,0	32
1:30:40	75	40,0	33
1:30:50	75	40,2	33
1:31:00	75	40,1	32
1:31:10	75	40,0	33
1:31:20	75	40,5	33
1:31:30	75	39,4	33
1:31:40	75	41,0	33
1:31:50	74	40,8	33
1:32:00	74	40,6	32
1:32:10	74	39,7	32
1:32:20	74	40,8	33
1:32:30	74	40,2	33
1:32:40	74	40,4	32
1:32:50	75	40,4	32
1:33:00	75	40,1	33
1:33:10	75	40,1	33
1:33:20	75	40,0	32
1:33:30	76	39,9	33
1:33:40	76	40,0	33
1:33:50	76	40,0	32
1:34:00	76	40,1	32
1:34:10	76	39,9	32
1:34:20	76	40,2	32
1:34:30	76	39,9	33
1:34:40	76	40,1	32
1:34:50	76	39,9	32
1:35:00	76	40,1	32
1:35:10	76	39,9	32
1:35:20	76	40,0	32
1:35:30	76	40,3	32
1:35:40	76	40,2	32
1:35:50	76	40,1	32
1:36:00	76	40,0	32
1:36:10	76	40,1	31
1:36:20	76	40,1	31
1:36:30	76	40,0	31
1:36:40	76	40,3	31
1:36:50	76	40,3	31
1:37:00	75	40,1	31
1:37:10	75	40,1	31
1:37:20	75	39,9	31
1:37:30	75	40,2	31
1:37:40	75	40,0	31
1:37:50	75	40,0	31
1:38:00	75	40,0	31
1:38:10	75	40,2	31
1:38:20	75	40,7	31
1:38:30	75	40,0	32
1:38:40	75	40,8	32
1:38:50	74	40,2	32
1:39:00	74	40,9	32
1:39:10	74	40,2	32
1:39:20	74	40,7	32
1:39:30	74	39,8	32
1:39:40	75	40,3	32
1:39:50	75	40,2	32
1:40:00	75	40,0	32
1:40:10	75	40,1	32
1:40:20	75	40,1	32
1:40:30	76	40,0	32
1:40:40	76	40,1	32
1:40:50	76	39,9	32
1:41:00	76	40,1	32
1:41:10	76	39,9	32
1:41:20	76	40,1	32
1:41:30	76	40,0	32
1:41:40	76	39,9	32
1:41:50	76	40,0	32
1:42:00	76	40,1	32
1:42:10	76	40,0	32
1:42:20	76	40,0	32
1:42:30	76	40,1	32
1:42:40	76	40,0	32
1:42:50	76	40,0	32
1:43:00	76	40,0	32
1:43:10	76	40,2	32
1:43:20	76	40,1	32
1:43:30	75	40,0	32
1:43:40	75	40,0	32
1:43:50	75	40,1	32
1:44:00	75	40,0	32
1:44:10	75	40,2	32
1:44:20	75	40,1	32
1:44:30	75	40,0	32
1:44:40	75	40,0	32
1:44:50	75	40,1	32
1:45:00	75	40,5	32
1:45:10	75	41,1	32
1:45:20	75	40,4	33
1:45:30	74	41,0	32
1:45:40	74	40,5	32
1:45:50	74	41,1	33
1:46:00	74	40,5	32
1:46:10	74	40,9	33
1:46:20	74	40,0	33
1:46:30	75	40,0	33
1:46:40	75	40,0	33
1:46:50	75	39,9	33
1:47:00	75	40,1	33
1:47:10	75	40,0	33
1:47:20	75	40,0	33
1:47:30	76	40,2	33
1:47:40	76	40,1	33
1:47:50	76	40,1	33
1:48:00	76	40,2	33
1:48:10	76	40,0	33
1:48:20	76	40,2	33
1:48:30	76	40,1	33
1:48:40	76	40,0	34
1:48:50	76	40,1	34
1:49:00	76	40,0	34
1:49:10	76	40,2	34
1:49:20	76	40,2	34
1:49:30	76	40,1	34
1:49:40	76	40,1	34
1:49:50	76	40,1	34
1:50:00	76	39,9	34
1:50:10	75	40,1	34
1:50:20	75	40,0	34
1:50:30	75	40,2	34
1:50:40	75	40,1	34
1:50:50	75	40,1	34
1:51:00	75	40,0	34
1:51:10	75	40,0	34
1:51:20	75	40,1	35
1:51:30	75	40,0	34
1:51:40	75	40,1	35
1:51:50	75	40,7	34
1:52:00	75	39,8	34
1:52:10	75	40,9	35
1:52:20	74	40,4	35
1:52:30	74	40,9	34
1:52:40	74	40,1	34
1:52:50	74	40,5	35
1:53:00	74	40,8	34
1:53:10	75	41,0	35
1:53:20	75	41,0	35
1:53:30	75	40,7	35
1:53:40	75	40,4	35
1:53:50	75	40,2	35
1:54:00	75	40,2	35
1:54:10	75	39,9	34
1:54:20	75	40,0	35
1:54:30	75	40,1	34
1:54:40	76	40,0	32
1:54:50	76	39,9	32
1:55:00	76	40,1	31
1:55:10	76	40,2	31
1:55:20	76	40,1	31
1:55:30	76	40,0	31
1:55:40	76	40,1	31
1:55:50	76	40,3	32
1:56:00	76	40,2	31
1:56:10	76	40,1	32
1:56:20	75	40,1	32
1:56:30	75	40,0	31
1:56:40	75	40,3	32
1:56:50	75	40,2	31
1:57:00	75	40,1	32
1:57:10	75	40,1	31
1:57:20	75	40,0	32
1:57:30	75	40,0	32
1:57:40	75	40,1	32
1:57:50	75	40,0	32
1:58:00	75	40,0	32
1:58:10	75	40,2	32
1:58:20	75	40,7	32
1:58:30	75	39,7	32
1:58:40	75	40,6	32
1:58:50	74	41,1	32
1:59:00	74	40,5	32
1:59:10	74	41,0	32
1:59:20	74	40,1	32
1:59:30	74	40,4	33
1:59:40	74	40,6	33
1:59:50	75	40,6	33
2:00:00	75	40,5	33
2:00:10	75	40,2	33
2:00:20	75	39,9	33
2:00:30	75	40,0	33
2:00:40	75	39,9	33
2:00:50	75	40,1	33
2:01:00	75	40,0	33
2:01:10	76	40,3	33
2:01:20	76	40,1	34
2:01:30	76	39,9	34
2:01:40	76	40,3	34
2:01:50	76	40,1	34
2:02:00	76	40,0	34
2:02:10	76	40,4	34
2:02:20	76	40,3	34
2:02:30	76	40,2	34
2:02:40	76	40,1	34
2:02:50	76	39,9	34
2:03:00	75	40,1	34
2:03:10	75	39,9	34
2:03:20	75	40,2	34
2:03:30	75	40,0	34
2:03:40	75	40,2	34
2:03:50	75	40,2	35
2:04:00	75	40,0	35
2:04:10	75	40,0	35
2:04:20	75	40,1	36
2:04:30	75	40,0	36
2:04:40	75	40,0	36
2:04:50	75	40,4	36
2:05:00	75	40,7	36
2:05:10	75	40,3	36
2:05:20	75	40,8	36
2:05:30	74	40,6	36
2:05:40	74	40,0	36
2:05:50	74	40,4	36
2:06:00	74	40,9	36
2:06:10	74	40,3	36
2:06:20	74	40,6	36
2:06:30	74	40,7	36
2:06:40	75	40,7	37
2:06:50	75	40,5	37
2:07:00	75	40,2	37
2:07:10	75	40,0	37
2:07:20	75	40,1	37
2:07:30	75	40,0	37
2:07:40	75	40,0	38
2:07:50	75	40,0	38
2:08:00	76	40,2	38
2:08:10	76	40,0	38
2:08:20	76	40,0	38
2:08:30	76	40,2	38
2:08:40	76	40,1	39
2:08:50	76	40,0	39
2:09:00	76	40,0	39
2:09:10	76	40,2	39
2:09:20	76	40,0	39
2:09:30	76	40,0	39
2:09:40	76	40,0	39
2:09:50	76	40,2	39
2:10:00	76	40,2	40
2:10:10	76	40,0	40
2:10:20	76	40,1	40
2:10:30	76	40,0	40
2:10:40	75	40,0	40
2:10:50	75	40,3	40
2:11:00	75	40,1	40
2:11:10	75	40,0	41
2:11:20	75	40,0	41
2:11:30	75	40,2	41
2:11:40	75	40,1	41
2:11:50	75	40,0	41
2:12:00	75	40,0	41
2:12:10	75	40,2	41
2:12:20	75	40,6	42
2:12:30	75	41,1	42
2:12:40	75	40,4	42
2:12:50	75	41,0	42
2:13:00	74	40,3	42
2:13:10	74	40,8	42
2:13:20	74	40,2	43
2:13:30	74	40,7	43
2:13:40	74	41,0	43
2:13:50	74	40,3	43
2:14:00	75	40,4	45
2:14:10	75	40,2	45
2:14:20	75	39,9	45
2:14:30	75	40,1	45
2:14:40	75	40,1	45
2:14:50	75	40,1	45
2:15:00	75	40,0	46
2:15:10	75	40,1	46
2:15:20	76	40,0	47
2:15:30	76	40,1	47
2:15:40	76	40,0	48
2:15:50	76	39,9	49
2:16:00	76	40,0	49
2:16:10	76	40,2	49
2:16:20	76	40,1	49
2:16:30	76	39,9	49
2:16:40	76	40,2	50
2:16:50	76	40,0	50
2:17:00	76	40,1	51
2:17:10	76	40,0	51
2:17:20	76	40,0	52
2:17:30	76	40,2	52
2:17:40	76	40,1	52
2:17:50	76	40,0	52
2:18:00	76	39,9	52
2:18:10	76	40,0	52
2:18:20	76	40,1	52
2:18:30	76	40,0	53
2:18:40	76	40,3	53
2:18:50	75	40,2	53
2:19:00	75	40,1	53
2:19:10	75	40,1	55
2:19:20	75	40,0	59
2:19:30	75	40,0	58
2:19:40	75	40,1	58
2:19:50	75	40,0	58
2:20:00	75	40,2	58
2:20:10	75	40,1	58
2:20:20	75	40,2	59
2:20:30	75	40,6	59
2:20:40	75	41,1	59
2:20:50	75	40,6	59
2:21:00	75	39,9	59
2:21:10	74	40,5	60
2:21:20	74	41,0	63
2:21:30	74	40,6	66
2:21:40	74	41,0	67
2:21:50	74	40,3	67
2:22:00	75	40,5	66
2:22:10	75	40,6	66
2:22:20	75	40,4	66
2:22:30	75	40,2	66
2:22:40	75	39,9	66
2:22:50	75	39,9	66
2:23:00	75	40,1	66
2:23:10	75	40,1	66
2:23:20	76	39,9	66
2:23:30	76	40,0	66
2:23:40	76	39,9	66
2:23:50	76	40,1	66
2:24:00	76	40,0	67
2:24:10	76	40,0	67
2:24:20	76	40,1	67
2:24:30	76	40,0	69
2:24:40	76	40,1	70
2:24:50	76	39,9	70
2:25:00	76	40,0	72
2:25:10	76	40,1	72

File: project-root/data/Tests/Data Acquisition/2013 (508)/Con 2 G1920+0.8%TDF-3+0.2%PPB+5%DR-100+0.4%LTR (73C).txt
--Test Summary--
Full Path and File Name	
Instrument Name	7222
Instrument Type	Model 7222 Consistometer
Instrument Serial Number	128
Test Start Date	13.09.2012
Test Start Time	10:24:52
Test Stop Date	13.09.2012
Test Stop Time	15:02:02
Test Length	4:37:10
Final Sample Time Offset	4:37:10
Controller Schedule Name	
Sampling Period	10 seconds
Comments	T: 73C(40min); P: 40MPa(40min); tap water
Information	WellID	Research
Information	Customer	Trican
Information	EngName	Lebedev Pavel
Information	CementClass	G
Information	CementMfr	Dyckerhoff
Information	Additives	0.8%TDF-3+0.2%PPB+5%DR-100+0.4%LTR
Information	Density	1920
Information	BHCT	73
Information	BHST	85
Information	FluidLoss	24ml/30min
Information	JobType	Liner
Calculated Value	30Bc - TT	2:40:50
Calculated Value	70Bc - TT	4:37:10
Calculated Value	100Bc - TT	N/A
Initial Temperature (°C)	23 °C
Final Temperature (°C)	77 °C
Initial Pressure (MPa)	0,7 MPa
Final Pressure (MPa)	40,1 MPa
Initial Consistency (Bc)	17 Bc
Final Consistency (Bc)	71 Bc
--Data--
Time (HH:MM:SS)	Temperature (°C)	Pressure (MPa)	Consistency (Bc)
0:00:00	23	0,7	17
0:00:10	23	0,7	17
0:00:20	23	1,0	18
0:00:30	23	1,1	18
0:00:40	23	1,3	20
0:00:50	23	1,6	19
0:01:00	23	2,0	18
0:01:10	23	2,5	17
0:01:20	24	3,0	17
0:01:30	24	3,1	18
0:01:40	24	3,2	18
0:01:50	24	3,4	18
0:02:00	24	3,5	18
0:02:10	24	3,4	18
0:02:20	25	3,1	18
0:02:30	25	3,5	19
0:02:40	25	3,2	18
0:02:50	26	3,4	19
0:03:00	26	3,5	19
0:03:10	26	3,8	18
0:03:20	26	4,0	18
0:03:30	26	4,0	18
0:03:40	27	4,2	18
0:03:50	27	4,6	18
0:04:00	27	4,5	17
0:04:10	27	4,9	19
0:04:20	27	4,9	19
0:04:30	27	5,1	19
0:04:40	27	5,3	21
0:04:50	27	5,5	22
0:05:00	27	5,8	19
0:05:10	27	6,5	19
0:05:20	27	6,9	20
0:05:30	27	6,9	21
0:05:40	27	7,0	21
0:05:50	27	7,2	20
0:06:00	27	7,5	20
0:06:10	27	7,8	19
0:06:20	27	7,8	19
0:06:30	28	8,0	19
0:06:40	28	8,0	20
0:06:50	28	7,8	21
0:07:00	29	7,7	22
0:07:10	29	8,0	21
0:07:20	30	7,9	19
0:07:30	30	8,0	19
0:07:40	31	8,3	20
0:07:50	31	8,3	18
0:08:00	32	8,4	18
0:08:10	32	8,6	18
0:08:20	32	8,8	18
0:08:30	32	9,0	18
0:08:40	32	9,2	18
0:08:50	32	9,6	18
0:09:00	32	9,5	19
0:09:10	32	9,8	20
0:09:20	32	9,8	21
0:09:30	32	10,2	20
0:09:40	32	10,5	20
0:09:50	32	11,2	19
0:10:00	32	11,6	18
0:10:10	32	11,3	21
0:10:20	32	11,9	18
0:10:30	32	11,7	18
0:10:40	32	12,4	17
0:10:50	32	12,1	18
0:11:00	33	12,6	18
0:11:10	33	12,7	17
0:11:20	34	12,5	17
0:11:30	34	12,2	17
0:11:40	35	12,1	18
0:11:50	35	12,3	18
0:12:00	36	12,6	17
0:12:10	37	12,6	17
0:12:20	37	12,8	18
0:12:30	37	13,1	17
0:12:40	38	13,4	17
0:12:50	38	13,7	17
0:13:00	38	13,8	17
0:13:10	38	13,9	17
0:13:20	39	14,2	18
0:13:30	39	13,9	18
0:13:40	39	14,1	17
0:13:50	39	14,4	17
0:14:00	38	14,5	17
0:14:10	38	14,9	18
0:14:20	38	15,3	18
0:14:30	38	16,0	21
0:14:40	38	15,7	18
0:14:50	38	16,3	19
0:15:00	38	16,1	17
0:15:10	38	16,5	17
0:15:20	38	16,5	17
0:15:30	38	16,9	17
0:15:40	39	17,4	17
0:15:50	39	17,5	17
0:16:00	40	17,2	17
0:16:10	40	17,0	21
0:16:20	41	16,8	18
0:16:30	41	17,1	17
0:16:40	42	17,1	17
0:16:50	43	17,2	17
0:17:00	43	17,4	18
0:17:10	44	17,7	18
0:17:20	44	18,0	18
0:17:30	45	17,9	16
0:17:40	45	18,4	19
0:17:50	45	18,4	17
0:18:00	45	18,4	16
0:18:10	45	18,8	19
0:18:20	45	18,9	18
0:18:30	45	19,1	18
0:18:40	45	19,2	16
0:18:50	45	19,5	17
0:19:00	45	20,0	23
0:19:10	45	20,3	19
0:19:20	45	20,1	19
0:19:30	45	20,3	23
0:19:40	45	20,7	24
0:19:50	45	21,4	27
0:20:00	45	20,6	21
0:20:10	45	21,5	24
0:20:20	45	21,9	27
0:20:30	45	21,4	24
0:20:40	45	21,8	23
0:20:50	46	21,6	21
0:21:00	46	21,9	21
0:21:10	47	21,5	21
0:21:20	48	21,8	19
0:21:30	48	22,2	19
0:21:40	49	21,9	18
0:21:50	50	22,2	18
0:22:00	50	22,7	19
0:22:10	51	22,9	17
0:22:20	51	22,7	17
0:22:30	52	23,0	19
0:22:40	52	23,3	18
0:22:50	52	23,2	18
0:23:00	52	23,7	19
0:23:10	52	23,8	19
0:23:20	52	23,8	18
0:23:30	52	23,9	17
0:23:40	52	24,0	16
0:23:50	52	24,2	16
0:24:00	52	24,6	16
0:24:10	52	24,9	16
0:24:20	52	25,6	18
0:24:30	52	25,6	26
0:24:40	52	25,8	26
0:24:50	52	26,3	20
0:25:00	51	26,9	19
0:25:10	51	25,8	20
0:25:20	52	26,5	28
0:25:30	52	26,9	24
0:25:40	52	27,0	25
0:25:50	52	26,8	16
0:26:00	53	27,5	16
0:26:10	53	26,8	22
0:26:20	54	26,6	17
0:26:30	55	26,8	17
0:26:40	55	27,0	16
0:26:50	56	27,3	16
0:27:00	57	27,3	16
0:27:10	57	27,7	15
0:27:20	58	27,9	16
0:27:30	58	28,1	17
0:27:40	59	28,0	17
0:27:50	59	28,3	17
0:28:00	59	28,7	21
0:28:10	59	28,7	19
0:28:20	59	28,7	22
0:28:30	59	29,3	19
0:28:40	59	29,1	18
0:28:50	59	29,5	22
0:29:00	59	29,6	22
0:29:10	59	29,6	19
0:29:20	59	30,1	20
0:29:30	59	31,1	20
0:29:40	59	31,2	23
0:29:50	58	31,5	20
0:30:00	58	31,8	31
0:30:10	58	30,4	27
0:30:20	58	31,0	27
0:30:30	58	31,5	23
0:30:40	58	31,8	19
0:30:50	59	31,8	20
0:31:00	59	31,5	25
0:31:10	60	32,2	19
0:31:20	60	32,2	17
0:31:30	61	31,9	17
0:31:40	62	31,9	15
0:31:50	62	32,5	14
0:32:00	63	32,2	15
0:32:10	64	32,5	15
0:32:20	65	33,0	15
0:32:30	65	33,0	17
0:32:40	66	33,1	17
0:32:50	66	33,4	20
0:33:00	66	33,7	20
0:33:10	67	33,5	21
0:33:20	67	33,9	20
0:33:30	67	33,8	18
0:33:40	67	34,0	20
0:33:50	67	34,5	23
0:34:00	67	34,4	23
0:34:10	67	34,6	20
0:34:20	66	34,9	21
0:34:30	66	35,1	24
0:34:40	66	35,9	30
0:34:50	66	35,8	29
0:35:00	66	35,8	27
0:35:10	66	36,2	28
0:35:20	65	36,6	31
0:35:30	65	37,1	24
0:35:40	65	35,4	18
0:35:50	65	36,3	28
0:36:00	66	37,0	25
0:36:10	66	36,9	22
0:36:20	66	36,6	26
0:36:30	67	37,1	19
0:36:40	68	37,3	24
0:36:50	68	37,2	21
0:37:00	69	37,3	25
0:37:10	70	37,7	19
0:37:20	71	37,8	22
0:37:30	72	37,9	18
0:37:40	72	37,9	20
0:37:50	73	38,4	17
0:38:00	73	38,6	17
0:38:10	74	38,7	16
0:38:20	74	38,5	22
0:38:30	74	38,9	17
0:38:40	74	39,3	16
0:38:50	74	39,2	19
0:39:00	74	39,5	21
0:39:10	74	39,5	17
0:39:20	74	39,6	16
0:39:30	74	40,1	18
0:39:40	74	40,2	18
0:39:50	74	40,0	19
0:40:00	73	40,0	16
0:40:10	73	40,1	15
0:40:20	73	40,4	15
0:40:30	73	40,9	15
0:40:40	72	40,6	18
0:40:50	72	40,3	20
0:41:00	72	40,4	22
0:41:10	72	40,5	20
0:41:20	72	40,8	29
0:41:30	72	40,9	18
0:41:40	72	40,9	22
0:41:50	72	40,8	24
0:42:00	72	40,7	23
0:42:10	72	40,3	28
0:42:20	72	40,3	22
0:42:30	73	40,1	18
0:42:40	73	40,0	19
0:42:50	74	39,9	17
0:43:00	74	39,8	20
0:43:10	75	39,9	22
0:43:20	75	39,9	22
0:43:30	75	40,1	21
0:43:40	76	39,9	25
0:43:50	76	40,1	21
0:44:00	76	40,1	21
0:44:10	76	40,1	20
0:44:20	76	40,1	23
0:44:30	76	40,2	21
0:44:40	76	40,2	19
0:44:50	76	40,0	18
0:45:00	76	40,0	16
0:45:10	76	40,1	16
0:45:20	75	40,0	16
0:45:30	75	40,1	16
0:45:40	75	40,3	16
0:45:50	75	40,0	16
0:46:00	75	39,9	16
0:46:10	74	40,3	17
0:46:20	74	41,0	19
0:46:30	74	40,8	19
0:46:40	74	40,8	20
0:46:50	73	40,9	16
0:47:00	73	40,9	26
0:47:10	73	41,1	18
0:47:20	73	41,1	26
0:47:30	73	41,1	22
0:47:40	73	40,9	17
0:47:50	73	40,3	16
0:48:00	74	40,5	15
0:48:10	74	40,2	15
0:48:20	74	39,9	16
0:48:30	75	40,0	15
0:48:40	75	40,0	15
0:48:50	75	39,9	16
0:49:00	76	40,2	16
0:49:10	76	40,1	16
0:49:20	76	40,0	16
0:49:30	76	40,0	16
0:49:40	77	40,0	16
0:49:50	77	40,1	16
0:50:00	77	40,1	16
0:50:10	77	40,0	16
0:50:20	77	39,9	16
0:50:30	76	39,8	16
0:50:40	76	39,9	16
0:50:50	76	40,1	16
0:51:00	76	40,0	16
0:51:10	76	40,1	16
0:51:20	76	40,0	16
0:51:30	75	40,2	16
0:51:40	75	40,0	17
0:51:50	75	39,9	17
0:52:00	75	40,1	17
0:52:10	75	40,0	18
0:52:20	74	40,1	18
0:52:30	74	40,9	18
0:52:40	74	40,6	18
0:52:50	74	40,7	20
0:53:00	74	40,9	17
0:53:10	74	40,8	17
0:53:20	73	40,6	17
0:53:30	73	40,7	18
0:53:40	73	40,6	16
0:53:50	73	40,2	17
0:54:00	74	40,7	16
0:54:10	74	40,7	16
0:54:20	74	40,2	16
0:54:30	75	39,9	16
0:54:40	75	40,1	16
0:54:50	75	39,8	16
0:55:00	76	40,0	16
0:55:10	76	39,9	16
0:55:20	76	39,8	16
0:55:30	77	39,9	17
0:55:40	77	40,0	16
0:55:50	77	40,1	16
0:56:00	77	40,3	16
0:56:10	77	40,1	16
0:56:20	77	40,0	17
0:56:30	77	40,0	17
0:56:40	77	40,1	17
0:56:50	77	39,9	17
0:57:00	77	39,9	18
0:57:10	77	40,5	17
0:57:20	76	40,2	17
0:57:30	76	40,1	17
0:57:40	76	40,0	17
0:57:50	76	40,0	17
0:58:00	76	40,1	17
0:58:10	76	40,0	17
0:58:20	75	40,2	17
0:58:30	75	40,1	17
0:58:40	75	40,0	17
0:58:50	75	40,2	17
0:59:00	75	40,1	17
0:59:10	74	40,2	17
0:59:20	74	41,2	17
0:59:30	74	41,0	17
0:59:40	74	41,0	17
0:59:50	74	40,9	17
1:00:00	74	41,0	17
1:00:10	74	41,1	17
1:00:20	74	40,9	17
1:00:30	74	40,5	17
1:00:40	74	41,0	17
1:00:50	74	40,3	17
1:01:00	74	40,0	17
1:01:10	74	39,9	17
1:01:20	75	40,1	17
1:01:30	75	39,9	17
1:01:40	76	40,2	17
1:01:50	76	40,1	17
1:02:00	76	40,0	17
1:02:10	77	40,0	17
1:02:20	77	40,0	17
1:02:30	77	40,2	18
1:02:40	77	40,3	18
1:02:50	77	39,9	18
1:03:00	77	40,1	18
1:03:10	77	39,9	18
1:03:20	77	40,1	18
1:03:30	77	40,0	18
1:03:40	77	40,1	18
1:03:50	77	40,1	18
1:04:00	77	40,1	18
1:04:10	77	40,0	18
1:04:20	77	40,1	18
1:04:30	76	39,9	18
1:04:40	76	39,9	18
1:04:50	76	40,0	18
1:05:00	76	40,1	18
1:05:10	76	40,0	18
1:05:20	76	40,1	18
1:05:30	76	40,2	18
1:05:40	75	40,1	18
1:05:50	75	39,9	18
1:06:00	75	40,3	18
1:06:10	75	40,2	18
1:06:20	75	40,1	18
1:06:30	75	40,1	18
1:06:40	74	41,0	18
1:06:50	74	40,7	18
1:07:00	74	40,7	18
1:07:10	74	40,9	18
1:07:20	74	40,8	18
1:07:30	74	40,7	18
1:07:40	74	40,4	18
1:07:50	74	40,0	18
1:08:00	74	40,8	18
1:08:10	74	40,9	18
1:08:20	74	40,6	18
1:08:30	75	40,0	18
1:08:40	75	39,8	19
1:08:50	75	40,0	18
1:09:00	76	39,9	19
1:09:10	76	40,0	19
1:09:20	76	40,1	19
1:09:30	76	40,1	19
1:09:40	77	40,0	19
1:09:50	77	40,2	19
1:10:00	77	40,0	19
1:10:10	77	39,9	19
1:10:20	77	40,0	19
1:10:30	77	39,9	19
1:10:40	77	40,0	19
1:10:50	77	40,2	20
1:11:00	77	40,0	20
1:11:10	77	40,3	20
1:11:20	77	40,1	20
1:11:30	76	39,9	20
1:11:40	76	40,2	20
1:11:50	76	40,0	20
1:12:00	76	40,1	20
1:12:10	76	40,0	20
1:12:20	76	40,1	20
1:12:30	76	40,0	20
1:12:40	76	40,0	20
1:12:50	76	40,0	20
1:13:00	75	40,1	20
1:13:10	75	40,0	20
1:13:20	75	40,0	20
1:13:30	75	40,0	20
1:13:40	75	40,2	20
1:13:50	75	40,1	20
1:14:00	75	40,1	20
1:14:10	74	40,7	20
1:14:20	74	40,4	20
1:14:30	74	40,2	20
1:14:40	74	39,5	20
1:14:50	74	41,1	20
1:15:00	74	40,9	20
1:15:10	74	40,6	20
1:15:20	74	40,2	20
1:15:30	74	40,9	20
1:15:40	74	40,2	20
1:15:50	74	40,2	19
1:16:00	74	40,0	20
1:16:10	75	40,1	20
1:16:20	75	40,1	20
1:16:30	75	40,0	20
1:16:40	76	39,9	20
1:16:50	76	39,9	20
1:17:00	76	39,9	20
1:17:10	76	40,1	20
1:17:20	76	40,2	19
1:17:30	77	40,0	20
1:17:40	77	39,9	19
1:17:50	77	40,1	20
1:18:00	77	40,3	19
1:18:10	77	40,1	20
1:18:20	77	40,0	20
1:18:30	77	40,1	20
1:18:40	77	40,0	20
1:18:50	77	40,1	20
1:19:00	77	40,0	20
1:19:10	76	39,9	20
1:19:20	76	40,0	20
1:19:30	76	40,1	21
1:19:40	76	39,9	21
1:19:50	76	40,0	21
1:20:00	76	40,1	21
1:20:10	76	40,1	21
1:20:20	76	40,0	22
1:20:30	76	40,1	22
1:20:40	76	40,0	23
1:20:50	75	40,0	22
1:21:00	75	40,0	22
1:21:10	75	40,0	22
1:21:20	75	40,0	22
1:21:30	75	40,3	22
1:21:40	75	40,2	23
1:21:50	75	40,1	22
1:22:00	75	40,4	22
1:22:10	74	39,6	22
1:22:20	74	41,1	21
1:22:30	74	40,9	22
1:22:40	74	40,7	21
1:22:50	74	40,4	22
1:23:00	74	39,5	22
1:23:10	74	40,8	24
1:23:20	74	40,2	22
1:23:30	74	40,5	24
1:23:40	74	40,4	23
1:23:50	75	40,1	25
1:24:00	75	40,0	23
1:24:10	75	40,0	23
1:24:20	75	40,0	23
1:24:30	76	40,1	22
1:24:40	76	40,0	23
1:24:50	76	40,1	23
1:25:00	76	40,1	23
1:25:10	76	40,0	22
1:25:20	76	40,0	23
1:25:30	76	40,1	23
1:25:40	77	40,1	24
1:25:50	77	40,1	25
1:26:00	77	40,0	26
1:26:10	76	40,0	25
1:26:20	76	40,2	25
1:26:30	76	40,1	24
1:26:40	76	40,1	24
1:26:50	76	39,9	24
1:27:00	76	40,2	23
1:27:10	76	40,1	23
1:27:20	76	40,1	23
1:27:30	76	40,0	23
1:27:40	76	40,2	23
1:27:50	76	40,0	23
1:28:00	76	40,1	23
1:28:10	76	40,0	23
1:28:20	75	40,0	23
1:28:30	75	40,3	22
1:28:40	75	40,2	22
1:28:50	75	40,1	22
1:29:00	75	40,0	22
1:29:10	75	40,0	22
1:29:20	75	40,1	22
1:29:30	75	40,0	22
1:29:40	75	40,3	23
1:29:50	75	40,7	23
1:30:00	74	40,1	24
1:30:10	74	39,9	24
1:30:20	74	41,0	25
1:30:30	74	40,6	24
1:30:40	74	40,0	24
1:30:50	74	40,7	23
1:31:00	74	40,1	23
1:31:10	74	40,5	23
1:31:20	74	40,7	23
1:31:30	74	40,7	23
1:31:40	75	40,4	23
1:31:50	75	40,0	23
1:32:00	75	40,0	23
1:32:10	75	40,1	23
1:32:20	75	39,9	23
1:32:30	76	39,9	23
1:32:40	76	40,1	23
1:32:50	76	40,0	23
1:33:00	76	40,0	23
1:33:10	76	40,0	23
1:33:20	76	40,2	24
1:33:30	76	40,0	24
1:33:40	76	40,0	25
1:33:50	76	40,1	24
1:34:00	76	39,9	24
1:34:10	76	40,0	25
1:34:20	76	40,2	27
1:34:30	76	40,0	26
1:34:40	76	40,3	29
1:34:50	76	40,2	26
1:35:00	76	40,1	27
1:35:10	76	40,0	26
1:35:20	76	40,0	26
1:35:30	76	40,0	26
1:35:40	76	40,3	26
1:35:50	75	40,2	26
1:36:00	75	40,1	26
1:36:10	75	40,0	27
1:36:20	75	40,0	26
1:36:30	75	40,1	27
1:36:40	75	40,1	25
1:36:50	75	40,0	27
1:37:00	75	40,0	26
1:37:10	75	40,1	26
1:37:20	75	40,6	26
1:37:30	74	39,6	25
1:37:40	74	41,0	25
1:37:50	74	40,5	25
1:38:00	74	39,7	25
1:38:10	74	40,9	25
1:38:20	74	40,2	26
1:38:30	74	40,7	26
1:38:40	74	41,0	26
1:38:50	74	40,2	26
1:39:00	75	40,0	27
1:39:10	75	40,1	24
1:39:20	75	40,2	25
1:39:30	75	40,0	25
1:39:40	75	40,0	25
1:39:50	76	40,1	25
1:40:00	76	40,0	25
1:40:10	76	40,2	25
1:40:20	76	40,0	25
1:40:30	76	39,9	25
1:40:40	76	40,1	25
1:40:50	76	40,1	25
1:41:00	76	40,2	25
1:41:10	76	40,1	25
1:41:20	76	40,0	25
1:41:30	76	39,9	25
1:41:40	76	40,1	24
1:41:50	76	40,0	24
1:42:00	76	40,0	24
1:42:10	76	40,0	24
1:42:20	76	40,2	24
1:42:30	76	40,1	24
1:42:40	76	40,0	25
1:42:50	76	40,2	24
1:43:00	75	40,1	24
1:43:10	75	40,1	24
1:43:20	75	40,0	23
1:43:30	75	40,4	23
1:43:40	75	40,3	23
1:43:50	75	40,2	23
1:44:00	75	40,1	23
1:44:10	75	40,0	23
1:44:20	75	40,2	23
1:44:30	75	40,7	23
1:44:40	74	40,0	23
1:44:50	74	41,1	23
1:45:00	74	40,5	23
1:45:10	74	39,4	23
1:45:20	74	40,8	23
1:45:30	74	40,1	23
1:45:40	74	40,5	23
1:45:50	74	40,7	23
1:46:00	74	40,7	23
1:46:10	75	40,5	23
1:46:20	75	40,1	23
1:46:30	75	40,2	23
1:46:40	75	39,9	24
1:46:50	75	40,1	23
1:47:00	76	40,0	23
1:47:10	76	40,0	23
1:47:20	76	40,0	23
1:47:30	76	40,1	23
1:47:40	76	40,0	23
1:47:50	76	40,0	23
1:48:00	76	40,1	23
1:48:10	76	40,0	23
1:48:20	76	40,0	23
1:48:30	76	40,2	23
1:48:40	76	40,1	23
1:48:50	76	40,0	23
1:49:00	76	40,2	23
1:49:10	76	40,1	23
1:49:20	76	40,0	23
1:49:30	76	40,4	23
1:49:40	76	40,3	23
1:49:50	76	40,3	23
1:50:00	76	40,2	23
1:50:10	75	40,1	23
1:50:20	75	40,0	23
1:50:30	75	40,0	23
1:50:40	75	40,2	23
1:50:50	75	40,1	23
1:51:00	75	40,1	23
1:51:10	75	40,1	23
1:51:20	75	40,0	23
1:51:30	75	40,2	23
1:51:40	75	40,5	23
1:51:50	75	40,5	23
1:52:00	74	40,9	23
1:52:10	74	40,5	23
1:52:20	74	39,4	23
1:52:30	74	40,7	23
1:52:40	74	40,3	23
1:52:50	74	40,9	23
1:53:00	74	40,2	23
1:53:10	74	40,4	23
1:53:20	74	40,4	23
1:53:30	75	40,2	23
1:53:40	75	40,3	23
1:53:50	75	39,9	23
1:54:00	75	40,1	23
1:54:10	75	40,3	23
1:54:20	75	40,1	23
1:54:30	76	40,3	23
1:54:40	76	40,1	23
1:54:50	76	40,0	23
1:55:00	76	40,1	23
1:55:10	76	39,9	23
1:55:20	76	40,0	23
1:55:30	76	40,2	23
1:55:40	76	40,0	23
1:55:50	76	40,0	23
1:56:00	76	40,0	23
1:56:10	76	39,9	23
1:56:20	76	40,3	23
1:56:30	76	40,1	23
1:56:40	76	40,0	23
1:56:50	76	40,2	23
1:57:00	76	40,1	23
1:57:10	76	40,0	23
1:57:20	76	39,9	23
1:57:30	76	40,2	23
1:57:40	76	40,1	23
1:57:50	76	40,0	23
1:58:00	75	40,0	23
1:58:10	75	40,0	24
1:58:20	75	39,9	23
1:58:30	75	40,2	24
1:58:40	75	40,2	23
1:58:50	75	40,1	24
1:59:00	75	40,1	24
1:59:10	75	40,0	24
1:59:20	75	40,1	24
1:59:30	75	40,6	24
1:59:40	74	39,9	24
1:59:50	74	40,9	24
2:00:00	74	40,6	24
2:00:10	74	39,9	24
2:00:20	74	40,7	24
2:00:30	74	40,0	24
2:00:40	74	40,9	24
2:00:50	74	40,3	24
2:01:00	74	40,5	24
2:01:10	74	40,4	23
2:01:20	75	40,1	23
2:01:30	75	40,1	23
2:01:40	75	40,0	23
2:01:50	75	39,9	23
2:02:00	75	40,1	23
2:02:10	76	39,9	24
2:02:20	76	40,1	24
2:02:30	76	40,1	24
2:02:40	76	40,2	24
2:02:50	76	40,0	24
2:03:00	76	40,3	24
2:03:10	76	40,1	24
2:03:20	76	40,0	24
2:03:30	76	40,0	24
2:03:40	76	40,2	24
2:03:50	77	40,1	24
2:04:00	76	39,9	24
2:04:10	76	40,3	24
2:04:20	76	40,2	24
2:04:30	76	40,1	24
2:04:40	76	40,0	24
2:04:50	76	40,2	24
2:05:00	76	40,2	24
2:05:10	76	40,1	24
2:05:20	76	40,0	24
2:05:30	76	40,2	24
2:05:40	76	40,2	24
2:05:50	76	40,1	24
2:06:00	76	40,0	24
2:06:10	76	40,3	24
2:06:20	75	40,2	24
2:06:30	75	40,1	24
2:06:40	75	40,1	24
2:06:50	75	40,0	24
2:07:00	75	40,2	24
2:07:10	75	40,2	24
2:07:20	75	40,1	24
2:07:30	75	40,1	24
2:07:40	75	40,1	24
2:07:50	75	40,7	24
2:08:00	74	40,6	25
2:08:10	74	40,1	24
2:08:20	74	39,7	25
2:08:30	74	40,7	24
2:08:40	74	40,5	25
2:08:50	74	39,6	24
2:09:00	74	40,5	24
2:09:10	74	40,9	24
2:09:20	74	39,6	24
2:09:30	74	40,4	24
2:09:40	75	40,2	24
2:09:50	75	40,0	24
2:10:00	75	40,0	24
2:10:10	75	39,9	25
2:10:20	75	39,9	25
2:10:30	76	40,1	25
2:10:40	76	40,0	25
2:10:50	76	40,0	25
2:11:00	76	40,0	25
2:11:10	76	40,1	25
2:11:20	76	40,0	25
2:11:30	77	40,1	25
2:11:40	77	40,0	25
2:11:50	77	40,0	25
2:12:00	77	40,4	25
2:12:10	77	40,2	25
2:12:20	77	40,1	25
2:12:30	77	40,0	25
2:12:40	77	40,4	25
2:12:50	77	40,3	25
2:13:00	77	40,1	25
2:13:10	77	40,1	25
2:13:20	77	40,0	25
2:13:30	77	40,1	25
2:13:40	76	40,0	25
2:13:50	76	40,1	25
2:14:00	76	40,0	25
2:14:10	76	40,0	25
2:14:20	76	40,1	25
2:14:30	76	40,0	25
2:14:40	76	40,2	25
2:14:50	76	40,1	25
2:15:00	76	40,1	25
2:15:10	76	40,0	25
2:15:20	75	40,0	25
2:15:30	75	40,0	25
2:15:40	75	40,3	25
2:15:50	75	40,2	25
2:16:00	75	40,1	25
2:16:10	75	40,1	25
2:16:20	75	40,0	25
2:16:30	75	40,1	25
2:16:40	75	40,7	25
2:16:50	74	40,4	25
2:17:00	74	39,5	25
2:17:10	74	41,0	25
2:17:20	74	41,0	25
2:17:30	74	40,7	25
2:17:40	74	40,4	25
2:17:50	74	41,0	25
2:18:00	74	40,3	25
2:18:10	74	40,6	25
2:18:20	74	40,6	25
2:18:30	75	40,5	25
2:18:40	75	40,1	26
2:18:50	75	40,1	26
2:19:00	75	40,2	26
2:19:10	75	40,0	26
2:19:20	76	39,9	26
2:19:30	76	40,2	26
2:19:40	76	39,9	26
2:19:50	76	40,2	26
2:20:00	77	39,9	26
2:20:10	77	40,2	26
2:20:20	77	40,0	26
2:20:30	77	40,0	26
2:20:40	77	40,2	26
2:20:50	77	40,1	26
2:21:00	77	40,0	26
2:21:10	77	40,0	26
2:21:20	77	40,1	26
2:21:30	77	40,0	26
2:21:40	77	40,0	26
2:21:50	77	40,1	26
2:22:00	77	40,0	26
2:22:10	77	40,3	26
2:22:20	77	40,2	26
2:22:30	77	40,1	26
2:22:40	77	40,0	26
2:22:50	77	40,1	26
2:23:00	77	40,0	26
2:23:10	76	40,2	26
2:23:20	76	40,1	26
2:23:30	76	40,1	26
2:23:40	76	40,0	26
2:23:50	76	40,0	26
2:24:00	76	40,2	26
2:24:10	76	40,1	26
2:24:20	76	40,1	26
2:24:30	76	40,0	26
2:24:40	75	40,2	26
2:24:50	75	40,1	26
2:25:00	75	40,1	26
2:25:10	75	40,0	26
2:25:20	75	40,2	26
2:25:30	75	40,2	26
2:25:40	75	40,1	26
2:25:50	75	40,0	26
2:26:00	75	40,4	26
2:26:10	75	39,4	26
2:26:20	74	40,8	27
2:26:30	74	40,6	26
2:26:40	74	40,2	26
2:26:50	74	41,1	26
2:27:00	74	40,4	26
2:27:10	74	39,3	26
2:27:20	74	40,8	26
2:27:30	74	40,2	26
2:27:40	74	40,4	26
2:27:50	74	40,4	27
2:28:00	75	40,1	27
2:28:10	75	40,2	27
2:28:20	75	40,2	27
2:28:30	75	40,0	27
2:28:40	76	40,0	27
2:28:50	76	40,2	27
2:29:00	76	39,9	27
2:29:10	77	40,1	27
2:29:20	77	40,0	27
2:29:30	77	40,2	27
2:29:40	77	40,0	27
2:29:50	78	39,9	27
2:30:00	78	40,1	27
2:30:10	78	39,9	27
2:30:20	78	39,9	27
2:30:30	78	40,1	27
2:30:40	78	40,0	27
2:30:50	78	40,0	27
2:31:00	78	40,2	27
2:31:10	78	40,1	27
2:31:20	78	40,0	27
2:31:30	78	40,1	27
2:31:40	78	40,0	27
2:31:50	77	40,2	27
2:32:00	77	40,0	27
2:32:10	77	40,2	27
2:32:20	77	40,1	27
2:32:30	77	40,0	27
2:32:40	77	40,2	27
2:32:50	77	40,1	27
2:33:00	76	40,0	27
2:33:10	76	40,0	27
2:33:20	76	40,3	27
2:33:30	76	40,3	27
2:33:40	76	40,2	27
2:33:50	76	40,1	27
2:34:00	76	40,1	27
2:34:10	76	40,0	27
2:34:20	76	40,0	27
2:34:30	75	40,1	27
2:34:40	75	40,3	27
2:34:50	75	40,0	27
2:35:00	75	40,1	27
2:35:10	75	40,2	27
2:35:20	75	40,1	27
2:35:30	75	40,1	27
2:35:40	75	40,0	27
2:35:50	75	40,2	28
2:36:00	75	40,9	28
2:36:10	75	40,8	28
2:36:20	74	40,4	28
2:36:30	74	39,7	28
2:36:40	74	40,8	28
2:36:50	74	40,6	28
2:37:00	74	39,8	28
2:37:10	74	40,8	28
2:37:20	74	40,3	28
2:37:30	74	40,6	28
2:37:40	74	40,7	28
2:37:50	75	40,5	28
2:38:00	75	40,1	28
2:38:10	75	40,2	29
2:38:20	75	40,3	29
2:38:30	76	39,9	29
2:38:40	76	40,1	29
2:38:50	76	40,3	29
2:39:00	77	40,0	29
2:39:10	77	40,1	29
2:39:20	77	40,0	29
2:39:30	78	40,1	29
2:39:40	78	40,2	29
2:39:50	78	40,0	29
2:40:00	78	40,2	29
2:40:10	78	40,0	29
2:40:20	78	40,0	29
2:40:30	78	40,1	29
2:40:40	78	40,0	30
2:40:50	78	40,2	32
2:41:00	78	40,1	32
2:41:10	78	39,9	32
2:41:20	78	40,0	32
2:41:30	77	40,3	32
2:41:40	77	40,2	32
2:41:50	77	40,1	32
2:42:00	77	40,0	32
2:42:10	77	40,1	32
2:42:20	77	40,0	32
2:42:30	77	40,2	32
2:42:40	77	40,1	32
2:42:50	76	40,1	32
2:43:00	76	40,0	33
2:43:10	76	40,2	32
2:43:20	76	40,1	32
2:43:30	76	40,0	32
2:43:40	76	40,1	32
2:43:50	76	40,1	32
2:44:00	76	40,1	32
2:44:10	75	40,0	32
2:44:20	75	40,2	32
2:44:30	75	40,2	32
2:44:40	75	40,1	33
2:44:50	75	40,0	33
2:45:00	75	40,0	32
2:45:10	75	40,0	32
2:45:20	75	40,2	32
2:45:30	75	40,2	32
2:45:40	75	40,1	32
2:45:50	75	40,5	32
2:46:00	75	39,5	33
2:46:10	74	40,9	32
2:46:20	74	40,5	32
2:46:30	74	40,8	32
2:46:40	74	40,6	32
2:46:50	74	39,6	32
2:47:00	74	40,6	32
2:47:10	74	40,9	32
2:47:20	74	40,1	32
2:47:30	74	40,3	32
2:47:40	75	40,0	32
2:47:50	75	39,9	33
2:48:00	75	40,0	33
2:48:10	76	40,1	33
2:48:20	76	40,1	34
2:48:30	76	40,0	34
2:48:40	77	40,1	34
2:48:50	77	40,0	34
2:49:00	77	40,2	34
2:49:10	77	40,0	34
2:49:20	78	40,1	34
2:49:30	78	40,0	34
2:49:40	78	40,0	34
2:49:50	78	40,2	34
2:50:00	78	40,1	35
2:50:10	78	40,0	34
2:50:20	78	40,0	35
2:50:30	78	40,2	35
2:50:40	77	40,1	49
2:50:50	77	40,0	51
2:51:00	77	40,0	54
2:51:10	77	40,0	50
2:51:20	77	40,3	50
2:51:30	77	40,2	50
2:51:40	77	40,1	50
2:51:50	77	40,0	51
2:52:00	76	40,0	50
2:52:10	76	40,1	52
2:52:20	76	40,0	51
2:52:30	76	40,2	54
2:52:40	76	40,1	52
2:52:50	76	40,1	54
2:53:00	76	40,0	51
2:53:10	76	40,0	51
2:53:20	76	40,1	48
2:53:30	76	40,0	51
2:53:40	75	40,2	50
2:53:50	75	40,2	50
2:54:00	75	40,1	52
2:54:10	75	40,1	51
2:54:20	75	40,0	53
2:54:30	75	40,0	50
2:54:40	75	40,1	54
2:54:50	75	40,0	49
2:55:00	75	40,6	52
2:55:10	75	39,4	49
2:55:20	74	41,1	52
2:55:30	74	40,9	51
2:55:40	74	40,5	53
2:55:50	74	39,8	56
2:56:00	74	40,6	57
2:56:10	74	39,7	61
2:56:20	74	40,5	56
2:56:30	75	40,6	59
2:56:40	75	40,3	54
2:56:50	75	39,9	60
2:57:00	76	40,0	53
2:57:10	76	40,2	55
2:57:20	76	40,0	53
2:57:30	77	40,0	57
2:57:40	77	40,0	58
2:57:50	77	40,1	58
2:58:00	78	40,3	63
2:58:10	78	40,1	59
2:58:20	78	39,9	63
2:58:30	78	40,3	56
2:58:40	78	40,1	63
2:58:50	78	40,0	56
2:59:00	78	40,2	63
2:59:10	78	40,1	55
2:59:20	77	40,1	61
2:59:30	77	40,0	59
2:59:40	77	39,9	62
2:59:50	77	40,1	62
3:00:00	77	40,1	61
3:00:10	77	40,0	66
3:00:20	77	40,0	60
3:00:30	77	40,0	63
3:00:40	76	40,2	56
3:00:50	76	40,1	62
3:01:00	76	40,0	56
3:01:10	76	40,0	59
3:01:20	76	40,1	58
3:01:30	76	40,0	59
3:01:40	76	40,0	59
3:01:50	76	40,1	57
3:02:00	76	40,0	60
3:02:10	75	40,2	57
3:02:20	75	40,1	60
3:02:30	75	40,0	53
3:02:40	75	40,0	58
3:02:50	75	40,0	53
3:03:00	75	40,1	58
3:03:10	75	40,1	54
3:03:20	75	40,0	56
3:03:30	75	40,2	56
3:03:40	75	40,5	56
3:03:50	75	40,9	55
3:04:00	75	41,0	53
3:04:10	74	40,6	53
3:04:20	74	40,0	53
3:04:30	74	41,1	54
3:04:40	74	40,8	54
3:04:50	74	40,2	57
3:05:00	75	40,5	56
3:05:10	75	40,4	58
3:05:20	75	40,2	56
3:05:30	75	40,0	55
3:05:40	76	40,1	54
3:05:50	76	40,1	55
3:06:00	76	40,1	53
3:06:10	76	40,1	54
3:06:20	77	40,1	54
3:06:30	77	39,9	53
3:06:40	77	40,0	56
3:06:50	77	40,1	53
3:07:00	77	39,9	57
3:07:10	77	39,9	55
3:07:20	77	40,1	55
3:07:30	77	40,0	52
3:07:40	77	40,2	54
3:07:50	77	40,1	52
3:08:00	77	40,0	54
3:08:10	77	40,1	55
3:08:20	77	40,0	53
3:08:30	77	40,3	56
3:08:40	76	40,2	53
3:08:50	76	40,1	57
3:09:00	76	40,0	54
3:09:10	76	40,1	57
3:09:20	76	40,0	56
3:09:30	76	40,2	56
3:09:40	76	40,2	55
3:09:50	76	40,1	56
3:10:00	75	40,1	57
3:10:10	75	40,1	57
3:10:20	75	40,0	60
3:10:30	75	40,2	57
3:10:40	75	40,1	62
3:10:50	75	40,1	60
3:11:00	75	40,0	61
3:11:10	75	40,0	58
3:11:20	75	40,1	58
3:11:30	75	40,7	58
3:11:40	75	40,4	54
3:11:50	74	41,2	55
3:12:00	74	40,9	54
3:12:10	74	40,5	56
3:12:20	74	41,0	56
3:12:30	74	40,2	57
3:12:40	74	40,5	59
3:12:50	75	40,6	59
3:13:00	75	40,4	61
3:13:10	75	40,0	57
3:13:20	76	40,2	60
3:13:30	76	39,9	57
3:13:40	76	40,1	58
3:13:50	77	40,0	56
3:14:00	77	40,1	56
3:14:10	77	40,1	57
3:14:20	77	40,2	56
3:14:30	77	40,0	61
3:14:40	77	40,0	55
3:14:50	77	40,2	58
3:15:00	77	40,0	56
3:15:10	77	40,0	60
3:15:20	77	40,2	57
3:15:30	77	40,1	58
3:15:40	77	40,0	56
3:15:50	77	40,0	59
3:16:00	77	40,3	57
3:16:10	76	40,2	58
3:16:20	76	40,1	59
3:16:30	76	40,0	57
3:16:40	76	40,0	60
3:16:50	76	40,0	56
3:17:00	76	40,1	58
3:17:10	76	40,0	54
3:17:20	76	40,0	55
3:17:30	76	40,2	53
3:17:40	75	40,1	54
3:17:50	75	40,1	54
3:18:00	75	40,0	55
3:18:10	75	40,2	52
3:18:20	75	40,2	54
3:18:30	75	40,1	53
3:18:40	75	40,0	53
3:18:50	75	40,0	53
3:19:00	75	40,0	54
3:19:10	75	40,5	55
3:19:20	75	39,6	54
3:19:30	75	40,7	56
3:19:40	74	40,6	57
3:19:50	74	39,4	54
3:20:00	74	41,0	55
3:20:10	74	40,5	56
3:20:20	74	40,9	59
3:20:30	75	40,2	58
3:20:40	75	40,2	59
3:20:50	75	39,9	57
3:21:00	75	40,1	57
3:21:10	76	40,3	57
3:21:20	76	40,0	59
3:21:30	76	40,2	59
3:21:40	77	40,0	58
3:21:50	77	40,0	64
3:22:00	77	40,0	63
3:22:10	77	40,0	66
3:22:20	77	40,2	60
3:22:30	77	40,0	64
3:22:40	77	40,2	63
3:22:50	77	40,1	61
3:23:00	77	40,0	63
3:23:10	77	40,0	60
3:23:20	77	40,2	60
3:23:30	77	40,1	62
3:23:40	77	40,0	67
3:23:50	76	40,0	64
3:24:00	76	40,0	66
3:24:10	76	40,2	62
3:24:20	76	40,1	64
3:24:30	76	40,0	59
3:24:40	76	40,0	59
3:24:50	76	40,1	59
3:25:00	76	40,1	57
3:25:10	76	40,0	60
3:25:20	75	40,0	58
3:25:30	75	40,2	62
3:25:40	75	40,1	62
3:25:50	75	40,0	63
3:26:00	75	40,0	59
3:26:10	75	40,0	59
3:26:20	75	40,2	54
3:26:30	75	40,1	53
3:26:40	75	40,1	51
3:26:50	75	40,3	53
3:27:00	75	40,9	53
3:27:10	75	40,3	52
3:27:20	74	41,0	51
3:27:30	74	40,4	51
3:27:40	74	41,0	53
3:27:50	74	40,5	53
3:28:00	74	40,8	52
3:28:10	75	39,7	51
3:28:20	75	40,2	54
3:28:30	75	39,9	54
3:28:40	75	39,9	57
3:28:50	76	40,0	54
3:29:00	76	39,9	56
3:29:10	76	40,0	56
3:29:20	77	39,9	57
3:29:30	77	40,0	60
3:29:40	77	40,0	55
3:29:50	77	40,1	62
3:30:00	77	40,0	58
3:30:10	77	40,0	63
3:30:20	77	40,1	63
3:30:30	77	40,0	64
3:30:40	77	40,1	64
3:30:50	77	40,2	64
3:31:00	77	40,1	64
3:31:10	76	39,9	65
3:31:20	76	40,1	68
3:31:30	76	40,0	64
3:31:40	76	40,0	66
3:31:50	76	40,1	57
3:32:00	76	40,0	63
3:32:10	76	40,2	59
3:32:20	76	40,1	59
3:32:30	76	40,0	61
3:32:40	75	40,0	61
3:32:50	75	40,1	60
3:33:00	75	40,0	53
3:33:10	75	40,0	55
3:33:20	75	40,1	57
3:33:30	75	40,0	68
3:33:40	75	40,0	60
3:33:50	75	40,0	66
3:34:00	75	40,0	59
3:34:10	75	40,3	55
3:34:20	75	41,0	52
3:34:30	75	41,0	54
3:34:40	74	40,7	51
3:34:50	74	39,9	50
3:35:00	74	40,9	50
3:35:10	74	40,4	48
3:35:20	75	40,8	48
3:35:30	75	40,8	46
3:35:40	75	40,6	46
3:35:50	75	40,3	45
3:36:00	76	40,0	46
3:36:10	76	40,2	45
3:36:20	76	39,9	45
3:36:30	76	40,1	45
3:36:40	77	39,9	44
3:36:50	77	40,2	44
3:37:00	77	40,0	44
3:37:10	77	40,1	44
3:37:20	77	40,0	44
3:37:30	77	40,1	44
3:37:40	77	40,0	44
3:37:50	77	40,3	44
3:38:00	77	40,2	44
3:38:10	77	40,1	44
3:38:20	77	40,0	44
3:38:30	76	40,0	44
3:38:40	76	40,1	44
3:38:50	76	40,0	43
3:39:00	76	40,0	44
3:39:10	76	40,0	43
3:39:20	76	40,0	43
3:39:30	76	40,0	43
3:39:40	76	40,2	43
3:39:50	76	40,1	43
3:40:00	75	40,0	43
3:40:10	75	40,1	43
3:40:20	75	40,0	43
3:40:30	75	40,0	43
3:40:40	75	40,3	43
3:40:50	75	40,3	42
3:41:00	75	40,2	43
3:41:10	75	40,1	43
3:41:20	75	40,6	43
3:41:30	75	39,4	43
3:41:40	75	41,0	42
3:41:50	74	40,6	42
3:42:00	74	40,4	42
3:42:10	74	41,1	42
3:42:20	74	40,3	42
3:42:30	75	40,6	41
3:42:40	75	40,7	41
3:42:50	75	40,5	41
3:43:00	75	40,2	42
3:43:10	76	40,0	42
3:43:20	76	40,0	43
3:43:30	76	40,2	43
3:43:40	77	39,9	43
3:43:50	77	40,2	43
3:44:00	77	40,0	43
3:44:10	77	40,0	43
3:44:20	77	40,1	43
3:44:30	77	40,0	43
3:44:40	77	40,0	43
3:44:50	77	40,1	43
3:45:00	77	40,0	43
3:45:10	77	40,0	43
3:45:20	77	40,1	43
3:45:30	77	40,0	43
3:45:40	77	40,1	43
3:45:50	76	40,1	43
3:46:00	76	40,0	43
3:46:10	76	40,0	43
3:46:20	76	40,3	43
3:46:30	76	40,2	43
3:46:40	76	40,1	43
3:46:50	76	40,0	43
3:47:00	76	40,0	43
3:47:10	76	40,1	43
3:47:20	75	40,0	42
3:47:30	75	40,0	42
3:47:40	75	40,2	42
3:47:50	75	40,1	42
3:48:00	75	40,0	42
3:48:10	75	40,0	42
3:48:20	75	40,0	42
3:48:30	75	40,1	42
3:48:40	75	40,5	42
3:48:50	75	39,7	42
3:49:00	75	40,8	41
3:49:10	74	40,6	41
3:49:20	74	40,2	41
3:49:30	74	41,1	40
3:49:40	74	40,6	41
3:49:50	75	40,9	41
3:50:00	75	39,9	42
3:50:10	75	39,9	42
3:50:20	75	39,9	43
3:50:30	75	40,1	43
3:50:40	76	40,3	43
3:50:50	76	40,0	44
3:51:00	77	40,3	44
3:51:10	77	40,0	44
3:51:20	77	40,1	44
3:51:30	77	40,1	43
3:51:40	77	39,9	43
3:51:50	77	39,9	43
3:52:00	77	40,1	43
3:52:10	77	39,9	43
3:52:20	77	40,3	43
3:52:30	77	40,1	43
3:52:40	77	40,0	44
3:52:50	77	40,0	43
3:53:00	77	40,3	43
3:53:10	77	40,2	43
3:53:20	76	40,1	43
3:53:30	76	40,1	43
3:53:40	76	39,9	43
3:53:50	76	40,3	42
3:54:00	76	40,2	43
3:54:10	76	40,2	43
3:54:20	76	40,1	43
3:54:30	76	40,0	42
3:54:40	75	40,0	42
3:54:50	75	40,1	42
3:55:00	75	40,0	42
3:55:10	75	40,0	42
3:55:20	75	40,1	42
3:55:30	75	40,0	42
3:55:40	75	40,0	42
3:55:50	75	40,1	41
3:56:00	75	40,1	42
3:56:10	75	40,6	41
3:56:20	75	40,4	41
3:56:30	75	39,6	41
3:56:40	74	40,8	40
3:56:50	74	40,2	41
3:57:00	74	40,8	41
3:57:10	74	40,1	42
3:57:20	75	40,5	41
3:57:30	75	40,5	41
3:57:40	75	40,3	42
3:57:50	75	39,9	43
3:58:00	76	40,1	43
3:58:10	76	40,0	44
3:58:20	76	40,2	44
3:58:30	77	39,9	44
3:58:40	77	40,1	45
3:58:50	77	40,0	45
3:59:00	77	40,1	45
3:59:10	77	40,1	45
3:59:20	77	39,9	45
3:59:30	77	40,1	45
3:59:40	77	40,0	45
3:59:50	77	40,0	45
4:00:00	77	40,2	45
4:00:10	77	40,1	45
4:00:20	77	40,2	44
4:00:30	77	40,1	44
4:00:40	77	40,0	44
4:00:50	76	40,0	44
4:01:00	76	40,3	44
4:01:10	76	40,2	44
4:01:20	76	40,1	43
4:01:30	76	40,0	43
4:01:40	76	40,0	43
4:01:50	76	40,2	43
4:02:00	76	40,1	43
4:02:10	76	40,1	43
4:02:20	75	40,0	43
4:02:30	75	40,3	43
4:02:40	75	40,2	42
4:02:50	75	40,2	42
4:03:00	75	40,1	42
4:03:10	75	40,0	42
4:03:20	75	40,0	42
4:03:30	75	40,2	42
4:03:40	75	40,4	41
4:03:50	75	41,0	41
4:04:00	75	40,4	41
4:04:10	75	41,1	41
4:04:20	74	40,9	41
4:04:30	74	40,5	41
4:04:40	74	41,0	41
4:04:50	74	40,3	41
4:05:00	75	40,5	41
4:05:10	75	40,4	41
4:05:20	75	40,2	42
4:05:30	75	40,0	43
4:05:40	76	40,0	43
4:05:50	76	40,0	44
4:06:00	76	40,0	44
4:06:10	77	40,2	44
4:06:20	77	40,0	44
4:06:30	77	40,2	45
4:06:40	77	40,0	45
4:06:50	77	40,0	44
4:07:00	77	40,0	45
4:07:10	77	40,1	45
4:07:20	77	40,0	45
4:07:30	77	40,3	45
4:07:40	77	40,2	44
4:07:50	77	40,1	44
4:08:00	77	40,0	45
4:08:10	77	40,0	45
4:08:20	76	40,0	44
4:08:30	76	40,2	44
4:08:40	76	40,1	44
4:08:50	76	40,0	44
4:09:00	76	40,0	44
4:09:10	76	40,2	44
4:09:20	76	40,1	44
4:09:30	76	40,1	44
4:09:40	75	40,0	44
4:09:50	75	40,2	44
4:10:00	75	40,1	44
4:10:10	75	40,1	43
4:10:20	75	40,0	43
4:10:30	75	40,0	43
4:10:40	75	40,0	43
4:10:50	75	40,3	43
4:11:00	75	40,2	43
4:11:10	75	40,6	43
4:11:20	75	39,7	43
4:11:30	75	41,0	43
4:11:40	75	40,7	43
4:11:50	74	40,5	43
4:12:00	74	39,6	43
4:12:10	74	40,6	43
4:12:20	75	41,0	43
4:12:30	75	40,3	44
4:12:40	75	40,1	45
4:12:50	75	40,1	45
4:13:00	76	40,1	45
4:13:10	76	40,0	46
4:13:20	76	40,1	46
4:13:30	77	40,0	47
4:13:40	77	40,1	47
4:13:50	77	40,1	47
4:14:00	77	40,2	47
4:14:10	77	40,0	47
4:14:20	77	40,2	47
4:14:30	77	40,0	47
4:14:40	77	40,1	47
4:14:50	77	40,0	48
4:15:00	77	40,0	48
4:15:10	77	40,2	47
4:15:20	77	40,1	47
4:15:30	77	40,0	47
4:15:40	77	40,1	47
4:15:50	76	40,0	47
4:16:00	76	40,2	47
4:16:10	76	40,2	46
4:16:20	76	40,1	46
4:16:30	76	40,0	46
4:16:40	76	40,2	46
4:16:50	76	40,1	46
4:17:00	76	40,0	46
4:17:10	75	40,0	46
4:17:20	75	40,3	45
4:17:30	75	40,2	45
4:17:40	75	40,1	46
4:17:50	75	40,1	46
4:18:00	75	40,0	46
4:18:10	75	40,0	45
4:18:20	75	40,2	45
4:18:30	75	40,1	45
4:18:40	75	40,5	45
4:18:50	75	41,1	45
4:19:00	75	40,9	45
4:19:10	75	40,8	45
4:19:20	74	40,5	45
4:19:30	74	41,0	45
4:19:40	74	40,5	45
4:19:50	75	40,8	45
4:20:00	75	40,9	45
4:20:10	75	40,8	46
4:20:20	75	40,5	46
4:20:30	75	40,2	47
4:20:40	76	39,9	48
4:20:50	76	40,2	48
4:21:00	76	40,0	49
4:21:10	77	40,1	49
4:21:20	77	40,0	49
4:21:30	77	40,0	50
4:21:40	77	40,1	50
4:21:50	77	40,0	50
4:22:00	77	40,2	50
4:22:10	77	40,0	50
4:22:20	77	40,1	50
4:22:30	77	40,0	50
4:22:40	77	40,2	50
4:22:50	77	40,1	50
4:23:00	76	40,0	50
4:23:10	76	40,1	50
4:23:20	76	40,0	50
4:23:30	76	40,2	50
4:23:40	76	40,1	50
4:23:50	76	40,1	50
4:24:00	76	40,0	50
4:24:10	76	40,0	50
4:24:20	76	40,0	50
4:24:30	76	40,2	50
4:24:40	75	40,2	50
4:24:50	75	40,1	50
4:25:00	75	40,0	50
4:25:10	75	40,0	50
4:25:20	75	40,1	50
4:25:30	75	40,0	50
4:25:40	75	40,0	50
4:25:50	75	40,1	50
4:26:00	75	40,3	50
4:26:10	75	40,9	50
4:26:20	75	40,4	50
4:26:30	75	41,1	51
4:26:40	75	40,4	51
4:26:50	75	41,0	51
4:27:00	74	40,4	51
4:27:10	75	40,8	51
4:27:20	75	40,9	51
4:27:30	75	40,7	52
4:27:40	75	40,4	53
4:27:50	75	40,1	54
4:28:00	76	40,2	54
4:28:10	76	40,0	54
4:28:20	76	39,9	55
4:28:30	77	40,0	55
4:28:40	77	40,0	55
4:28:50	77	40,1	55
4:29:00	77	40,0	56
4:29:10	77	40,0	56
4:29:20	77	40,2	56
4:29:30	77	40,0	56
4:29:40	77	40,0	57
4:29:50	77	40,1	57
4:30:00	77	40,0	57
4:30:10	76	40,2	57
4:30:20	76	40,1	57
4:30:30	76	40,0	57
4:30:40	76	40,1	57
4:30:50	76	40,0	57
4:31:00	76	40,2	57
4:31:10	76	40,1	57
4:31:20	76	40,1	57
4:31:30	76	40,0	57
4:31:40	76	40,1	58
4:31:50	75	40,0	59
4:32:00	75	40,3	59
4:32:10	75	40,2	59
4:32:20	75	40,1	59
4:32:30	75	40,1	59
4:32:40	75	40,0	59
4:32:50	75	40,0	60
4:33:00	75	40,1	60
4:33:10	75	40,0	61
4:33:20	75	40,2	61
4:33:30	75	40,7	62
4:33:40	75	40,2	62
4:33:50	75	40,8	62
4:34:00	75	40,4	62
4:34:10	74	40,9	63
4:34:20	74	40,2	63
4:34:30	75	40,6	63
4:34:40	75	40,8	63
4:34:50	75	40,7	64
4:35:00	75	40,4	65
4:35:10	75	40,1	67
4:35:20	76	40,4	67
4:35:30	76	40,2	68
4:35:40	76	40,0	69
4:35:50	76	39,9	69
4:36:00	77	40,1	69
4:36:10	77	40,3	70
4:36:20	77	40,1	70
4:36:30	77	40,0	70
4:36:40	77	40,0	70
4:36:50	77	40,3	70
4:37:00	77	40,2	70
4:37:10	77	40,1	71
