Repository: ProgWizer/parser

File: project-root/data/Tests/Data Acquisition/2013 (508)/Con 2 G2000+42.8%Silica+1.14%CFR-10+1.14%TLF-HT+0.71%TLA+7.14%DR-100+0.21%LTR (86C).txt
--Test Summary--
Full Path and File Name	
Instrument Name	7222-09-1
Instrument Type	Model 7222 Consistometer
Instrument Serial Number	128
Test Start Date	04.05.2012
Test Start Time	10:30:53
Test Stop Date	04.05.2012
Test Stop Time	15:09:53
Test Length	4:39:00
Final Sample Time Offset	4:39:00
Controller Schedule Name	
Sampling Period	60 seconds
Comments	T: 23C (30 min), 86C (40 min); P: atm (30 min), 67.4 MPa (40 min); tap water
Information	WellID	1-A4
Information	Customer	Eriel
Information	CementClass	G
Information	CementMfr	Suhovolgskiy
Information	Additives	42.85%Silica+1.14%CFR-10+1.14%TLF-HT+0.71%TLA+7.14%DR-100+0.21%LTR
Information	Density	2000
Information	BHCT	86
Information	BHST	114
Information	FluidLoss	n/a
Information	JobType	Liner
Calculated Value	30Bc - TT	0:01:00
Calculated Value	70Bc - TT	4:39:00
Calculated Value	100Bc - TT	N/A
Initial Temperature (°C)	25 °C
Final Temperature (°C)	88 °C
Initial Pressure (MPa)	0,4 MPa
Final Pressure (MPa)	63,3 MPa
Initial Consistency (Bc)	37 Bc
Final Consistency (Bc)	72 Bc
--Data--
Time (HH:MM:SS)	Temperature (°C)	Pressure (MPa)	Consistency (Bc)
0:00:00	25	0,4	37
0:01:00	25	0,6	38
0:02:00	25	0,5	35
0:03:00	25	0,7	35
0:04:00	25	0,8	35
0:05:00	25	0,8	35
0:06:00	25	0,8	36
0:07:00	25	1,0	35
0:08:00	25	1,0	36
0:09:00	25	1,0	45
0:10:00	25	1,2	43
0:11:00	25	1,1	48
0:12:00	25	1,3	37
0:13:00	25	1,3	37
0:14:00	25	1,3	36
0:15:00	25	1,4	35
0:16:00	25	1,4	36
0:17:00	25	1,6	35
0:18:00	25	1,5	36
0:19:00	24	1,5	36
0:20:00	24	1,6	35
0:21:00	24	1,8	33
0:22:00	24	1,8	35
0:23:00	24	1,7	35
0:24:00	24	1,8	33
0:25:00	24	2,2	35
0:26:00	24	2,1	34
0:27:00	24	2,1	34
0:28:00	24	2,1	34
0:29:00	24	2,0	33
0:30:00	24	2,4	35
0:31:00	24	4,4	33
0:32:00	24	6,7	56
0:33:00	25	7,2	45
0:34:00	26	8,9	40
0:35:00	27	11,2	38
0:36:00	28	13,3	37
0:37:00	30	13,7	39
0:38:00	31	15,8	33
0:39:00	31	17,6	42
0:40:00	33	19,2	49
0:41:00	37	20,5	43
0:42:00	38	22,0	33
0:43:00	37	24,2	27
0:44:00	40	25,5	36
0:45:00	44	27,1	34
0:46:00	45	28,7	26
0:47:00	44	30,0	25
0:48:00	47	31,6	34
0:49:00	52	33,3	26
0:50:00	52	35,3	23
0:51:00	51	37,7	23
0:52:00	54	38,4	22
0:53:00	59	40,0	21
0:54:00	59	41,7	21
0:55:00	58	44,7	22
0:56:00	62	44,9	21
0:57:00	66	46,3	20
0:58:00	65	48,1	20
0:59:00	65	50,7	20
1:00:00	69	51,2	20
1:01:00	72	53,0	19
1:02:00	72	55,0	19
1:03:00	72	57,7	19
1:04:00	76	57,9	18
1:05:00	79	59,4	18
1:06:00	77	62,3	20
1:07:00	79	63,7	18
1:08:00	84	63,6	17
1:09:00	84	65,7	17
1:10:00	83	67,4	17
1:11:00	87	64,5	16
1:12:00	90	57,3	21
1:13:00	89	53,3	21
1:14:00	86	55,8	22
1:15:00	87	61,5	21
1:16:00	89	56,5	21
1:17:00	88	53,7	22
1:18:00	87	59,3	22
1:19:00	88	59,8	21
1:20:00	89	55,9	21
1:21:00	87	55,0	21
1:22:00	87	61,2	20
1:23:00	89	58,7	20
1:24:00	89	55,8	21
1:25:00	87	57,0	21
1:26:00	87	62,0	20
1:27:00	89	58,5	21
1:28:00	89	56,1	22
1:29:00	87	58,2	22
1:30:00	88	61,7	21
1:31:00	89	58,3	21
1:32:00	89	56,2	22
1:33:00	87	58,4	22
1:34:00	88	61,7	21
1:35:00	89	58,6	22
1:36:00	89	56,7	22
1:37:00	88	58,0	22
1:38:00	88	62,0	21
1:39:00	89	59,3	22
1:40:00	89	57,3	22
1:41:00	88	57,0	22
1:42:00	88	61,9	22
1:43:00	89	60,2	22
1:44:00	89	58,1	22
1:45:00	89	56,9	22
1:46:00	88	59,6	22
1:47:00	88	61,8	22
1:48:00	89	59,4	21
1:49:00	89	61,7	22
1:50:00	88	60,7	22
1:51:00	88	64,2	22
1:52:00	88	65,2	23
1:53:00	89	63,1	23
1:54:00	89	61,7	23
1:55:00	88	60,9	23
1:56:00	88	65,0	23
1:57:00	89	65,2	23
1:58:00	89	63,1	23
1:59:00	89	61,9	23
2:00:00	88	61,1	24
2:01:00	88	65,2	24
2:02:00	89	65,1	24
2:03:00	89	63,2	24
2:04:00	89	61,9	24
2:05:00	88	61,1	24
2:06:00	88	64,8	24
2:07:00	88	65,1	25
2:08:00	89	63,0	25
2:09:00	89	61,8	25
2:10:00	89	61,0	25
2:11:00	88	62,9	25
2:12:00	88	65,9	25
2:13:00	89	64,0	26
2:14:00	89	62,5	26
2:15:00	89	61,6	26
2:16:00	88	60,9	26
2:17:00	88	64,7	26
2:18:00	88	65,3	26
2:19:00	89	63,3	27
2:20:00	89	62,2	27
2:21:00	89	61,4	27
2:22:00	88	62,4	27
2:23:00	88	66,1	27
2:24:00	89	64,5	27
2:25:00	90	63,1	27
2:26:00	89	62,1	28
2:27:00	88	61,4	27
2:28:00	88	64,5	28
2:29:00	88	65,8	28
2:30:00	89	63,8	28
2:31:00	89	62,7	28
2:32:00	89	62,1	28
2:33:00	88	62,2	28
2:34:00	88	66,5	29
2:35:00	89	65,8	35
2:36:00	90	64,0	33
2:37:00	90	63,0	36
2:38:00	89	62,7	35
2:39:00	88	63,3	36
2:40:00	88	67,6	37
2:41:00	89	66,6	38
2:42:00	90	64,8	38
2:43:00	90	63,7	38
2:44:00	89	62,8	38
2:45:00	88	62,2	38
2:46:00	88	66,4	37
2:47:00	89	67,4	38
2:48:00	90	65,2	39
2:49:00	91	63,8	31
2:50:00	90	63,0	32
2:51:00	89	62,4	32
2:52:00	88	63,7	32
2:53:00	88	68,3	32
2:54:00	90	66,3	33
2:55:00	91	64,7	33
2:56:00	90	63,7	32
2:57:00	90	63,0	33
2:58:00	89	62,4	33
2:59:00	88	65,6	33
3:00:00	89	67,7	34
3:01:00	91	65,5	34
3:02:00	91	64,2	34
3:03:00	90	63,3	34
3:04:00	89	62,7	34
3:05:00	88	62,6	34
3:06:00	88	67,5	34
3:07:00	90	66,2	34
3:08:00	91	64,6	35
3:09:00	90	63,6	35
3:10:00	89	62,9	35
3:11:00	89	62,3	35
3:12:00	88	66,2	35
3:13:00	89	66,6	35
3:14:00	91	64,8	36
3:15:00	90	63,7	36
3:16:00	89	62,9	36
3:17:00	89	62,4	35
3:18:00	88	65,8	36
3:19:00	89	66,4	36
3:20:00	91	64,6	37
3:21:00	90	63,6	37
3:22:00	89	62,8	37
3:23:00	88	62,3	37
3:24:00	88	66,1	37
3:25:00	89	66,0	37
3:26:00	90	64,3	37
3:27:00	90	63,3	37
3:28:00	89	62,6	38
3:29:00	88	62,2	38
3:30:00	88	66,3	38
3:31:00	90	65,4	39
3:32:00	90	64,0	39
3:33:00	90	63,0	39
3:34:00	89	62,3	39
3:35:00	88	63,7	39
3:36:00	89	66,3	39
3:37:00	90	64,5	39
3:38:00	90	63,3	39
3:39:00	89	65,5	39
3:40:00	88	64,7	39
3:41:00	88	68,1	39
3:42:00	89	65,6	39
3:43:00	90	64,0	39
3:44:00	89	62,9	39
3:45:00	89	62,3	40
3:46:00	88	63,6	40
3:47:00	89	66,2	40
3:48:00	90	64,4	41
3:49:00	90	63,4	41
3:50:00	89	62,7	41
3:51:00	88	62,9	41
3:52:00	88	66,2	41
3:53:00	90	64,5	42
3:54:00	90	62,9	42
3:55:00	89	62,0	42
3:56:00	88	62,2	42
3:57:00	88	65,7	42
3:58:00	90	64,1	42
3:59:00	90	63,1	43
4:00:00	89	62,5	43
4:01:00	88	63,1	43
4:02:00	88	66,4	43
4:03:00	90	64,9	43
4:04:00	89	63,3	43
4:05:00	89	62,6	44
4:06:00	88	62,5	44
4:07:00	88	65,7	44
4:08:00	89	64,1	44
4:09:00	89	63,0	44
4:10:00	89	62,2	45
4:11:00	88	62,4	45
4:12:00	88	65,5	46
4:13:00	89	63,9	46
4:14:00	89	62,8	46
4:15:00	89	62,0	46
4:16:00	88	62,2	47
4:17:00	88	65,3	47
4:18:00	89	64,1	48
4:19:00	89	62,9	48
4:20:00	89	62,1	49
4:21:00	88	61,8	50
4:22:00	88	65,3	50
4:23:00	89	65,1	51
4:24:00	90	63,6	52
4:25:00	90	62,6	52
4:26:00	89	62,0	52
4:27:00	88	63,7	52
4:28:00	88	66,8	55
4:29:00	90	65,0	57
4:30:00	90	63,6	57
4:31:00	90	62,7	57
4:32:00	89	62,1	58
4:33:00	88	64,0	59
4:34:00	88	67,4	62
4:35:00	91	65,1	65
4:36:00	91	63,8	67
4:37:00	90	62,9	68
4:38:00	89	62,3	70
4:39:00	88	63,3	72

File: project-root/data/Tests/Data Acquisition/2013 (508)/Con 2 PCT-50 1800+2%CaCl2 (20C).txt
--Test Summary--
Full Path and File Name	
Instrument Name	7222-09-1
Instrument Type	Model 7222 Consistometer
Instrument Serial Number	128
Test Start Date	04.06.2012
Test Start Time	10:43:11
Test Stop Date	04.06.2012
Test Stop Time	18:26:11
Test Length	7:43:00
Final Sample Time Offset	7:43:00
Controller Schedule Name	
Sampling Period	60 seconds
Comments	T: 20C (40 min); P: 8 MPa (40 min); tap water; Research
Information	WellID	
Information	Customer	
Information	CementClass	PCT-I-50
Information	CementMfr	Lafarge
Information	Additives	2%CaCl2
Information	Density	1800
Information	BHCT	20
Information	BHST	20
Information	FluidLoss	n/a
Information	JobType	Conductor
Calculated Value	30Bc - TT	3:55:00
Calculated Value	70Bc - TT	7:43:00
Calculated Value	100Bc - TT	N/A
Initial Temperature (°C)	25 °C
Final Temperature (°C)	31 °C
Initial Pressure (MPa)	0,5 MPa
Final Pressure (MPa)	8,4 MPa
Initial Consistency (Bc)	13 Bc
Final Consistency (Bc)	84 Bc
--Data--
Time (HH:MM:SS)	Temperature (°C)	Pressure (MPa)	Consistency (Bc)
0:00:00	25	0,5	13
0:01:00	24	2,2	13
0:02:00	24	2,5	16
0:03:00	24	2,4	15
0:04:00	23	2,8	17
0:05:00	23	2,8	15
0:06:00	23	2,9	16
0:07:00	23	3,3	19
0:08:00	23	3,2	16
0:09:00	22	3,5	16
0:10:00	22	3,6	15
0:11:00	22	3,8	14
0:12:00	22	3,9	14
0:13:00	22	4,1	18
0:14:00	22	4,3	16
0:15:00	22	4,3	17
0:16:00	22	4,6	17
0:17:00	22	4,9	19
0:18:00	22	4,8	17
0:19:00	22	4,9	16
0:20:00	22	5,1	16
0:21:00	21	5,2	17
0:22:00	21	5,5	22
0:23:00	21	5,5	14
0:24:00	21	6,0	18
0:25:00	21	5,9	22
0:26:00	21	6,0	18
0:27:00	21	6,2	17
0:28:00	21	6,3	17
0:29:00	21	6,6	18
0:30:00	21	6,6	17
0:31:00	21	6,7	17
0:32:00	21	7,0	19
0:33:00	21	7,0	18
0:34:00	21	7,3	21
0:35:00	21	7,4	19
0:36:00	21	7,6	18
0:37:00	21	7,7	18
0:38:00	21	8,0	17
0:39:00	21	8,0	17
0:40:00	21	8,2	18
0:41:00	22	8,2	18
0:42:00	21	8,2	19
0:43:00	22	8,2	19
0:44:00	22	8,2	18
0:45:00	22	8,2	19
0:46:00	22	8,2	20
0:47:00	22	8,2	20
0:48:00	22	8,2	18
0:49:00	22	8,2	18
0:50:00	22	8,2	18
0:51:00	22	8,3	17
0:52:00	22	8,3	18
0:53:00	22	8,2	17
0:54:00	22	8,3	17
0:55:00	22	8,3	18
0:56:00	22	8,3	19
0:57:00	22	8,3	18
0:58:00	22	8,2	18
0:59:00	22	8,3	20
1:00:00	22	8,3	19
1:01:00	22	8,3	18
1:02:00	22	8,4	17
1:03:00	22	8,4	17
1:04:00	22	8,3	19
1:05:00	22	8,4	18
1:06:00	22	8,4	18
1:07:00	22	8,4	17
1:08:00	22	8,5	17
1:09:00	22	8,4	21
1:10:00	22	8,4	17
1:11:00	22	8,5	18
1:12:00	22	8,5	16
1:13:00	22	8,5	16
1:14:00	22	8,6	19
1:15:00	22	8,6	19
1:16:00	22	8,5	18
1:17:00	22	8,5	18
1:18:00	22	8,6	18
1:19:00	22	8,6	19
1:20:00	23	8,6	20
1:21:00	23	8,6	18
1:22:00	23	8,7	17
1:23:00	23	8,7	16
1:24:00	23	8,7	15
1:25:00	23	8,7	15
1:26:00	23	8,7	17
1:27:00	23	8,8	17
1:28:00	23	8,8	16
1:29:00	23	8,8	15
1:30:00	23	8,8	16
1:31:00	23	8,8	17
1:32:00	23	8,9	17
1:33:00	23	8,8	20
1:34:00	23	8,9	20
1:35:00	23	8,8	16
1:36:00	23	8,9	18
1:37:00	23	8,8	19
1:38:00	23	8,9	19
1:39:00	23	8,9	18
1:40:00	23	8,9	18
1:41:00	23	9,0	18
1:42:00	23	8,9	19
1:43:00	23	9,0	19
1:44:00	23	9,0	19
1:45:00	23	9,0	19
1:46:00	23	9,0	19
1:47:00	24	9,0	19
1:48:00	24	9,1	19
1:49:00	24	9,1	18
1:50:00	24	8,9	18
1:51:00	24	9,0	18
1:52:00	24	8,9	18
1:53:00	24	9,0	18
1:54:00	24	9,0	18
1:55:00	24	9,0	18
1:56:00	24	9,0	18
1:57:00	24	9,0	18
1:58:00	24	9,0	18
1:59:00	24	9,1	18
2:00:00	24	8,8	18
2:01:00	24	8,8	18
2:02:00	24	8,9	19
2:03:00	24	8,9	18
2:04:00	24	8,9	18
2:05:00	24	8,9	18
2:06:00	24	8,9	18
2:07:00	24	9,0	18
2:08:00	24	9,0	18
2:09:00	24	9,0	18
2:10:00	24	8,9	18
2:11:00	24	9,0	18
2:12:00	24	9,0	18
2:13:00	25	9,0	18
2:14:00	25	9,0	18
2:15:00	25	9,0	18
2:16:00	25	9,1	18
2:17:00	25	9,1	18
2:18:00	25	9,1	18
2:19:00	25	9,1	18
2:20:00	25	8,9	19
2:21:00	25	8,9	19
2:22:00	25	8,9	19
2:23:00	25	8,9	18
2:24:00	25	8,9	18
2:25:00	25	9,0	18
2:26:00	25	9,0	18
2:27:00	25	9,0	18
2:28:00	25	9,0	23
2:29:00	25	9,0	24
2:30:00	25	9,0	21
2:31:00	25	9,0	21
2:32:00	25	9,1	21
2:33:00	25	9,0	18
2:34:00	25	9,1	18
2:35:00	25	9,1	17
2:36:00	25	8,8	21
2:37:00	25	8,8	16
2:38:00	26	8,8	17
2:39:00	26	8,8	17
2:40:00	26	8,8	17
2:41:00	26	8,8	24
2:42:00	26	8,8	22
2:43:00	26	8,9	21
2:44:00	26	8,9	20
2:45:00	26	8,9	19
2:46:00	26	8,9	19
2:47:00	26	8,9	20
2:48:00	26	8,9	19
2:49:00	26	8,9	19
2:50:00	26	8,9	19
2:51:00	26	8,9	19
2:52:00	26	8,9	19
2:53:00	26	8,8	19
2:54:00	26	8,9	19
2:55:00	26	8,8	19
2:56:00	26	8,9	19
2:57:00	26	8,8	19
2:58:00	26	8,8	19
2:59:00	26	8,9	19
3:00:00	27	8,9	19
3:01:00	27	8,8	23
3:02:00	27	8,9	22
3:03:00	27	8,8	21
3:04:00	27	8,8	21
3:05:00	27	8,9	20
3:06:00	27	8,8	20
3:07:00	27	8,8	20
3:08:00	27	8,8	20
3:09:00	27	8,8	20
3:10:00	27	8,8	20
3:11:00	27	8,8	20
3:12:00	27	8,8	21
3:13:00	27	8,9	20
3:14:00	27	8,8	20
3:15:00	27	8,8	20
3:16:00	27	8,8	20
3:17:00	27	8,8	21
3:18:00	27	8,8	32
3:19:00	27	8,8	26
3:20:00	27	8,8	26
3:21:00	27	8,8	25
3:22:00	27	8,8	24
3:23:00	27	8,8	24
3:24:00	27	8,8	24
3:25:00	27	8,8	24
3:26:00	27	8,8	24
3:27:00	27	8,8	23
3:28:00	27	8,8	24
3:29:00	27	8,8	23
3:30:00	27	8,8	24
3:31:00	27	8,8	23
3:32:00	27	8,8	24
3:33:00	27	8,7	23
3:34:00	27	8,8	23
3:35:00	28	8,7	23
3:36:00	28	8,7	24
3:37:00	28	8,8	24
3:38:00	28	8,7	24
3:39:00	28	8,8	24
3:40:00	28	8,7	24
3:41:00	28	8,7	24
3:42:00	28	8,7	24
3:43:00	28	8,7	24
3:44:00	28	8,7	24
3:45:00	28	8,7	24
3:46:00	28	8,7	24
3:47:00	28	8,7	25
3:48:00	28	8,7	24
3:49:00	28	8,7	25
3:50:00	28	8,7	25
3:51:00	28	8,7	25
3:52:00	28	8,7	25
3:53:00	28	8,7	25
3:54:00	28	8,7	32
3:55:00	28	8,7	33
3:56:00	28	8,7	32
3:57:00	28	8,7	34
3:58:00	28	8,7	34
3:59:00	28	8,7	34
4:00:00	28	8,7	34
4:01:00	28	8,7	37
4:02:00	28	8,6	34
4:03:00	28	8,7	31
4:04:00	28	8,6	31
4:05:00	28	8,6	31
4:06:00	28	8,6	30
4:07:00	28	8,6	30
4:08:00	28	8,6	30
4:09:00	28	8,6	30
4:10:00	28	8,6	30
4:11:00	28	8,6	30
4:12:00	28	8,6	30
4:13:00	28	8,6	31
4:14:00	28	8,6	32
4:15:00	28	8,6	30
4:16:00	28	8,5	30
4:17:00	28	8,6	31
4:18:00	29	8,5	31
4:19:00	29	8,5	32
4:20:00	29	8,6	35
4:21:00	29	8,6	31
4:22:00	29	8,5	31
4:23:00	29	8,5	32
4:24:00	29	8,5	33
4:25:00	29	8,5	33
4:26:00	29	8,5	33
4:27:00	29	8,5	34
4:28:00	29	8,5	34
4:29:00	29	8,5	34
4:30:00	29	8,5	34
4:31:00	29	8,4	33
4:32:00	29	8,5	34
4:33:00	29	8,4	33
4:34:00	29	8,4	34
4:35:00	29	8,4	35
4:36:00	29	8,4	35
4:37:00	29	8,5	34
4:38:00	29	8,4	35
4:39:00	29	8,4	35
4:40:00	29	8,4	35
4:41:00	29	8,4	34
4:42:00	29	8,4	34
4:43:00	29	8,4	34
4:44:00	29	8,4	34
4:45:00	29	8,4	35
4:46:00	29	8,4	34
4:47:00	29	8,3	34
4:48:00	29	8,4	35
4:49:00	29	8,3	35
4:50:00	29	8,4	34
4:51:00	29	8,3	35
4:52:00	29	8,3	35
4:53:00	29	8,3	35
4:54:00	29	8,4	35
4:55:00	29	8,3	36
4:56:00	29	8,3	35
4:57:00	29	8,3	35
4:58:00	29	8,3	35
4:59:00	29	8,3	36
5:00:00	29	8,3	36
5:01:00	29	8,3	36
5:02:00	29	8,3	44
5:03:00	29	8,3	48
5:04:00	29	8,3	49
5:05:00	29	8,3	32
5:06:00	29	8,3	40
5:07:00	29	8,3	35
5:08:00	29	8,3	32
5:09:00	29	8,2	29
5:10:00	29	8,3	29
5:11:00	29	8,2	30
5:12:00	29	8,3	30
5:13:00	29	8,3	30
5:14:00	29	8,3	30
5:15:00	29	8,2	30
5:16:00	29	8,3	30
5:17:00	29	8,2	30
5:18:00	29	8,2	30
5:19:00	29	8,2	30
5:20:00	29	8,2	31
5:21:00	29	8,2	31
5:22:00	29	8,2	31
5:23:00	29	8,2	32
5:24:00	29	8,2	32
5:25:00	29	8,2	33
5:26:00	29	8,2	33
5:27:00	29	8,2	33
5:28:00	29	8,2	33
5:29:00	29	8,2	34
5:30:00	29	8,1	34
5:31:00	29	8,1	34
5:32:00	29	8,1	34
5:33:00	29	8,2	35
5:34:00	29	8,2	27
5:35:00	30	8,1	27
5:36:00	30	8,1	27
5:37:00	30	8,1	27
5:38:00	30	8,1	27
5:39:00	30	8,1	27
5:40:00	30	8,1	27
5:41:00	30	8,1	28
5:42:00	30	8,1	28
5:43:00	30	8,1	29
5:44:00	30	8,2	29
5:45:00	30	8,1	29
5:46:00	30	8,1	29
5:47:00	30	8,1	29
5:48:00	30	8,1	29
5:49:00	30	8,1	29
5:50:00	30	8,1	29
5:51:00	30	8,1	30
5:52:00	30	8,1	30
5:53:00	30	8,1	31
5:54:00	30	8,1	31
5:55:00	30	8,1	31
5:56:00	30	8,1	31
5:57:00	30	8,1	31
5:58:00	30	8,1	31
5:59:00	30	8,3	31
6:00:00	30	8,4	32
6:01:00	30	8,4	32
6:02:00	30	8,3	32
6:03:00	30	8,3	32
6:04:00	30	8,3	33
6:05:00	30	8,3	33
6:06:00	30	8,3	33
6:07:00	30	8,3	34
6:08:00	30	8,3	34
6:09:00	30	8,3	34
6:10:00	30	8,3	34
6:11:00	30	8,3	34
6:12:00	30	8,3	34
6:13:00	30	8,3	35
6:14:00	30	8,3	35
6:15:00	30	8,2	35
6:16:00	30	8,2	35
6:17:00	30	8,3	36
6:18:00	30	8,3	36
6:19:00	30	8,2	36
6:20:00	30	8,3	36
6:21:00	30	8,3	37
6:22:00	30	8,2	37
6:23:00	30	8,2	37
6:24:00	30	8,2	38
6:25:00	30	8,2	38
6:26:00	30	8,2	38
6:27:00	30	8,2	38
6:28:00	30	8,2	39
6:29:00	30	8,2	39
6:30:00	30	8,2	39
6:31:00	30	8,2	39
6:32:00	30	8,2	39
6:33:00	30	8,2	39
6:34:00	30	8,2	39
6:35:00	30	8,2	40
6:36:00	30	8,2	40
6:37:00	30	8,2	40
6:38:00	30	8,2	43
6:39:00	30	8,2	43
6:40:00	30	8,2	45
6:41:00	30	8,2	45
6:42:00	30	8,1	45
6:43:00	30	8,2	45
6:44:00	30	8,2	45
6:45:00	30	8,2	45
6:46:00	30	8,1	45
6:47:00	30	8,1	45
6:48:00	30	8,1	46
6:49:00	30	8,1	46
6:50:00	30	8,1	46
6:51:00	30	8,1	47
6:52:00	30	8,1	47
6:53:00	30	8,1	47
6:54:00	30	8,1	47
6:55:00	31	8,1	47
6:56:00	31	8,1	48
6:57:00	31	8,1	48
6:58:00	31	8,1	49
6:59:00	31	8,1	49
7:00:00	31	8,1	49
7:01:00	31	8,1	49
7:02:00	31	8,1	50
7:03:00	31	8,1	50
7:04:00	31	8,1	50
7:05:00	31	8,1	51
7:06:00	31	8,1	51
7:07:00	31	8,1	53
7:08:00	31	8,1	53
7:09:00	31	8,2	54
7:10:00	31	8,2	54
7:11:00	31	8,2	54
7:12:00	31	8,1	55
7:13:00	31	8,1	55
7:14:00	31	8,1	55
7:15:00	31	8,1	56
7:16:00	31	8,1	56
7:17:00	31	8,1	56
7:18:00	31	8,1	57
7:19:00	31	8,2	57
7:20:00	31	8,1	58
7:21:00	31	8,1	58
7:22:00	31	8,1	58
7:23:00	31	8,1	59
7:24:00	31	8,1	59
7:25:00	31	8,1	60
7:26:00	31	8,1	60
7:27:00	31	8,1	60
7:28:00	31	8,1	61
7:29:00	31	8,1	61
7:30:00	31	8,1	62
7:31:00	31	8,1	62
7:32:00	31	8,1	62
7:33:00	31	8,1	63
7:34:00	31	8,1	63
7:35:00	31	8,1	63
7:36:00	31	8,1	64
7:37:00	31	8,1	64
7:38:00	31	8,1	65
7:39:00	31	8,1	65
7:40:00	31	8,1	66
7:41:00	31	8,4	67
7:42:00	31	8,4	77
7:43:00	31	8,4	84

File: project-root/data/Tests/Data Acquisition/2013 (508)/Con API Water (2).txt
--Test Summary--
Full Path and File Name	
Instrument Name	7222-09-1
Instrument Type	Model 7222 Consistometer
Instrument Serial Number	128
Test Start Date	15.05.2012
Test Start Time	11:35:47
Test Stop Date	15.05.2012
Test Stop Time	13:38:02
Test Length	2:02:15
Final Sample Time Offset	2:02:00
Controller Schedule Name	
Sampling Period	60 seconds
Comments	
Information	WellID	
Information	Customer	
Information	CementClass	
Information	CementMfr	
Information	Additives	
Information	Density	
Information	BHCT	
Information	BHST	
Information	FluidLoss	
Information	JobType	
Calculated Value	30Bc - TT	N/A
Calculated Value	70Bc - TT	N/A
Calculated Value	100Bc - TT	N/A
Initial Temperature (°C)	28 °C
Final Temperature (°C)	52 °C
Initial Pressure (MPa)	7,8 MPa
Final Pressure (MPa)	35,7 MPa
Initial Consistency (Bc)	25 Bc
Final Consistency (Bc)	7 Bc
--Data--
Time (HH:MM:SS)	Temperature (°C)	Pressure (MPa)	Consistency (Bc)
0:00:00	28	7,8	25
0:01:00	28	8,6	16
0:02:00	28	10,1	14
0:03:00	28	10,8	5
0:04:00	28	11,1	6
0:05:00	29	12,3	5
0:06:00	29	13,9	5
0:07:00	30	14,2	5
0:08:00	31	15,4	5
0:09:00	31	16,8	9
0:10:00	32	18,0	14
0:11:00	33	18,4	6
0:12:00	34	19,4	10
0:13:00	34	20,8	13
0:14:00	36	21,6	20
0:15:00	37	22,7	17
0:16:00	37	24,4	19
0:17:00	38	24,9	17
0:18:00	40	25,5	9
0:19:00	40	26,9	13
0:20:00	40	28,5	13
0:21:00	42	28,8	15
0:22:00	43	29,6	9
0:23:00	43	31,8	13
0:24:00	45	31,8	17
0:25:00	46	32,6	10
0:26:00	46	34,3	13
0:27:00	47	34,9	14
0:28:00	50	35,6	9
0:29:00	50	36,0	11
0:30:00	50	35,6	14
0:31:00	52	35,8	15
0:32:00	52	35,6	22
0:33:00	51	36,5	17
0:34:00	52	35,6	14
0:35:00	53	35,5	7
0:36:00	53	35,8	7
0:37:00	53	36,1	6
0:38:00	54	35,7	7
0:39:00	54	35,6	6
0:40:00	53	36,0	6
0:41:00	53	35,7	7
0:42:00	54	35,7	7
0:43:00	53	35,6	7
0:44:00	53	35,9	9
0:45:00	53	36,1	12
0:46:00	53	36,0	10
0:47:00	53	35,9	9
0:48:00	53	35,6	13
0:49:00	53	36,0	10
0:50:00	53	35,6	11
0:51:00	53	36,4	10
0:52:00	53	36,0	11
0:53:00	53	35,7	10
0:54:00	53	35,8	10
0:55:00	53	36,0	11
0:56:00	53	36,0	9
0:57:00	53	35,9	9
0:58:00	53	36,1	10
0:59:00	53	36,2	8
1:00:00	53	35,7	8
1:01:00	53	36,0	12
1:02:00	52	36,1	13
1:03:00	53	36,2	9
1:04:00	53	35,8	8
1:05:00	52	36,0	8
1:06:00	52	35,9	8
1:07:00	53	35,7	8
1:08:00	52	35,6	8
1:09:00	52	36,5	7
1:10:00	52	35,7	7
1:11:00	52	35,6	7
1:12:00	52	35,8	7
1:13:00	52	36,1	8
1:14:00	52	35,9	7
1:15:00	52	35,8	7
1:16:00	52	36,5	8
1:17:00	52	35,7	7
1:18:00	52	35,8	7
1:19:00	52	36,0	7
1:20:00	52	36,0	7
1:21:00	52	35,8	7
1:22:00	52	35,7	7
1:23:00	52	36,5	7
1:24:00	52	35,7	9
1:25:00	52	36,0	8
1:26:00	52	36,1	9
1:27:00	52	35,9	8
1:28:00	52	35,8	7
1:29:00	52	36,1	7
1:30:00	52	36,6	11
1:31:00	52	36,0	10
1:32:00	52	35,7	8
1:33:00	52	36,0	8
1:34:00	52	36,0	9
1:35:00	52	35,7	8
1:36:00	52	35,6	8
1:37:00	52	36,1	8
1:38:00	52	36,3	7
1:39:00	52	35,8	9
1:40:00	52	35,9	8
1:41:00	52	36,4	8
1:42:00	52	35,9	9
1:43:00	52	35,7	7
1:44:00	52	36,3	7
1:45:00	52	36,0	7
1:46:00	52	35,7	8
1:47:00	52	36,1	7
1:48:00	52	36,1	7
1:49:00	52	35,7	7
1:50:00	52	36,0	7
1:51:00	52	36,2	7
1:52:00	52	35,7	7
1:53:00	52	35,9	7
1:54:00	52	36,3	7
1:55:00	52	35,9	7
1:56:00	52	35,7	7
1:57:00	52	36,3	7
1:58:00	52	36,0	7
1:59:00	52	35,7	7
2:00:00	52	36,3	7
2:01:00	52	36,1	7
2:02:00	52	35,7	7
