Repository: ProgWizer/parser

File: project-root/data/Tests/Data Acquisition/2013 (508)/SGSA 13-0061 MW.txt (part 1 of 7)
--Test Summary--
Full Path and File Name	
Instrument Name	SGSA/UCA
Instrument Type	Model 5265 SGSA/UCA
Instrument Serial Number	
Test Start Date	15.02.2013
Test Start Time	15:30:09
Test Stop Date	18.02.2013
Test Stop Time	7:57:37
Test Length	64:27:28
Final Sample Time Offset	65:22:00
Controller Schedule Name	
Sampling Period	30 seconds
Comments	T: 50C(30min); P: 3000 psi; tap water
Information	WellID	Research
Information	Customer	Trican
Information	EngName	Lebedev Pavel
Information	CementClass	G
Information	CementMfr	Dyckerhoff-Sukhoy Log
Information	Additives	35%G+55%Polystyrene Foamed+10%Silica Fume BVOB
Information	Density	1350
Information	BHCT	50
Information	BHST	
Information	FluidLoss	52cc/30min
Information	JobType	Research
Calculated Value	CS_50	5:37:00
Calculated Value	CS_500	47:54:00
Calculated Value	SGS_Initial	N/A
Calculated Value	SGS_Final	N/A
Calculated Value	CS_Time1h	0,16 MPa
Calculated Value	CS_Time12h	0,98 MPa
Calculated Curve	Compressive Strength	Compressive strength type A (less than 14 lb/gal)
Calculated Curve	Static Gel Strength	Static gel strength
Initial Temperature (°C)	24 °C
Final Temperature (°C)	51 °C
Initial Pressure (psi)	2897 psi
Final Pressure (psi)	1713 psi
Initial Transit Time (microsec/in)	16,97 microsec/in
Final Transit Time (microsec/in)	12,36 microsec/in
Initial Gel Value	3208
Final Gel Value	5079
Initial Compressive Strength (MPa)	0,00 MPa
Final Compressive Strength (MPa)	3,66 MPa
Initial Static Gel Strength (lb/100ft2)	N/A
Final Static Gel Strength (lb/100ft2)	N/A
--Data--
Time (HH:MM:SS)	Temperature (°C)	Pressure (psi)	Transit Time (microsec/in)	Gel Value	Compressive Strength (MPa)	Static Gel Strength (lb/100ft2)
0:00:00	24	2897	16,97	3208	0,00	
0:00:30	24	2937	16,91	3397	0,02	
0:01:00	24	2767	16,88	3530	0,03	
0:01:30	24	2662	16,87	3593	0,03	
0:02:00	25	2591	16,87	3622	0,03	
0:02:30	25	2538	16,87	3654	0,03	
0:03:00	25	3214	16,85	3755	0,04	
0:03:30	25	3089	16,80	3906	0,05	
0:04:00	26	2998	16,77	3947	0,06	
0:04:30	26	2929	16,77	3973	0,06	
0:05:00	26	2874	16,77	4000	0,06	
0:05:30	26	2830	16,77	4018	0,06	
0:06:00	27	2795	16,78	4047	0,06	
0:06:30	27	2763	16,78	4055	0,06	
0:07:00	27	2734	16,78	4053	0,06	
0:07:30	28	2707	16,78	4071	0,06	
0:08:00	28	2685	16,77	4071	0,06	
0:08:30	28	2664	16,78	4080	0,06	
0:09:00	29	2647	16,77	4086	0,06	
0:09:30	29	2632	16,78	4093	0,06	
0:10:00	29	2618	16,77	4092	0,06	
0:10:30	30	2605	16,77	4113	0,06	
0:11:00	30	2593	16,77	4095	0,06	
0:11:30	30	2582	16,77	4079	0,06	
0:12:00	31	2572	16,77	4100	0,06	
0:12:30	31	2564	16,76	4092	0,06	
0:13:00	32	2556	16,76	4104	0,06	
0:13:30	32	2550	16,76	4103	0,07	
0:14:00	32	2544	16,76	4104	0,06	
0:14:30	33	2538	16,76	4098	0,06	
0:15:00	33	2533	16,76	4115	0,06	
0:15:30	34	2527	16,75	4103	0,07	
0:16:00	34	2523	16,75	4110	0,07	
0:16:30	35	2519	16,74	4115	0,07	
0:17:00	35	2515	16,73	4105	0,07	
0:17:30	35	2511	16,73	4095	0,07	
0:18:00	36	2507	16,72	4106	0,08	
0:18:30	36	2502	16,72	4107	0,08	
0:19:00	37	2498	16,71	4100	0,08	
0:19:30	37	2494	16,71	4104	0,08	
0:20:00	38	2491	16,70	4095	0,09	
0:20:30	38	2487	16,69	4101	0,09	
0:21:00	39	2482	16,69	4114	0,09	
0:21:30	39	2477	16,68	4119	0,09	
0:22:00	39	2472	16,68	4131	0,09	
0:22:30	40	2467	16,67	4141	0,09	
0:23:00	40	2462	16,67	4137	0,10	
0:23:30	41	2457	16,66	4136	0,10	
0:24:00	41	2451	16,67	4144	0,10	
0:24:30	42	2444	16,66	4159	0,10	
0:25:00	42	2438	16,66	4162	0,10	
0:25:30	43	2431	16,65	4162	0,10	
0:26:00	43	2425	16,65	4144	0,10	
0:26:30	43	2418	16,64	4173	0,11	
0:27:00	44	2411	16,64	4156	0,11	
0:27:30	44	2403	16,64	4169	0,11	
0:28:00	45	2395	16,62	4166	0,11	
0:28:30	45	2387	16,62	4164	0,11	
0:29:00	46	2378	16,61	4165	0,11	
0:29:30	46	2369	16,61	4176	0,12	
0:30:00	47	2360	16,60	4167	0,12	
0:30:30	47	2352	16,59	4170	0,12	
0:31:00	47	2342	16,59	4202	0,12	
0:31:30	48	2330	16,58	4192	0,12	
0:32:00	48	2314	16,59	4183	0,12	
0:32:30	48	2298	16,58	4197	0,12	
0:33:00	48	2282	16,58	4202	0,12	
0:33:30	49	2265	16,58	4201	0,13	
0:34:00	49	2249	16,58	4208	0,13	
0:34:30	49	2233	16,57	4206	0,13	
0:35:00	49	2218	16,57	4212	0,13	
0:35:30	49	2201	16,57	4219	0,13	
0:36:00	50	2184	16,56	4224	0,13	
0:36:30	50	2167	16,56	4225	0,13	
0:37:00	50	2150	16,56	4219	0,13	
0:37:30	50	2134	16,56	4220	0,13	
0:38:00	50	2118	16,56	4233	0,13	
0:38:30	50	2102	16,56	4236	0,13	
0:39:00	50	2087	16,55	4249	0,14	
0:39:30	50	2070	16,55	4237	0,14	
0:40:00	50	2054	16,55	4248	0,14	
0:40:30	50	2038	16,54	4246	0,14	
0:41:00	50	2023	16,55	4264	0,14	
0:41:30	51	2008	16,55	4249	0,14	
0:42:00	51	1993	16,55	4257	0,13	
0:42:30	51	1978	16,55	4259	0,14	
0:43:00	51	1963	16,55	4255	0,14	
0:43:30	51	1949	16,55	4258	0,13	
0:44:00	51	1934	16,55	4269	0,14	
0:44:30	51	1920	16,54	4273	0,14	
0:45:00	51	1905	16,54	4274	0,14	
0:45:30	51	1890	16,55	4272	0,13	
0:46:00	51	1875	16,54	4272	0,14	
0:46:30	51	1860	16,55	4269	0,14	
0:47:00	51	1845	16,54	4276	0,14	
0:47:30	51	1830	16,54	4267	0,14	
0:48:00	51	1815	16,55	4284	0,14	
0:48:30	51	1801	16,55	4254	0,14	
0:49:00	51	1788	16,54	4269	0,14	
0:49:30	51	1777	16,54	4279	0,14	
0:50:00	51	1765	16,54	4272	0,14	
0:50:30	51	1753	16,54	4277	0,14	
0:51:00	51	1741	16,55	4261	0,14	
0:51:30	51	1728	16,55	4273	0,14	
0:52:00	51	1715	16,55	4267	0,13	
0:52:30	51	1704	16,55	4272	0,13	
0:53:00	51	1692	16,55	4279	0,13	
0:53:30	51	1681	16,56	4270	0,13	
0:54:00	51	1669	16,56	4266	0,13	
0:54:30	51	1658	16,56	4259	0,13	
0:55:00	51	1647	16,55	4266	0,13	
0:55:30	51	1636	16,56	4260	0,13	
0:56:00	51	1626	16,55	4265	0,13	
0:56:30	51	2069	16,53	4404	0,14	
0:57:00	51	2046	16,50	4393	0,15	
0:57:30	51	2027	16,50	4399	0,15	
0:58:00	51	2011	16,49	4401	0,16	
0:58:30	51	1996	16,48	4403	0,16	
0:59:00	51	1982	16,48	4405	0,16	
0:59:30	51	1969	16,48	4399	0,16	
1:00:00	51	1956	16,48	4399	0,16	
1:00:30	51	1943	16,49	4406	0,16	
1:01:00	51	1930	16,49	4402	0,16	
1:01:30	51	1916	16,49	4396	0,16	
1:02:00	51	1901	16,49	4403	0,16	
1:02:30	51	1887	16,49	4401	0,16	
1:03:00	51	1873	16,49	4399	0,16	
1:03:30	51	1859	16,49	4406	0,16	
1:04:00	51	1845	16,50	4403	0,15	
1:04:30	51	1831	16,50	4399	0,15	
1:05:00	51	1819	16,50	4408	0,15	
1:05:30	51	1808	16,50	4395	0,15	
1:06:00	51	1799	16,50	4402	0,15	
1:06:30	51	1789	16,50	4395	0,15	
1:07:00	51	1778	16,50	4389	0,15	
1:07:30	51	1768	16,50	4384	0,15	
1:08:00	51	1758	16,50	4391	0,15	
1:08:30	51	1748	16,50	4389	0,15	
1:09:00	51	1738	16,50	4388	0,15	
1:09:30	51	1728	16,51	4391	0,15	
1:10:00	51	1718	16,51	4394	0,15	
1:10:30	51	1709	16,51	4392	0,15	
1:11:00	51	1700	16,51	4383	0,15	
1:11:30	51	1690	16,51	4380	0,15	
1:12:00	51	1680	16,51	4378	0,15	
1:12:30	51	1671	16,51	4376	0,15	
1:13:00	51	1662	16,51	4366	0,15	
1:13:30	51	1653	16,51	4372	0,15	
1:14:00	51	1644	16,51	4370	0,15	
1:14:30	51	1635	16,51	4365	0,15	
1:15:00	51	1627	16,51	4370	0,15	
1:15:30	51	1619	16,52	4364	0,15	
1:16:00	51	2070	16,52	4363	0,15	
1:16:30	51	2052	16,48	4486	0,16	
1:17:00	51	2037	16,46	4477	0,17	
1:17:30	51	2023	16,45	4478	0,17	
1:18:00	51	2009	16,45	4486	0,17	
1:18:30	51	1996	16,45	4479	0,17	
1:19:00	51	1983	16,45	4475	0,17	
1:19:30	51	1971	16,44	4475	0,17	
1:20:00	51	1960	16,45	4462	0,17	
1:20:30	51	1950	16,45	4459	0,17	
1:21:00	51	1940	16,45	4464	0,17	
1:21:30	51	1930	16,45	4465	0,17	
1:22:00	51	1920	16,46	4459	0,17	
1:22:30	51	1910	16,46	4461	0,17	
1:23:00	51	1900	16,46	4465	0,17	
1:23:30	51	1890	16,46	4453	0,17	
1:24:00	51	1879	16,46	4447	0,17	
1:24:30	51	1868	16,46	4463	0,17	
1:25:00	51	1858	16,47	4442	0,16	
1:25:30	51	1849	16,46	4449	0,17	
1:26:00	51	1839	16,47	4434	0,16	
1:26:30	51	1831	16,47	4440	0,16	
1:27:00	51	1823	16,47	4445	0,16	
1:27:30	51	1815	16,47	4436	0,16	
1:28:00	51	1807	16,47	4443	0,16	
1:28:30	51	1798	16,47	4439	0,16	
1:29:00	51	1790	16,48	4436	0,16	
1:29:30	51	1781	16,47	4421	0,16	
1:30:00	51	1771	16,48	4431	0,16	
1:30:30	51	1762	16,48	4417	0,16	
1:31:00	51	1754	16,47	4422	0,16	
1:31:30	51	1746	16,48	4424	0,16	
1:32:00	51	1739	16,48	4414	0,16	
1:32:30	51	1732	16,48	4404	0,16	
1:33:00	51	1725	16,48	4415	0,16	
1:33:30	51	1718	16,48	4408	0,16	
1:34:00	51	1711	16,48	4401	0,16	
1:34:30	51	1703	16,48	4398	0,16	
1:35:00	51	1695	16,48	4390	0,16	
1:35:30	51	1688	16,49	4380	0,16	
1:36:00	51	1680	16,49	4390	0,16	
1:36:30	51	1673	16,49	4395	0,16	
1:37:00	51	1667	16,49	4390	0,16	
1:37:30	51	1660	16,49	4378	0,16	
1:38:00	51	1654	16,49	4369	0,16	
1:38:30	51	1648	16,48	4383	0,16	
1:39:00	51	1641	16,49	4375	0,16	
1:39:30	51	1634	16,49	4369	0,16	
1:40:00	51	1629	16,50	4367	0,15	
1:40:30	51	1622	16,50	4363	0,15	
1:41:00	51	1617	16,50	4357	0,15	
1:41:30	51	1612	16,50	4359	0,15	
1:42:00	51	1607	16,50	4353	0,15	
1:42:30	51	1601	16,50	4365	0,15	
1:43:00	51	1595	16,50	4346	0,15	
1:43:30	51	1589	16,51	4346	0,15	
1:44:00	51	1583	16,51	4345	0,15	
1:44:30	51	1576	16,50	4347	0,15	
1:45:00	51	2039	16,51	4334	0,15	
1:45:30	51	2023	16,47	4456	0,16	
1:46:00	51	2011	16,45	4447	0,17	
1:46:30	51	1999	16,45	4455	0,17	
1:47:00	51	1989	16,44	4446	0,17	
1:47:30	51	1978	16,44	4443	0,17	
1:48:00	51	1969	16,44	4447	0,17	
1:48:30	51	1960	16,45	4428	0,17	
1:49:00	51	1952	16,44	4429	0,17	
1:49:30	51	1944	16,45	4435	0,17	
1:50:00	51	1936	16,45	4438	0,17	
1:50:30	51	1928	16,45	4430	0,17	
1:51:00	51	1920	16,45	4434	0,17	
1:51:30	51	1911	16,46	4420	0,17	
1:52:00	51	1903	16,46	4427	0,17	
1:52:30	51	1895	16,46	4422	0,17	
1:53:00	51	1888	16,46	4423	0,17	
1:53:30	51	1880	16,46	4422	0,17	
1:54:00	51	1873	16,46	4408	0,17	
1:54:30	51	1865	16,46	4413	0,17	
1:55:00	51	1858	16,46	4415	0,17	
1:55:30	51	1850	16,46	4409	0,16	
1:56:00	51	1843	16,47	4410	0,16	
1:56:30	51	1837	16,47	4402	0,16	
1:57:00	51	1830	16,47	4414	0,16	
1:57:30	51	1824	16,47	4401	0,16	
1:58:00	51	1817	16,47	4411	0,16	
1:58:30	51	1809	16,47	4401	0,16	
1:59:00	51	1802	16,47	4398	0,16	
1:59:30	51	1795	16,47	4395	0,16	
2:00:00	51	1788	16,48	4396	0,16	
2:00:30	51	1781	16,48	4404	0,16	
2:01:00	51	1774	16,48	4411	0,16	
2:01:30	51	1768	16,48	4396	0,16	
2:02:00	51	1761	16,48	4398	0,16	
2:02:30	51	1755	16,48	4401	0,16	
2:03:00	51	1748	16,48	4395	0,16	
2:03:30	51	1742	16,48	4404	0,16	
2:04:00	51	1735	16,48	4402	0,16	
2:04:30	51	1729	16,48	4399	0,16	
2:05:00	51	1723	16,48	4382	0,16	
2:05:30	51	1716	16,49	4409	0,16	
2:06:00	51	1710	16,49	4396	0,16	
2:06:30	51	1704	16,49	4397	0,16	
2:07:00	51	1698	16,49	4394	0,16	
2:07:30	51	1692	16,49	4407	0,16	
2:08:00	51	1685	16,49	4396	0,16	
2:08:30	51	1680	16,49	4409	0,16	
2:09:00	51	1674	16,49	4402	0,16	
2:09:30	51	1667	16,50	4412	0,15	
2:10:00	51	1662	16,50	4411	0,15	
2:10:30	51	1657	16,50	4400	0,15	
2:11:00	51	1652	16,50	4414	0,15	
2:11:30	51	1647	16,50	4421	0,15	
2:12:00	51	1641	16,50	4407	0,15	
2:12:30	51	1636	16,50	4417	0,15	
2:13:00	51	1629	16,50	4423	0,15	
2:13:30	51	1622	16,50	4426	0,15	
2:14:00	51	1615	16,50	4419	0,15	
2:14:30	51	1607	16,50	4421	0,15	
2:15:00	51	1600	16,50	4424	0,15	
2:15:30	51	1592	16,51	4424	0,15	
2:16:00	51	1585	16,51	4430	0,15	
2:16:30	51	1579	16,51	4429	0,15	
2:17:00	51	1573	16,51	4432	0,15	
2:17:30	51	1568	16,51	4436	0,15	
2:18:00	51	1563	16,51	4428	0,15	
2:18:30	51	1557	16,51	4440	0,15	
2:19:00	51	1551	16,51	4436	0,15	
2:19:30	51	1544	16,52	4447	0,15	
2:20:00	51	1538	16,51	4447	0,15	
2:20:30	51	1532	16,52	4453	0,15	
2:21:00	51	2008	16,52	4445	0,14	
2:21:30	51	1986	16,48	4561	0,16	
2:22:00	51	1975	16,47	4567	0,16	
2:22:30	51	1964	16,46	4570	0,17	
2:23:00	51	1954	16,45	4568	0,17	
2:23:30	51	1945	16,45	4574	0,17	
2:24:00	51	1936	16,45	4575	0,17	
2:24:30	51	1929	16,45	4579	0,17	
2:25:00	51	1922	16,46	4580	0,17	
2:25:30	51	1915	16,45	4586	0,17	
2:26:00	51	1908	16,45	4590	0,17	
2:26:30	51	1901	16,45	4595	0,17	
2:27:00	51	1893	16,45	4590	0,17	
2:27:30	51	1885	16,45	4596	0,17	
2:28:00	51	1877	16,46	4602	0,17	
2:28:30	51	1870	16,46	4605	0,17	
2:29:00	51	1863	16,46	4604	0,17	
2:29:30	51	1855	16,46	4613	0,17	
2:30:00	51	1848	16,46	4601	0,17	
2:30:30	51	1841	16,46	4613	0,17	
2:31:00	51	1834	16,46	4622	0,17	
2:31:30	51	1826	16,46	4623	0,17	
2:32:00	51	1820	16,47	4627	0,16	
2:32:30	51	1813	16,47	4629	0,16	
2:33:00	51	1807	16,47	4629	0,16	
2:33:30	51	1800	16,47	4635	0,16	
2:34:00	51	1793	16,47	4654	0,16	
2:34:30	51	1786	16,48	4647	0,16	
2:35:00	51	1780	16,47	4654	0,16	
2:35:30	51	1773	16,47	4651	0,16	
2:36:00	51	1766	16,48	4651	0,16	
2:36:30	51	1760	16,48	4660	0,16	
2:37:00	51	1754	16,48	4655	0,16	
2:37:30	51	1748	16,48	4674	0,16	
2:38:00	51	1742	16,48	4671	0,16	
2:38:30	51	1736	16,48	4676	0,16	
2:39:00	51	1730	16,48	4674	0,16	
2:39:30	51	1723	16,48	4681	0,16	
2:40:00	51	1716	16,48	4677	0,16	
2:40:30	51	1710	16,48	4681	0,16	
2:41:00	51	1703	16,49	4696	0,16	
2:41:30	51	1697	16,48	4693	0,16	
2:42:00	51	1692	16,48	4695	0,16	
2:42:30	51	1687	16,49	4695	0,16	
2:43:00	51	1681	16,49	4702	0,16	
2:43:30	51	1675	16,49	4702	0,16	
2:44:00	51	1668	16,49	4707	0,16	
2:44:30	51	1662	16,49	4718	0,16	
2:45:00	51	1656	16,48	4725	0,16	
2:45:30	51	1651	16,49	4725	0,16	
2:46:00	51	1647	16,49	4728	0,16	
2:46:30	51	1642	16,49	4735	0,16	
2:47:00	51	1637	16,49	4736	0,16	
2:47:30	51	1631	16,49	4744	0,16	
2:48:00	51	1626	16,49	4736	0,16	
2:48:30	51	1619	16,49	4740	0,16	
2:49:00	51	1612	16,49	4744	0,16	
2:49:30	51	1605	16,49	4742	0,16	
2:50:00	51	1597	16,49	4753	0,16	
2:50:30	51	1589	16,49	4753	0,16	
2:51:00	51	1582	16,49	4750	0,16	
2:51:30	51	1576	16,49	4757	0,16	
2:52:00	51	1570	16,49	4759	0,15	
2:52:30	51	1565	16,49	4764	0,16	
2:53:00	51	1559	16,49	4774	0,15	
2:53:30	51	1553	16,49	4767	0,15	
2:54:00	51	1547	16,49	4781	0,16	
2:54:30	51	1541	16,49	4775	0,15	
2:55:00	51	1534	16,49	4778	0,16	
2:55:30	51	1528	16,49	4778	0,15	
2:56:00	51	1521	16,49	4780	0,15	
2:56:30	51	1515	16,50	4784	0,15	
2:57:00	51	1984	16,47	4893	0,16	
2:57:30	51	1972	16,45	4905	0,17	
2:58:00	51	1961	16,44	4898	0,18	
2:58:30	51	1951	16,43	4905	0,18	
2:59:00	51	1942	16,43	4895	0,18	
2:59:30	51	1933	16,43	4902	0,18	
3:00:00	51	1925	16,43	4907	0,18	
3:00:30	51	1918	16,43	4915	0,18	
3:01:00	51	1911	16,42	4910	0,18	
3:01:30	51	1904	16,43	4912	0,18	
3:02:00	51	1897	16,43	4917	0,18	
3:02:30	51	1889	16,43	4915	0,18	
3:03:00	51	1882	16,43	4915	0,18	
3:03:30	51	1875	16,43	4924	0,18	
3:04:00	51	1868	16,43	4914	0,18	
3:04:30	51	1861	16,43	4920	0,18	
3:05:00	51	1853	16,43	4924	0,18	
3:05:30	51	1845	16,43	4921	0,18	
3:06:00	51	1839	16,43	4932	0,18	
3:06:30	51	1832	16,43	4930	0,18	
3:07:00	51	1825	16,43	4944	0,18	
3:07:30	51	1819	16,43	4930	0,18	
3:08:00	51	1812	16,43	4938	0,18	
3:08:30	51	1806	16,43	4941	0,18	
3:09:00	51	1800	16,43	4938	0,18	
3:09:30	51	1793	16,43	4945	0,18	
3:10:00	51	1786	16,43	4939	0,18	
3:10:30	51	1779	16,43	4944	0,18	
3:11:00	51	1772	16,43	4941	0,18	
3:11:30	51	1765	16,43	4939	0,18	
3:12:00	51	1759	16,43	4944	0,18	
3:12:30	51	1752	16,43	4955	0,18	
3:13:00	51	1746	16,43	4951	0,18	
3:13:30	51	1739	16,44	4952	0,18	
3:14:00	51	1733	16,44	4955	0,17	
3:14:30	51	1727	16,43	4952	0,18	
3:15:00	51	1721	16,44	4965	0,17	
3:15:30	51	1714	16,43	4952	0,18	
3:16:00	51	1709	16,43	4961	0,18	
3:16:30	51	1702	16,44	4963	0,18	
3:17:00	51	1695	16,44	4959	0,18	
3:17:30	51	1689	16,43	4964	0,18	
3:18:00	51	1683	16,43	4966	0,18	
3:18:30	51	1676	16,43	4966	0,18	
3:19:00	51	1670	16,43	4965	0,18	
3:19:30	51	1664	16,44	4968	0,18	
3:20:00	51	1658	16,44	4967	0,17	
3:20:30	51	1653	16,44	4970	0,17	
3:21:00	51	1646	16,44	4969	0,18	
3:21:30	51	1640	16,44	4964	0,17	
3:22:00	51	1635	16,43	4979	0,18	
3:22:30	51	1628	16,43	4972	0,18	
3:23:00	51	1622	16,43	4979	0,18	
3:23:30	51	1618	16,44	4975	0,18	
3:24:00	51	1613	16,44	4974	0,17	
3:24:30	51	1608	16,44	4970	0,17	
3:25:00	51	1604	16,44	4976	0,18	
3:25:30	51	1598	16,43	4978	0,18	
3:26:00	51	1593	16,44	4973	0,18	
3:26:30	51	1586	16,43	4987	0,18	
3:27:00	51	1579	16,43	4980	0,18	
3:27:30	51	1572	16,43	4984	0,18	
3:28:00	51	1565	16,43	4982	0,18	
3:28:30	51	1557	16,43	4981	0,18	
3:29:00	51	1550	16,43	4978	0,18	
3:29:30	51	1543	16,43	4985	0,18	
3:30:00	51	1538	16,43	4992	0,18	
3:30:30	51	1532	16,43	4988	0,18	
3:31:00	51	1527	16,43	4984	0,18	
3:31:30	51	1521	16,43	4989	0,18	
3:32:00	51	1517	16,43	4994	0,18	
3:32:30	51	1512	16,43	4984	0,18	
3:33:00	51	1508	16,43	4994	0,18	
3:33:30	51	1985	16,43	4994	0,18	
3:34:00	51	1973	16,39	5090	0,19	
3:34:30	51	1963	16,37	5092	0,20	
3:35:00	51	1954	16,36	5087	0,20	
3:35:30	51	1944	16,36	5092	0,20	
3:36:00	51	1935	16,36	5084	0,20	
3:36:30	51	1925	16,36	5091	0,20	
3:37:00	51	1916	16,36	5093	0,20	
3:37:30	51	1906	16,36	5098	0,20	
3:38:00	51	1897	16,36	5081	0,20	
3:38:30	51	1889	16,36	5092	0,20	
3:39:00	51	1882	16,36	5091	0,20	
3:39:30	51	1876	16,36	5088	0,20	
3:40:00	51	1868	16,36	5086	0,20	
3:40:30	51	1861	16,36	5093	0,20	
3:41:00	51	1853	16,36	5089	0,20	
3:41:30	51	1846	16,36	5087	0,20	
3:42:00	51	1839	16,36	5095	0,20	
3:42:30	51	1831	16,35	5093	0,21	
3:43:00	51	1824	16,35	5091	0,21	
3:43:30	51	1817	16,36	5089	0,20	
3:44:00	51	1810	16,36	5098	0,20	
3:44:30	51	1803	16,35	5095	0,21	
3:45:00	51	1797	16,35	5093	0,21	
3:45:30	51	1790	16,36	5092	0,20	
3:46:00	51	1784	16,35	5098	0,21	
3:46:30	51	1777	16,35	5095	0,21	
3:47:00	51	1770	16,35	5100	0,21	
3:47:30	51	1764	16,36	5102	0,20	
3:48:00	51	1758	16,35	5099	0,20	
3:48:30	51	1751	16,35	5095	0,21	
3:49:00	51	1744	16,35	5097	0,21	
3:49:30	51	1738	16,35	5100	0,21	
3:50:00	51	1732	16,35	5098	0,20	
3:50:30	51	1726	16,35	5105	0,20	
3:51:00	51	1720	16,35	5109	0,21	
3:51:30	51	1713	16,35	5107	0,21	
3:52:00	51	1707	16,35	5110	0,21	
3:52:30	51	1702	16,35	5112	0,21	
3:53:00	51	1695	16,35	5110	0,21	
3:53:30	51	1689	16,35	5101	0,21	
3:54:00	51	1683	16,35	5104	0,21	
3:54:30	51	1677	16,35	5115	0,21	
3:55:00	51	1672	16,35	5114	0,21	
3:55:30	51	1666	16,35	5111	0,21	
3:56:00	51	1660	16,35	5117	0,21	
3:56:30	51	1655	16,35	5117	0,21	
3:57:00	51	1649	16,34	5114	0,21	
3:57:30	51	1643	16,34	5120	0,21	
3:58:00	51	1637	16,34	5116	0,21	
3:58:30	51	1632	16,34	5119	0,21	
3:59:00	51	1626	16,34	5115	0,21	
3:59:30	51	1620	16,34	5117	0,21	
4:00:00	51	1615	16,34	5118	0,21	
4:00:30	51	1609	16,34	5124	0,21	
4:01:00	51	1603	16,34	5122	0,21	
4:01:30	51	1598	16,34	5121	0,21	
4:02:00	51	1592	16,33	5129	0,21	
4:02:30	51	1587	16,33	5123	0,21	
4:03:00	51	1582	16,33	5124	0,21	
4:03:30	51	1577	16,33	5125	0,21	
4:04:00	51	1571	16,33	5123	0,21	
4:04:30	51	1566	16,33	5133	0,21	
4:05:00	51	1561	16,33	5133	0,21	
4:05:30	51	1555	16,33	5135	0,21	
4:06:00	51	1549	16,33	5138	0,21	
4:06:30	51	1544	16,33	5131	0,21	
4:07:00	51	1538	16,32	5134	0,22	
4:07:30	51	1533	16,32	5135	0,22	
4:08:00	51	1528	16,32	5138	0,22	
4:08:30	51	1523	16,33	5138	0,22	
4:09:00	51	2003	16,30	5223	0,22	
4:09:30	51	1991	16,28	5223	0,23	
4:10:00	51	1981	16,27	5223	0,24	
4:10:30	51	1972	16,26	5214	0,24	
4:11:00	51	1963	16,26	5220	0,24	
4:11:30	51	1956	16,25	5219	0,24	
4:12:00	51	1949	16,25	5218	0,24	
4:12:30	51	1944	16,25	5223	0,24	
4:13:00	51	1939	16,25	5226	0,24	
4:13:30	51	1934	16,25	5224	0,25	
4:14:00	51	1928	16,25	5222	0,24	
4:14:30	51	1922	16,25	5218	0,25	
4:15:00	51	1915	16,24	5223	0,25	
4:15:30	51	1908	16,25	5231	0,25	
4:16:00	51	1900	16,25	5228	0,25	
4:16:30	51	1892	16,24	5221	0,25	
4:17:00	51	1884	16,24	5227	0,25	
4:17:30	51	1876	16,24	5231	0,25	
4:18:00	51	1869	16,24	5231	0,25	
4:18:30	51	1863	16,24	5233	0,25	
4:19:00	51	1857	16,24	5226	0,25	
4:19:30	51	1851	16,24	5236	0,25	
4:20:00	51	1845	16,24	5240	0,25	
4:20:30	51	1839	16,24	5241	0,25	
4:21:00	51	1832	16,23	5228	0,25	
4:21:30	51	1826	16,23	5236	0,25	
4:22:00	51	1820	16,24	5237	0,25	
4:22:30	51	1814	16,24	5245	0,25	
4:23:00	51	1808	16,23	5241	0,25	
4:23:30	51	1802	16,23	5239	0,25	
4:24:00	51	1796	16,23	5242	0,25	
4:24:30	51	1790	16,23	5244	0,25	
4:25:00	51	1785	16,23	5247	0,25	
4:25:30	51	1779	16,23	5248	0,25	
4:26:00	51	1773	16,23	5247	0,25	
4:26:30	51	1768	16,23	5252	0,25	
4:27:00	51	1763	16,23	5255	0,25	
4:27:30	51	1758	16,23	5251	0,25	
4:28:00	51	1754	16,23	5255	0,25	
4:28:30	51	1750	16,22	5256	0,25	
4:29:00	51	1744	16,22	5257	0,25	
4:29:30	51	1739	16,22	5257	0,26	
4:30:00	51	1733	16,22	5258	0,26	
4:30:30	51	1727	16,22	5261	0,26	
4:31:00	51	1720	16,22	5256	0,26	
4:31:30	51	1713	16,22	5261	0,26	
4:32:00	51	1706	16,22	5264	0,26	
4:32:30	51	1699	16,21	5267	0,26	
4:33:00	51	1692	16,22	5271	0,26	
4:33:30	51	1686	16,22	5261	0,26	
4:34:00	51	1681	16,22	5269	0,26	
4:34:30	51	1676	16,21	5268	0,26	
4:35:00	51	1670	16,21	5277	0,26	
4:35:30	51	1665	16,21	5273	0,26	
4:36:00	51	1659	16,21	5270	0,26	
4:36:30	51	1654	16,21	5277	0,26	
4:37:00	51	1648	16,20	5278	0,26	
4:37:30	51	1642	16,21	5275	0,26	
4:38:00	51	1637	16,21	5279	0,26	
4:38:30	51	1632	16,20	5279	0,26	
4:39:00	51	1626	16,20	5275	0,26	
4:39:30	51	1620	16,20	5287	0,26	
4:40:00	51	1616	16,20	5279	0,26	
4:40:30	51	1610	16,20	5287	0,26	
4:41:00	51	1604	16,20	5288	0,26	
4:41:30	51	1600	16,20	5283	0,26	
4:42:00	51	1594	16,20	5290	0,26	
4:42:30	51	1588	16,20	5293	0,26	
4:43:00	51	1583	16,20	5297	0,26	
4:43:30	51	1578	16,20	5296	0,26	
4:44:00	51	1574	16,20	5293	0,26	
4:44:30	51	1569	16,20	5301	0,26	
4:45:00	51	1564	16,19	5301	0,27	
4:45:30	51	1560	16,19	5302	0,27	
4:46:00	51	1554	16,19	5306	0,27	
4:46:30	51	1549	16,19	5302	0,27	
4:47:00	51	1544	16,19	5303	0,27	
4:47:30	51	1539	16,19	5304	0,27	
4:48:00	51	1534	16,19	5300	0,27	
4:48:30	51	1529	16,18	5309	0,27	
4:49:00	51	1524	16,18	5310	0,27	
4:49:30	51	1519	16,18	5311	0,27	
4:50:00	51	2015	16,18	5313	0,27	
4:50:30	51	1997	16,16	5375	0,28	
4:51:00	51	1987	16,13	5372	0,29	
4:51:30	51	1979	16,12	5369	0,30	
4:52:00	51	1974	16,11	5376	0,30	
4:52:30	51	1969	16,11	5377	0,30	
4:53:00	51	1965	16,11	5381	0,30	
4:53:30	51	1960	16,10	5386	0,30	
4:54:00	51	1955	16,10	5381	0,30	
4:54:30	51	1950	16,10	5380	0,30	
4:55:00	51	1943	16,10	5387	0,30	
4:55:30	51	1937	16,10	5389	0,30	
4:56:00	51	1931	16,10	5394	0,30	
4:56:30	51	1923	16,10	5395	0,30	
4:57:00	51	1916	16,10	5392	0,30	
4:57:30	51	1908	16,09	5393	0,30	
4:58:00	51	1900	16,10	5394	0,30	
4:58:30	51	1893	16,09	5397	0,31	
4:59:00	51	1885	16,09	5398	0,31	
4:59:30	51	1879	16,09	5399	0,31	
5:00:00	51	1873	16,09	5402	0,31	
5:00:30	51	1867	16,09	5404	0,31	
5:01:00	51	1862	16,09	5406	0,31	
5:01:30	51	1856	16,09	5411	0,31	
5:02:00	51	1849	16,08	5408	0,31	
5:02:30	51	1843	16,08	5413	0,31	
5:03:00	51	1837	16,08	5411	0,31	
5:03:30	51	1830	16,08	5412	0,31	
5:04:00	51	1824	16,08	5409	0,31	
5:04:30	51	1818	16,08	5425	0,31	
5:05:00	51	1812	16,08	5420	0,31	
5:05:30	51	1806	16,07	5420	0,31	
5:06:00	51	1801	16,07	5426	0,31	
5:06:30	51	1796	16,07	5431	0,31	
5:07:00	51	1790	16,07	5432	0,31	
5:07:30	51	1784	16,07	5433	0,31	
5:08:00	51	1778	16,07	5431	0,32	
5:08:30	51	1773	16,07	5437	0,32	
5:09:00	51	1767	16,07	5436	0,32	
5:09:30	51	1762	16,06	5438	0,32	
5:10:00	51	1757	16,06	5439	0,32	
5:10:30	51	1752	16,06	5443	0,32	
5:11:00	51	1747	16,06	5448	0,32	
5:11:30	51	1741	16,06	5446	0,32	
5:12:00	51	1736	16,06	5450	0,32	
5:12:30	51	1731	16,06	5453	0,32	
5:13:00	51	1726	16,05	5446	0,32	
5:13:30	51	1721	16,05	5456	0,32	
5:14:00	51	1715	16,05	5453	0,32	
5:14:30	51	1710	16,05	5458	0,32	
5:15:00	51	1705	16,05	5460	0,32	
5:15:30	51	1700	16,05	5461	0,32	
5:16:00	51	1695	16,05	5462	0,32	
5:16:30	51	1690	16,04	5465	0,33	
5:17:00	51	1685	16,04	5468	0,33	
5:17:30	51	1680	16,04	5471	0,33	
5:18:00	51	1676	16,04	5470	0,33	
5:18:30	51	1671	16,04	5469	0,33	
5:19:00	51	1666	16,04	5475	0,33	
5:19:30	51	1661	16,03	5474	0,33	
5:20:00	51	1656	16,04	5475	0,33	
5:20:30	51	1651	16,03	5475	0,33	
5:21:00	51	1647	16,04	5481	0,33	
5:21:30	51	1642	16,03	5484	0,33	
5:22:00	51	1638	16,03	5484	0,33	
5:22:30	51	1634	16,03	5489	0,33	
5:23:00	51	1629	16,03	5489	0,33	
5:23:30	51	1624	16,03	5484	0,33	
5:24:00	51	1620	16,03	5494	0,33	
5:24:30	51	1615	16,02	5493	0,33	
5:25:00	51	1610	16,02	5501	0,34	
5:25:30	51	1606	16,02	5500	0,33	
5:26:00	51	1601	16,02	5499	0,33	
5:26:30	51	1597	16,02	5503	0,33	
5:27:00	51	1593	16,02	5502	0,34	
5:27:30	51	1588	16,02	5507	0,34	
5:28:00	51	1584	16,02	5506	0,34	
5:28:30	51	1579	16,01	5505	0,34	
5:29:00	51	1575	16,01	5507	0,34	
5:29:30	51	1570	16,01	5512	0,34	
5:30:00	51	1565	16,01	5510	0,34	
5:30:30	51	1561	16,01	5517	0,34	
5:31:00	51	1557	16,01	5520	0,34	
5:31:30	51	1553	16,01	5520	0,34	
5:32:00	51	1548	16,00	5523	0,34	
5:32:30	51	1544	16,00	5524	0,34	
5:33:00	51	1540	16,00	5524	0,34	
5:33:30	51	1535	16,00	5530	0,34	
5:34:00	51	1530	16,00	5529	0,34	
5:34:30	51	1525	16,00	5528	0,34	
5:35:00	51	1521	16,00	5529	0,34	
5:35:30	51	1517	16,00	5535	0,35	
5:36:00	51	1513	16,00	5538	0,34	
5:36:30	51	1509	15,99	5540	0,35	
5:37:00	51	1506	15,99	5536	0,35	
5:37:30	51	1501	15,99	5537	0,35	
5:38:00	51	1496	15,99	5547	0,35	
5:38:30	51	1492	15,99	5548	0,35	
5:39:00	51	1488	15,99	5544	0,35	
5:39:30	51	1484	15,98	5548	0,35	
5:40:00	51	1480	15,98	5549	0,35	
5:40:30	51	1476	15,98	5546	0,35	
5:41:00	51	1473	15,98	5554	0,35	
5:41:30	51	1469	15,97	5551	0,35	
5:42:00	51	1466	15,97	5556	0,35	
5:42:30	51	1478	15,97	5561	0,36	
5:43:00	51	1950	15,95	5601	0,37	
5:43:30	51	1941	15,93	5600	0,37	
5:44:00	51	1932	15,92	5607	0,38	
5:44:30	51	1923	15,91	5610	0,38	
5:45:00	51	1916	15,91	5610	0,38	
5:45:30	51	1909	15,91	5610	0,38	
5:46:00	51	1904	15,90	5613	0,38	
5:46:30	51	1898	15,90	5614	0,39	
5:47:00	51	1893	15,90	5620	0,39	
5:47:30	51	1887	15,90	5622	0,39	
5:48:00	51	1882	15,89	5625	0,39	
5:48:30	51	1877	15,89	5630	0,39	
5:49:00	51	1872	15,89	5625	0,39	
5:49:30	51	1868	15,89	5628	0,39	
5:50:00	51	1863	15,89	5630	0,39	
5:50:30	51	1858	15,89	5638	0,39	
5:51:00	51	1853	15,88	5630	0,39	
5:51:30	51	1848	15,88	5641	0,39	
5:52:00	51	1842	15,89	5636	0,39	
5:52:30	51	1836	15,88	5641	0,39	
5:53:00	51	1831	15,88	5640	0,39	
5:53:30	51	1826	15,88	5640	0,40	
5:54:00	51	1821	15,88	5645	0,40	
5:54:30	51	1815	15,87	5649	0,40	
5:55:00	51	1809	15,87	5648	0,40	
5:55:30	51	1804	15,87	5647	0,40	
5:56:00	51	1799	15,87	5654	0,40	
5:56:30	51	1793	15,87	5651	0,40	
5:57:00	51	1788	15,86	5656	0,40	
5:57:30	51	1783	15,86	5655	0,40	
5:58:00	51	1777	15,86	5656	0,40	
5:58:30	51	1772	15,86	5655	0,40	
5:59:00	51	1768	15,86	5661	0,40	
5:59:30	51	1763	15,86	5660	0,40	
6:00:00	51	1758	15,86	5664	0,41	
6:00:30	51	1753	15,85	5667	0,41	
6:01:00	51	1748	15,85	5660	0,41	
6:01:30	51	1743	15,85	5666	0,41	
6:02:00	51	1738	15,85	5666	0,41	
6:02:30	51	1733	15,85	5668	0,41	
6:03:00	51	1729	15,84	5670	0,41	
6:03:30	51	1724	15,84	5672	0,41	
6:04:00	51	1719	15,84	5675	0,41	
6:04:30	51	1714	15,84	5675	0,41	
6:05:00	51	1710	15,84	5676	0,41	
6:05:30	51	1706	15,84	5677	0,41	
6:06:00	51	1702	15,84	5681	0,41	
6:06:30	51	1697	15,83	5679	0,41	
6:07:00	51	1692	15,83	5685	0,41	
6:07:30	51	1688	15,83	5685	0,41	
6:08:00	51	1684	15,83	5683	0,42	
6:08:30	51	1679	15,83	5689	0,42	
6:09:00	51	1675	15,83	5685	0,42	
6:09:30	51	1671	15,83	5688	0,42	
6:10:00	51	1666	15,82	5689	0,42	
6:10:30	51	1662	15,82	5689	0,42	
6:11:00	51	1658	15,82	5692	0,42	
6:11:30	51	1654	15,82	5689	0,42	
6:12:00	51	1650	15,82	5697	0,42	
6:12:30	51	1646	15,82	5693	0,42	
6:13:00	51	1642	15,82	5695	0,42	
6:13:30	51	1638	15,81	5701	0,42	
6:14:00	51	1633	15,81	5698	0,42	
6:14:30	51	1629	15,81	5703	0,43	
6:15:00	51	1625	15,81	5701	0,43	
6:15:30	51	1621	15,81	5706	0,43	
6:16:00	51	1617	15,81	5703	0,43	
6:16:30	51	1613	15,81	5704	0,43	
6:17:00	51	1609	15,81	5706	0,43	
6:17:30	51	1605	15,80	5704	0,43	
6:18:00	51	1601	15,81	5704	0,43	
6:18:30	51	1597	15,81	5709	0,43	
6:19:00	51	1593	15,80	5704	0,43	
6:19:30	51	1589	15,80	5712	0,43	
6:20:00	51	1585	15,80	5711	0,43	
6:20:30	51	1581	15,80	5711	0,43	
6:21:00	51	1577	15,80	5713	0,43	
6:21:30	51	1573	15,79	5714	0,43	
6:22:00	51	1569	15,79	5709	0,43	
6:22:30	51	1565	15,79	5715	0,44	
6:23:00	51	1561	15,78	5713	0,44	
6:23:30	51	1557	15,78	5718	0,44	
6:24:00	51	1553	15,78	5718	0,44	
6:24:30	51	1549	15,78	5719	0,44	
6:25:00	51	1546	15,78	5721	0,44	
6:25:30	51	1542	15,78	5718	0,44	
6:26:00	51	1539	15,78	5719	0,44	
6:26:30	51	1536	15,78	5718	0,44	
6:27:00	51	1534	15,77	5722	0,44	
6:27:30	51	1531	15,77	5723	0,44	
6:28:00	51	1528	15,77	5724	0,44	
6:28:30	51	1525	15,77	5724	0,44	
6:29:00	51	1520	15,77	5724	0,45	
6:29:30	51	2019	15,76	5720	0,45	
6:30:00	51	2006	15,73	5755	0,46	
6:30:30	51	1996	15,71	5755	0,47	
6:31:00	51	1988	15,70	5757	0,47	
6:31:30	51	1980	15,70	5755	0,47	
6:32:00	51	1974	15,70	5760	0,48	
6:32:30	51	1969	15,70	5757	0,48	
6:33:00	51	1964	15,69	5754	0,48	
6:33:30	51	1959	15,69	5760	0,48	
6:34:00	51	1954	15,69	5762	0,48	
6:34:30	51	1948	15,69	5766	0,48	
6:35:00	51	1942	15,69	5760	0,48	
6:35:30	51	1936	15,69	5758	0,48	
6:36:00	51	1931	15,68	5764	0,48	
6:36:30	51	1926	15,68	5761	0,48	
6:37:00	51	1920	15,68	5761	0,48	
6:37:30	51	1915	15,68	5766	0,48	
6:38:00	51	1911	15,68	5765	0,49	
6:38:30	51	1906	15,68	5766	0,49	
6:39:00	51	1901	15,68	5764	0,49	
6:39:30	51	1896	15,68	5765	0,49	
6:40:00	51	1892	15,68	5759	0,49	
6:40:30	51	1887	15,67	5759	0,49	
6:41:00	51	1882	15,67	5769	0,49	
6:41:30	51	1878	15,67	5764	0,49	
6:42:00	51	1873	15,67	5765	0,49	
6:42:30	51	1868	15,66	5767	0,49	
6:43:00	51	1863	15,66	5767	0,49	
6:43:30	51	1859	15,66	5767	0,50	
6:44:00	51	1854	15,66	5764	0,49	
6:44:30	51	1850	15,66	5767	0,50	
6:45:00	51	1845	15,65	5767	0,50	
6:45:30	51	1841	15,65	5768	0,50	
6:46:00	51	1836	15,65	5768	0,50	
6:46:30	51	1832	15,65	5769	0,50	
6:47:00	51	1828	15,65	5768	0,50	
6:47:30	51	1824	15,64	5767	0,50	
6:48:00	51	1820	15,64	5766	0,50	
6:48:30	51	1816	15,65	5768	0,50	
6:49:00	51	1812	15,64	5769	0,50	
6:49:30	51	1807	15,64	5765	0,50	
6:50:00	51	1804	15,64	5766	0,50	
6:50:30	51	1799	15,64	5770	0,50	
6:51:00	51	1795	15,64	5767	0,51	
6:51:30	51	1790	15,63	5768	0,51	
6:52:00	51	1787	15,63	5762	0,51	
6:52:30	51	1783	15,63	5764	0,51	
6:53:00	51	1779	15,63	5769	0,51	
6:53:30	51	1775	15,63	5766	0,51	
6:54:00	51	1772	15,63	5767	0,51	
6:54:30	51	1768	15,62	5763	0,51	
6:55:00	51	1764	15,62	5763	0,51	
6:55:30	51	1760	15,63	5767	0,51	
6:56:00	51	1756	15,63	5765	0,51	
6:56:30	51	1752	15,62	5765	0,51	
6:57:00	51	1748	15,62	5765	0,51	
6:57:30	51	1745	15,62	5765	0,51	
6:58:00	51	1740	15,62	5765	0,51	
6:58:30	51	1736	15,61	5763	0,52	
6:59:00	51	1734	15,61	5767	0,52	
6:59:30	51	1732	15,61	5764	0,52	
7:00:00	51	1730	15,61	5763	0,52	
7:00:30	51	1727	15,61	5763	0,52	
7:01:00	51	1724	15,61	5763	0,52	
7:01:30	51	1720	15,61	5761	0,52	
7:02:00	51	1716	15,61	5762	0,52	
7:02:30	51	1711	15,61	5765	0,52	
7:03:00	51	1707	15,60	5763	0,52	
7:03:30	51	1701	15,61	5762	0,52	
7:04:00	51	1697	15,60	5759	0,52	
7:04:30	51	1692	15,60	5763	0,52	
7:05:00	51	1688	15,59	5765	0,53	
7:05:30	51	1684	15,59	5760	0,53	
7:06:00	51	1680	15,59	5761	0,53	
7:06:30	51	1675	15,59	5756	0,53	
7:07:00	51	1671	15,59	5764	0,53	
7:07:30	51	1667	15,59	5757	0,53	
7:08:00	51	1663	15,59	5757	0,53	
7:08:30	51	1659	15,59	5756	0,53	
7:09:00	51	1655	15,58	5759	0,53	
7:09:30	51	1650	15,58	5761	0,53	
7:10:00	51	1646	15,58	5762	0,53	
7:10:30	51	1642	15,58	5761	0,53	
7:11:00	51	1638	15,58	5758	0,53	
7:11:30	51	1634	15,58	5759	0,53	
7:12:00	51	1630	15,57	5758	0,53	
7:12:30	51	1627	15,57	5754	0,54	
7:13:00	51	1623	15,57	5758	0,54	
7:13:30	51	1619	15,57	5756	0,54	
7:14:00	51	1616	15,57	5751	0,54	
7:14:30	51	1611	15,57	5755	0,54	
7:15:00	51	1607	15,57	5753	0,54	
7:15:30	51	1603	15,56	5755	0,54	
7:16:00	51	1600	15,56	5750	0,54	
7:16:30	51	1597	15,56	5750	0,54	
7:17:00	51	1594	15,56	5749	0,54	
7:17:30	51	1590	15,56	5749	0,54	
7:18:00	51	1586	15,56	5749	0,54	
7:18:30	51	1582	15,56	5754	0,54	
7:19:00	51	1578	15,55	5751	0,54	
7:19:30	51	1575	15,55	5755	0,55	
7:20:00	51	1572	15,55	5747	0,55	
7:20:30	51	1568	15,55	5748	0,55	
7:21:00	51	1565	15,55	5747	0,55	
7:21:30	51	1562	15,55	5749	0,55	
7:22:00	51	1558	15,55	5746	0,55	
7:22:30	51	1554	15,54	5745	0,55	
7:23:00	51	1551	15,54	5743	0,55	
7:23:30	51	1548	15,54	5743	0,55	
7:24:00	51	1545	15,54	5745	0,55	
7:24:30	51	1541	15,54	5743	0,55	
7:25:00	51	1538	15,54	5746	0,55	
7:25:30	51	1534	15,54	5739	0,55	
7:26:00	51	1531	15,53	5743	0,55	
7:26:30	51	1527	15,53	5740	0,55	
7:27:00	51	1525	15,53	5742	0,56	
7:27:30	51	1522	15,53	5739	0,56	
7:28:00	51	1519	15,53	5738	0,56	
7:28:30	51	1516	15,53	5739	0,56	
7:29:00	51	1512	15,53	5734	0,56	
7:29:30	51	1509	15,53	5739	0,56	
7:30:00	51	1505	15,52	5733	0,56	
7:30:30	51	1502	15,52	5732	0,56	
7:31:00	51	1499	15,52	5735	0,56	
7:31:30	51	1496	15,52	5733	0,56	
7:32:00	51	1493	15,52	5733	0,56	
7:32:30	51	1489	15,52	5735	0,56	
7:33:00	51	1487	15,52	5733	0,56	
7:33:30	51	1484	15,52	5734	0,56	
7:34:00	51	1481	15,52	5729	0,56	
7:34:30	51	1478	15,52	5729	0,56	
7:35:00	51	1475	15,51	5732	0,56	
7:35:30	51	1472	15,51	5731	0,57	
7:36:00	51	1469	15,51	5730	0,57	
7:36:30	51	1467	15,51	5728	0,57	
7:37:00	51	1466	15,50	5729	0,57	
7:37:30	51	1465	15,50	5730	0,57	
7:38:00	51	1462	15,50	5725	0,57	
7:38:30	51	1965	15,48	5739	0,58	
7:39:00	51	1956	15,46	5740	0,59	
7:39:30	51	1949	15,45	5741	0,60	
7:40:00	51	1943	15,44	5736	0,60	
7:40:30	51	1936	15,44	5739	0,60	
7:41:00	51	1929	15,44	5737	0,60	
7:41:30	51	1923	15,43	5735	0,60	
7:42:00	51	1917	15,43	5734	0,60	
7:42:30	51	1912	15,43	5737	0,61	
7:43:00	51	1907	15,43	5734	0,61	
7:43:30	51	1902	15,43	5730	0,61	
7:44:00	51	1897	15,43	5733	0,61	
7:44:30	51	1892	15,43	5727	0,61	
7:45:00	51	1887	15,42	5728	0,61	
7:45:30	51	1882	15,42	5732	0,61	
7:46:00	51	1878	15,42	5736	0,61	
7:46:30	51	1873	15,42	5728	0,61	
7:47:00	51	1867	15,42	5731	0,61	
7:47:30	51	1863	15,42	5725	0,61	
7:48:00	51	1858	15,42	5724	0,61	
7:48:30	51	1854	15,42	5722	0,61	
7:49:00	51	1849	15,42	5722	0,61	
7:49:30	51	1845	15,42	5722	0,61	
7:50:00	51	1841	15,41	5719	0,61	
7:50:30	51	1837	15,41	5721	0,62	
7:51:00	51	1833	15,41	5719	0,62	
7:51:30	51	1829	15,41	5713	0,62	
7:52:00	51	1825	15,41	5718	0,62	
7:52:30	51	1821	15,41	5717	0,62	
7:53:00	51	1817	15,41	5719	0,62	
7:53:30	51	1813	15,41	5719	0,62	
7:54:00	51	1810	15,40	5714	0,62	
7:54:30	51	1807	15,40	5714	0,62	
7:55:00	51	1803	15,40	5714	0,62	
7:55:30	51	1799	15,40	5708	0,62	
7:56:00	51	1796	15,40	5712	0,62	
7:56:30	51	1792	15,40	5709	0,62	
7:57:00	51	1789	15,40	5713	0,62	
7:57:30	51	1785	15,39	5707	0,62	
7:58:00	51	1781	15,39	5707	0,63	
7:58:30	51	1777	15,39	5704	0,63	
7:59:00	51	1773	15,39	5700	0,63	
7:59:30	51	1770	15,39	5701	0,63	
8:00:00	51	1767	15,39	5701	0,63	
8:00:30	51	1765	15,39	5697	0,63	
8:01:00	51	1761	15,39	5701	0,63	
8:01:30	51	1758	15,38	5698	0,63	
8:02:00	51	1754	15,38	5697	0,63	
8:02:30	51	1750	15,38	5702	0,63	
8:03:00	51	1747	15,38	5698	0,63	
8:03:30	51	1743	15,38	5695	0,63	
8:04:00	51	1741	15,37	5698	0,64	
8:04:30	51	1737	15,37	5697	0,64	
8:05:00	51	1734	15,37	5693	0,64	
8:05:30	51	1731	15,37	5692	0,64	
8:06:00	51	1728	15,37	5689	0,64	
8:06:30	51	1724	15,37	5695	0,64	
8:07:00	51	1721	15,37	5688	0,64	
8:07:30	51	1718	15,36	5688	0,64	
8:08:00	51	1715	15,36	5685	0,64	
8:08:30	51	1712	15,36	5682	0,64	
8:09:00	51	1709	15,36	5684	0,64	
8:09:30	51	1706	15,36	5684	0,65	
8:10:00	51	1702	15,36	5677	0,65	
8:10:30	51	1699	15,36	5682	0,64	
8:11:00	51	1695	15,35	5681	0,65	
8:11:30	51	1693	15,35	5678	0,65	
8:12:00	51	1690	15,35	5678	0,65	
8:12:30	51	1686	15,35	5675	0,65	
8:13:00	51	1683	15,35	5677	0,65	
8:13:30	51	1680	15,35	5673	0,65	
8:14:00	51	1677	15,35	5679	0,65	
8:14:30	51	1674	15,35	5674	0,65	
8:15:00	51	1671	15,34	5670	0,65	
8:15:30	51	1668	15,34	5674	0,65	
8:16:00	51	1665	15,34	5670	0,65	
8:16:30	51	1662	15,34	5673	0,65	
8:17:00	51	1659	15,34	5671	0,65	
8:17:30	51	1657	15,34	5669	0,65	
8:18:00	51	1654	15,34	5666	0,65	
8:18:30	51	1650	15,34	5667	0,66	
8:19:00	51	1647	15,34	5667	0,65	
8:19:30	51	1644	15,33	5665	0,66	
8:20:00	51	1640	15,33	5665	0,66	
8:20:30	51	1637	15,33	5661	0,66	
8:21:00	51	1635	15,33	5661	0,66	
8:21:30	51	1632	15,33	5660	0,66	
8:22:00	51	1629	15,33	5658	0,66	
8:22:30	51	1626	15,33	5651	0,66	
8:23:00	51	1623	15,33	5663	0,66	
8:23:30	51	1620	15,32	5655	0,66	
8:24:00	51	1618	15,32	5657	0,66	
8:24:30	51	1615	15,32	5654	0,66	
8:25:00	51	1612	15,32	5649	0,66	
8:25:30	51	1608	15,32	5653	0,66	
8:26:00	51	1606	15,32	5650	0,66	
8:26:30	51	1603	15,32	5650	0,66	
8:27:00	51	1600	15,32	5645	0,66	
8:27:30	51	1597	15,32	5649	0,66	
8:28:00	51	1595	15,32	5641	0,66	
8:28:30	51	1593	15,32	5647	0,66	
8:29:00	51	1592	15,31	5641	0,67	
8:29:30	51	1589	15,31	5647	0,67	
8:30:00	51	1586	15,31	5643	0,67	
8:30:30	51	1584	15,31	5641	0,67	
8:31:00	51	1579	15,31	5641	0,67	
8:31:30	51	1575	15,31	5640	0,67	
8:32:00	51	1571	15,31	5634	0,67	
8:32:30	51	1568	15,31	5637	0,67	
8:33:00	51	1565	15,31	5637	0,67	
8:33:30	51	1563	15,30	5637	0,67	
8:34:00	51	1561	15,30	5633	0,67	
8:34:30	51	1558	15,30	5630	0,67	
8:35:00	51	1556	15,30	5636	0,67	
8:35:30	51	1553	15,30	5633	0,68	
8:36:00	51	1550	15,30	5629	0,68	
8:36:30	51	1546	15,29	5631	0,68	
8:37:00	51	1542	15,29	5625	0,68	
8:37:30	51	1539	15,30	5627	0,68	
8:38:00	51	1536	15,30	5627	0,68	
8:38:30	51	1533	15,29	5626	0,68	
8:39:00	51	1530	15,29	5621	0,68	
8:39:30	51	1527	15,29	5625	0,68	
8:40:00	51	1524	15,29	5617	0,68	
8:40:30	51	1522	15,29	5620	0,68	
8:41:00	51	1520	15,29	5621	0,68	
8:41:30	51	1517	15,28	5617	0,68	
8:42:00	51	1514	15,28	5618	0,68	
8:42:30	51	2024	15,28	5613	0,68	
8:43:00	51	2013	15,25	5631	0,70	
8:43:30	51	2005	15,24	5629	0,71	
8:44:00	51	1997	15,23	5626	0,71	
8:44:30	51	1991	15,23	5626	0,71	
8:45:00	51	1985	15,23	5624	0,71	
8:45:30	51	1981	15,23	5620	0,71	
8:46:00	51	1977	15,22	5629	0,72	
8:46:30	51	1973	15,22	5625	0,72	
8:47:00	51	1968	15,22	5621	0,72	
8:47:30	51	1964	15,22	5625	0,72	
8:48:00	51	1959	15,21	5620	0,72	
8:48:30	51	1955	15,22	5625	0,72	
8:49:00	51	1951	15,21	5624	0,72	
8:49:30	51	1948	15,21	5617	0,72	
8:50:00	51	1944	15,21	5617	0,72	
8:50:30	51	1940	15,21	5616	0,72	
8:51:00	51	1935	15,21	5613	0,72	
8:51:30	51	1931	15,21	5617	0,72	
8:52:00	51	1927	15,21	5614	0,72	
8:52:30	51	1924	15,21	5608	0,72	
8:53:00	51	1920	15,21	5614	0,72	
8:53:30	51	1917	15,21	5605	0,73	
8:54:00	51	1914	15,21	5611	0,73	
8:54:30	51	1910	15,20	5608	0,73	
8:55:00	51	1906	15,20	5606	0,73	
8:55:30	51	1903	15,20	5602	0,73	
8:56:00	51	1899	15,20	5595	0,73	
8:56:30	51	1895	15,20	5602	0,73	
8:57:00	51	1892	15,20	5605	0,73	
8:57:30	51	1889	15,20	5599	0,73	
8:58:00	51	1886	15,19	5600	0,73	
8:58:30	51	1883	15,19	5599	0,73	
8:59:00	51	1880	15,19	5601	0,73	
8:59:30	51	1876	15,19	5598	0,73	
9:00:00	51	1873	15,19	5594	0,74	
9:00:30	51	1869	15,19	5595	0,73	
9:01:00	51	1866	15,19	5588	0,73	
9:01:30	51	1863	15,19	5592	0,74	
9:02:00	51	1860	15,19	5589	0,74	
9:02:30	51	1857	15,18	5587	0,74	
9:03:00	51	1854	15,18	5587	0,74	
9:03:30	51	1851	15,18	5586	0,74	
9:04:00	51	1848	15,18	5587	0,74	
9:04:30	51	1844	15,18	5580	0,74	
9:05:00	51	1842	15,18	5582	0,74	
9:05:30	51	1841	15,18	5580	0,74	
9:06:00	51	1840	15,17	5578	0,74	
9:06:30	51	1837	15,17	5575	0,74	
9:07:00	51	1835	15,17	5577	0,75	
9:07:30	51	1832	15,17	5576	0,74	
9:08:00	51	1828	15,17	5576	0,75	
9:08:30	51	1824	15,17	5575	0,75	
9:09:00	51	1820	15,17	5577	0,75	
9:09:30	51	1815	15,17	5573	0,75	
9:10:00	51	1810	15,17	5571	0,75	
9:10:30	51	1808	15,16	5568	0,75	
9:11:00	51	1805	15,17	5563	0,75	
9:11:30	51	1803	15,16	5569	0,75	
9:12:00	51	1801	15,16	5565	0,75	
9:12:30	51	1799	15,16	5563	0,75	
9:13:00	51	1796	15,16	5565	0,75	
9:13:30	51	1793	15,15	5561	0,75	
9:14:00	51	1789	15,15	5559	0,76	
9:14:30	51	1785	15,15	5557	0,76	
9:15:00	51	1782	15,15	5556	0,76	
9:15:30	51	1778	15,15	5558	0,76	
9:16:00	51	1776	15,15	5550	0,76	
9:16:30	51	1773	15,15	5557	0,76	
9:17:00	51	1771	15,15	5551	0,76	
9:17:30	51	1769	15,15	5552	0,76	
9:18:00	51	1767	15,15	5557	0,76	
9:18:30	51	1763	15,15	5550	0,76	
9:19:00	51	1759	15,15	5552	0,76	
9:19:30	51	1755	15,14	5554	0,76	
9:20:00	51	1751	15,14	5548	0,76	
9:20:30	51	1748	15,14	5547	0,76	
9:21:00	51	1745	15,14	5546	0,76	
9:21:30	51	1743	15,14	5548	0,76	
9:22:00	51	1740	15,14	5544	0,76	
9:22:30	51	1737	15,14	5544	0,76	
9:23:00	51	1733	15,13	5546	0,77	
9:23:30	51	1730	15,14	5545	0,76	
9:24:00	51	1727	15,14	5540	0,76	
9:24:30	51	1724	15,13	5541	0,77	
9:25:00	51	1721	15,13	5542	0,77	
9:25:30	51	1718	15,13	5533	0,77	
9:26:00	51	1715	15,13	5540	0,77	
9:26:30	51	1712	15,13	5535	0,77	
9:27:00	51	1709	15,13	5535	0,77	
9:27:30	51	1706	15,13	5540	0,77	
9:28:00	51	1703	15,13	5530	0,77	
9:28:30	51	1701	15,13	5529	0,77	
9:29:00	51	1697	15,13	5526	0,77	
9:29:30	51	1695	15,13	5534	0,77	
9:30:00	51	1692	15,13	5535	0,77	
9:30:30	51	1689	15,13	5529	0,77	
9:31:00	51	1686	15,13	5525	0,77	
9:31:30	51	1683	15,12	5529	0,77	
9:32:00	51	1680	15,12	5532	0,77	
9:32:30	51	1677	15,13	5527	0,77	
9:33:00	51	1675	15,12	5521	0,77	
9:33:30	51	1672	15,12	5523	0,77	
9:34:00	51	1670	15,12	5522	0,77	
9:34:30	51	1668	15,12	5521	0,77	
9:35:00	51	1665	15,12	5524	0,78	
9:35:30	51	1662	15,12	5520	0,78	
9:36:00	51	1659	15,12	5514	0,77	
9:36:30	51	1656	15,12	5520	0,77	
9:37:00	51	1653	15,12	5518	0,77	
9:37:30	51	1651	15,12	5513	0,77	
9:38:00	51	1649	15,11	5514	0,78	
9:38:30	51	1646	15,12	5514	0,78	
9:39:00	51	1643	15,12	5515	0,78	
9:39:30	51	1640	15,11	5504	0,78	
9:40:00	51	1638	15,11	5505	0,78
