Repository: ProgWizer/parser

File: project-root/data/Tests/Data Acquisition/2013 (508)/SGSA G1350+30%G+60%Polystyrene+10%Silica Fume (BVOB) (50C).txt (part 1 of 5)
--Test Summary--
Full Path and File Name	
Instrument Name	SGSA/UCA
Instrument Type	Model 5265 SGSA/UCA
Instrument Serial Number	
Test Start Date	06.02.2013
Test Start Time	13:24:49
Test Stop Date	08.02.2013
Test Stop Time	14:34:33
Test Length	49:09:44
Final Sample Time Offset	49:24:00
Controller Schedule Name	
Sampling Period	30 seconds
Comments	T: 50C(30min); P: 3000 psi; tap water
Information	WellID	Research
Information	Customer	Trican
Information	EngName	Lebedev Pavel
Information	CementClass	G
Information	CementMfr	Dyckerhoff-Sukhoy Log
Information	Additives	30%G+60%Polystyrene+10%Silica Fume (BVOB)
Information	Density	1350
Information	BHCT	50
Information	BHST	
Information	FluidLoss	n/a
Information	JobType	Research
Calculated Value	CS_50	4:28:00
Calculated Value	CS_500	17:18:00
Calculated Value	SGS_Initial	3:59:00
Calculated Value	SGS_Final	6:14:00
Calculated Value	CS_Time1h	0,25 MPa
Calculated Value	CS_Time12h	1,95 MPa
Calculated Curve	Compressive Strength	Compressive strength type A (less than 14 lb/gal)
Calculated Curve	Static Gel Strength	Static gel strength
Initial Temperature (°C)	26 °C
Final Temperature (°C)	51 °C
Initial Pressure (psi)	3212 psi
Final Pressure (psi)	2484 psi
Initial Transit Time (microsec/in)	16,08 microsec/in
Final Transit Time (microsec/in)	10,77 microsec/in
Initial Gel Value	5915
Final Gel Value	7745
Initial Compressive Strength (MPa)	0,00 MPa
Final Compressive Strength (MPa)	7,56 MPa
Initial Static Gel Strength (lb/100ft2)	1,0 lb/100ft2
Final Static Gel Strength (lb/100ft2)	ERROR
--Data--
Time (HH:MM:SS)	Temperature (°C)	Pressure (psi)	Transit Time (microsec/in)	Gel Value	Compressive Strength (MPa)	Static Gel Strength (lb/100ft2)
0:00:00	26	3212	16,08	5915	0,00	1,0
0:00:30	26	3177	15,93	6084	0,07	1,2
0:01:00	26	3151	15,85	6184	0,10	1,3
0:01:30	26	3129	15,82	6246	0,11	1,5
0:02:00	27	3112	15,81	6294	0,12	1,6
0:02:30	27	3099	15,80	6318	0,12	1,8
0:03:00	27	3090	15,80	6328	0,12	1,9
0:03:30	27	3083	15,79	6329	0,12	2,1
0:04:00	28	3078	15,79	6323	0,12	2,3
0:04:30	28	3073	15,79	6317	0,12	2,4
0:05:00	28	3068	15,80	6311	0,12	2,6
0:05:30	28	3063	15,79	6307	0,12	2,7
0:06:00	29	3059	15,79	6304	0,12	2,9
0:06:30	29	3056	15,80	6303	0,12	3,0
0:07:00	29	3054	15,80	6301	0,12	3,2
0:07:30	29	3053	15,80	6296	0,12	3,4
0:08:00	30	3054	15,79	6295	0,12	3,5
0:08:30	30	3055	15,79	6290	0,13	3,7
0:09:00	30	3057	15,79	6291	0,13	3,8
0:09:30	31	3060	15,79	6286	0,13	4,0
0:10:00	31	3064	15,78	6279	0,13	4,1
0:10:30	31	3068	15,78	6275	0,13	4,3
0:11:00	32	3073	15,78	6276	0,13	4,5
0:11:30	32	3079	15,78	6271	0,13	4,6
0:12:00	33	3086	15,77	6266	0,13	4,8
0:12:30	33	3093	15,77	6265	0,14	4,9
0:13:00	33	3100	15,76	6264	0,14	5,1
0:13:30	34	3109	15,76	6260	0,14	5,2
0:14:00	34	3118	15,76	6256	0,14	5,4
0:14:30	35	3126	15,75	6257	0,14	5,6
0:15:00	35	3131	15,75	6248	0,14	5,7
0:15:30	35	3136	15,75	6250	0,15	5,9
0:16:00	36	3144	15,74	6246	0,15	6,0
0:16:30	36	3155	15,74	6242	0,15	6,2
0:17:00	37	3166	15,73	6242	0,15	6,3
0:17:30	37	3176	15,72	6238	0,16	6,5
0:18:00	37	3184	15,72	6236	0,16	6,6
0:18:30	38	3193	15,72	6232	0,16	6,8
0:19:00	38	3203	15,71	6226	0,16	7,0
0:19:30	38	3215	15,71	6227	0,16	7,1
0:20:00	39	3228	15,70	6227	0,17	7,3
0:20:30	39	3242	15,70	6223	0,17	7,4
0:21:00	40	3254	15,69	6222	0,17	7,6
0:21:30	40	3266	15,69	6219	0,17	7,7
0:22:00	40	3279	15,68	6219	0,17	7,9
0:22:30	41	3293	15,67	6212	0,18	8,1
0:23:00	41	3308	15,67	6217	0,18	8,2
0:23:30	42	3323	15,67	6211	0,18	8,4
0:24:00	42	3339	15,66	6206	0,19	8,5
0:24:30	42	3355	15,65	6207	0,19	8,7
0:25:00	43	3373	15,64	6205	0,19	8,8
0:25:30	43	3391	15,63	6207	0,20	9,0
0:26:00	44	3410	15,63	6198	0,20	9,2
0:26:30	44	3429	15,62	6199	0,20	9,3
0:27:00	45	3447	15,62	6198	0,20	9,5
0:27:30	45	3466	15,61	6197	0,21	9,6
0:28:00	45	3486	15,61	6191	0,21	9,8
0:28:30	46	3506	15,60	6193	0,21	9,9
0:29:00	46	3525	15,59	6190	0,22	10,1
0:29:30	47	3545	15,59	6191	0,22	10,3
0:30:00	47	3547	15,59	6188	0,22	10,4
0:30:30	47	3541	15,58	6187	0,22	10,6
0:31:00	48	3542	15,58	6180	0,22	10,7
0:31:30	48	3544	15,57	6179	0,23	10,9
0:32:00	48	3543	15,57	6174	0,23	11,0
0:32:30	49	3542	15,57	6171	0,23	11,2
0:33:00	49	3541	15,56	6165	0,23	11,4
0:33:30	49	3540	15,56	6162	0,23	11,5
0:34:00	49	3539	15,56	6158	0,23	11,7
0:34:30	49	3539	15,55	6159	0,24	11,8
0:35:00	50	3538	15,54	6153	0,24	12,0
0:35:30	50	3536	15,54	6148	0,24	12,1
0:36:00	50	3535	15,54	6144	0,24	12,3
0:36:30	50	3532	15,54	6141	0,24	12,5
0:37:00	50	3530	15,53	6139	0,25	12,6
0:37:30	50	3527	15,53	6134	0,25	12,8
0:38:00	50	3525	15,53	6127	0,25	12,9
0:38:30	50	3523	15,53	6123	0,25	13,1
0:39:00	50	3520	15,53	6122	0,25	13,2
0:39:30	51	3517	15,52	6116	0,25	13,4
0:40:00	51	3514	15,52	6113	0,25	13,6
0:40:30	51	3511	15,52	6108	0,25	13,7
0:41:00	51	3507	15,52	6106	0,25	13,9
0:41:30	51	3503	15,51	6098	0,26	14,0
0:42:00	51	3499	15,51	6098	0,26	14,2
0:42:30	51	3496	15,51	6091	0,26	14,3
0:43:00	51	3492	15,51	6086	0,26	14,5
0:43:30	51	3487	15,51	6083	0,26	14,7
0:44:00	51	3482	15,51	6075	0,26	14,8
0:44:30	51	3476	15,51	6073	0,26	15,0
0:45:00	51	3469	15,51	6068	0,26	15,1
0:45:30	51	3461	15,51	6068	0,26	15,3
0:46:00	51	3453	15,51	6063	0,26	15,4
0:46:30	51	3443	15,51	6056	0,26	15,6
0:47:00	51	3434	15,51	6053	0,26	15,7
0:47:30	51	3424	15,51	6048	0,26	15,9
0:48:00	51	3414	15,51	6044	0,26	16,1
0:48:30	51	3402	15,51	6040	0,26	16,2
0:49:00	51	3391	15,51	6034	0,26	16,4
0:49:30	51	3380	15,51	6029	0,26	16,5
0:50:00	51	3368	15,51	6028	0,26	16,7
0:50:30	51	3359	15,51	6026	0,26	16,8
0:51:00	51	3350	15,51	6027	0,26	17,0
0:51:30	51	3342	15,51	6017	0,26	17,2
0:52:00	51	3334	15,51	6016	0,26	17,3
0:52:30	51	3326	15,51	6014	0,26	17,5
0:53:00	51	3318	15,51	6010	0,25	17,6
0:53:30	51	3309	15,51	6009	0,26	17,8
0:54:00	51	3299	15,52	6003	0,25	17,9
0:54:30	51	3290	15,52	6002	0,25	18,1
0:55:00	51	3281	15,51	6000	0,26	18,3
0:55:30	51	3273	15,52	5995	0,25	18,4
0:56:00	51	3265	15,52	5987	0,25	18,6
0:56:30	51	3257	15,52	5987	0,25	18,7
0:57:00	51	3249	15,52	5982	0,25	18,9
0:57:30	51	3240	15,52	5981	0,25	19,0
0:58:00	51	3232	15,52	5977	0,25	19,2
0:58:30	51	3223	15,52	5976	0,25	19,4
0:59:00	51	3214	15,52	5973	0,25	19,5
0:59:30	51	3206	15,52	5968	0,25	19,7
1:00:00	51	3199	15,52	5967	0,25	19,8
1:00:30	51	3191	15,52	5965	0,25	20,0
1:01:00	51	3184	15,52	5960	0,25	20,1
1:01:30	51	3177	15,52	5958	0,25	20,3
1:02:00	51	3171	15,52	5951	0,25	20,5
1:02:30	51	3164	15,52	5950	0,25	20,6
1:03:00	51	3157	15,52	5949	0,25	20,8
1:03:30	51	3150	15,52	5947	0,25	20,9
1:04:00	51	3142	15,52	5940	0,25	21,1
1:04:30	51	3134	15,53	5938	0,25	21,2
1:05:00	51	3125	15,53	5938	0,25	21,4
1:05:30	51	3116	15,53	5929	0,25	21,6
1:06:00	51	3106	15,53	5927	0,25	21,7
1:06:30	51	3097	15,53	5927	0,25	21,9
1:07:00	51	3087	15,53	5927	0,25	22,0
1:07:30	51	3078	15,53	5917	0,25	22,2
1:08:00	51	3071	15,53	5915	0,25	22,3
1:08:30	51	3064	15,53	5912	0,25	22,5
1:09:00	51	3058	15,53	5907	0,25	22,7
1:09:30	51	3052	15,53	5906	0,25	22,8
1:10:00	51	3045	15,53	5901	0,25	23,0
1:10:30	51	3038	15,54	5898	0,24	23,1
1:11:00	51	3031	15,54	5895	0,24	23,3
1:11:30	51	3023	15,54	5891	0,24	23,4
1:12:00	51	3016	15,54	5887	0,24	23,6
1:12:30	51	3008	15,54	5881	0,24	23,8
1:13:00	51	2999	15,54	5881	0,24	23,9
1:13:30	51	2992	15,55	5877	0,24	24,1
1:14:00	51	2986	15,55	5878	0,24	24,2
1:14:30	51	2980	15,55	5875	0,24	24,4
1:15:00	51	2975	15,55	5871	0,24	24,5
1:15:30	51	2968	15,55	5868	0,24	24,7
1:16:00	51	2962	15,55	5865	0,24	24,8
1:16:30	51	2955	15,55	5859	0,24	25,0
1:17:00	51	2947	15,55	5857	0,24	25,2
1:17:30	51	2939	15,55	5856	0,23	25,3
1:18:00	51	2931	15,55	5848	0,24	25,5
1:18:30	51	2922	15,56	5845	0,23	25,6
1:19:00	51	2913	15,56	5843	0,23	25,8
1:19:30	51	2904	15,56	5837	0,23	25,9
1:20:00	51	2898	15,57	5837	0,23	26,1
1:20:30	51	2892	15,56	5828	0,23	26,3
1:21:00	51	2887	15,57	5827	0,23	26,4
1:21:30	51	2881	15,57	5821	0,23	26,6
1:22:00	51	2875	15,57	5818	0,23	26,7
1:22:30	51	2869	15,57	5815	0,23	26,9
1:23:00	51	2862	15,57	5811	0,23	27,0
1:23:30	51	2855	15,57	5807	0,23	27,2
1:24:00	51	2848	15,57	5805	0,23	27,4
1:24:30	51	2841	15,57	5803	0,23	27,5
1:25:00	51	2834	15,57	5799	0,23	27,7
1:25:30	51	2827	15,57	5792	0,23	27,8
1:26:00	51	2820	15,57	5789	0,23	28,0
1:26:30	51	2814	15,58	5784	0,23	28,1
1:27:00	51	2808	15,58	5782	0,22	28,3
1:27:30	51	2802	15,58	5779	0,22	28,5
1:28:00	51	2797	15,58	5773	0,22	28,6
1:28:30	51	2790	15,58	5770	0,22	28,8
1:29:00	51	2785	15,58	5771	0,22	28,9
1:29:30	51	2779	15,58	5767	0,22	29,1
1:30:00	51	2772	15,58	5762	0,22	29,2
1:30:30	51	2766	15,58	5758	0,22	29,4
1:31:00	51	2760	15,58	5754	0,22	29,6
1:31:30	51	2753	15,59	5754	0,22	29,7
1:32:00	51	2747	15,59	5744	0,22	29,9
1:32:30	51	2741	15,59	5737	0,22	30,0
1:33:00	51	2734	15,59	5742	0,22	30,2
1:33:30	51	2728	15,59	5736	0,22	30,3
1:34:00	51	2723	15,59	5733	0,22	30,5
1:34:30	51	2717	15,59	5725	0,22	30,7
1:35:00	51	2712	15,59	5724	0,22	30,8
1:35:30	51	2706	15,59	5719	0,22	31,0
1:36:00	51	2701	15,59	5717	0,22	31,1
1:36:30	51	2695	15,60	5717	0,21	31,3
1:37:00	51	2691	15,60	5713	0,21	31,4
1:37:30	51	2688	15,60	5707	0,21	31,6
1:38:00	51	2684	15,60	5705	0,21	31,8
1:38:30	51	2681	15,60	5703	0,21	31,9
1:39:00	51	2678	15,60	5694	0,21	32,1
1:39:30	51	2674	15,60	5692	0,21	32,2
1:40:00	51	2670	15,60	5688	0,21	32,4
1:40:30	51	2665	15,60	5690	0,21	32,5
1:41:00	51	2660	15,60	5687	0,21	32,7
1:41:30	51	2654	15,60	5680	0,21	32,9
1:42:00	51	2648	15,61	5678	0,21	33,0
1:42:30	51	2641	15,61	5674	0,21	33,2
1:43:00	51	2635	15,61	5669	0,21	33,3
1:43:30	51	2628	15,61	5674	0,21	33,5
1:44:00	51	2623	15,61	5670	0,21	33,6
1:44:30	51	2617	15,61	5663	0,21	33,8
1:45:00	51	2614	15,61	5663	0,21	33,9
1:45:30	51	2611	15,62	5663	0,21	34,1
1:46:00	51	2607	15,61	5655	0,21	34,3
1:46:30	51	2603	15,61	5652	0,21	34,4
1:47:00	51	2599	15,61	5656	0,21	34,6
1:47:30	51	2594	15,61	5650	0,21	34,7
1:48:00	51	2589	15,62	5646	0,20	34,9
1:48:30	51	2585	15,62	5642	0,21	35,0
1:49:00	51	2580	15,62	5642	0,21	35,2
1:49:30	51	2577	15,62	5641	0,20	35,4
1:50:00	51	2574	15,62	5635	0,20	35,5
1:50:30	51	2570	15,62	5636	0,20	35,7
1:51:00	51	2566	15,62	5630	0,20	35,8
1:51:30	51	2562	15,62	5633	0,20	36,0
1:52:00	51	2558	15,62	5628	0,20	36,1
1:52:30	51	2554	15,63	5629	0,20	36,3
1:53:00	51	2549	15,63	5628	0,20	36,5
1:53:30	51	2544	15,63	5621	0,20	36,6
1:54:00	51	2539	15,63	5618	0,20	36,8
1:54:30	51	2534	15,63	5620	0,20	36,9
1:55:00	51	2530	15,63	5619	0,20	37,1
1:55:30	51	2526	15,63	5616	0,20	37,2
1:56:00	51	2522	15,63	5617	0,20	37,4
1:56:30	51	2518	15,64	5613	0,20	37,6
1:57:00	51	2514	15,64	5613	0,20	37,7
1:57:30	51	2509	15,64	5606	0,20	37,9
1:58:00	51	2505	15,64	5605	0,19	38,0
1:58:30	51	2500	15,64	5608	0,19	38,2
1:59:00	51	2496	15,65	5609	0,19	38,3
1:59:30	51	2492	15,65	5603	0,19	38,5
2:00:00	51	2488	15,64	5602	0,19	38,7
2:00:30	51	2484	15,64	5605	0,19	38,8
2:01:00	51	2480	15,65	5603	0,19	39,0
2:01:30	51	2476	15,64	5607	0,19	39,1
2:02:00	51	2472	15,65	5601	0,19	39,3
2:02:30	51	2467	15,65	5602	0,19	39,4
2:03:00	51	2462	15,65	5599	0,19	39,6
2:03:30	51	2458	15,65	5601	0,19	39,8
2:04:00	51	2454	15,65	5604	0,19	39,9
2:04:30	51	2450	15,66	5599	0,19	40,1
2:05:00	51	2446	15,66	5599	0,19	40,2
2:05:30	51	2442	15,66	5602	0,18	40,4
2:06:00	51	2438	15,66	5600	0,18	40,5
2:06:30	51	2434	15,66	5605	0,18	40,7
2:07:00	51	2429	15,66	5608	0,18	40,9
2:07:30	51	2424	15,66	5605	0,18	41,0
2:08:00	51	2419	15,67	5606	0,18	41,2
2:08:30	51	2415	15,67	5603	0,18	41,3
2:09:00	51	2413	15,67	5609	0,18	41,5
2:09:30	51	2413	15,67	5611	0,18	41,6
2:10:00	51	2413	15,67	5612	0,18	41,8
2:10:30	51	2411	15,67	5611	0,18	42,0
2:11:00	51	2409	15,67	5614	0,18	42,1
2:11:30	51	2406	15,67	5615	0,18	42,3
2:12:00	51	2403	15,68	5621	0,18	42,4
2:12:30	51	2399	15,68	5617	0,18	42,6
2:13:00	51	2394	15,67	5624	0,18	42,7
2:13:30	51	2388	15,68	5625	0,18	42,9
2:14:00	51	2383	15,68	5629	0,18	43,1
2:14:30	51	2377	15,68	5627	0,18	43,2
2:15:00	51	2370	15,68	5629	0,18	43,4
2:15:30	51	2363	15,68	5634	0,18	43,5
2:16:00	51	2356	15,68	5636	0,17	43,7
2:16:30	51	2349	15,68	5637	0,17	43,8
2:17:00	51	2342	15,68	5644	0,18	44,0
2:17:30	51	2335	15,68	5651	0,17	44,1
2:18:00	51	2331	15,68	5654	0,17	44,3
2:18:30	51	2327	15,69	5650	0,17	44,5
2:19:00	51	2323	15,69	5656	0,17	44,6
2:19:30	51	2320	15,69	5662	0,17	44,8
2:20:00	51	2317	15,69	5662	0,17	44,9
2:20:30	51	2314	15,69	5664	0,17	45,1
2:21:00	51	2311	15,69	5674	0,17	45,2
2:21:30	51	2307	15,69	5674	0,17	45,4
2:22:00	51	2302	15,69	5679	0,17	45,6
2:22:30	51	2297	15,70	5680	0,17	45,7
2:23:00	51	2291	15,70	5690	0,17	45,9
2:23:30	51	2285	15,70	5695	0,17	46,0
2:24:00	51	2279	15,70	5697	0,17	46,2
2:24:30	51	2272	15,70	5700	0,17	46,3
2:25:00	51	2266	15,70	5701	0,17	46,5
2:25:30	51	2261	15,70	5712	0,17	46,7
2:26:00	51	2257	15,70	5720	0,17	46,8
2:26:30	51	2254	15,70	5723	0,17	47,0
2:27:00	51	2249	15,70	5728	0,16	47,1
2:27:30	51	2244	15,71	5733	0,16	47,3
2:28:00	51	2764	15,69	5787	0,17	47,4
2:28:30	51	2757	15,66	5786	0,18	47,6
2:29:00	51	2750	15,65	5789	0,19	47,8
2:29:30	51	2743	15,65	5795	0,19	47,9
2:30:00	51	2736	15,64	5798	0,19	48,1
2:30:30	51	2728	15,64	5802	0,19	48,2
2:31:00	51	2721	15,64	5809	0,19	48,4
2:31:30	51	2715	15,65	5813	0,19	48,5
2:32:00	51	2711	15,65	5815	0,19	48,7
2:32:30	51	2707	15,65	5819	0,19	48,9
2:33:00	51	2704	15,65	5832	0,19	49,0
2:33:30	51	2700	15,65	5833	0,19	49,2
2:34:00	51	2695	15,65	5836	0,19	49,3
2:34:30	51	2691	15,65	5842	0,19	49,5
2:35:00	51	2686	15,65	5846	0,19	49,6
2:35:30	51	2680	15,65	5853	0,19	49,8
2:36:00	51	2673	15,66	5856	0,19	50,0
2:36:30	51	2667	15,65	5858	0,19	50,1
2:37:00	51	2660	15,65	5863	0,19	50,3
2:37:30	51	2653	15,66	5867	0,19	50,4
2:38:00	51	2645	15,66	5871	0,19	50,6
2:38:30	51	2637	15,66	5874	0,19	50,7
2:39:00	51	2629	15,66	5880	0,19	50,9
2:39:30	51	2622	15,66	5889	0,19	51,1
2:40:00	51	2616	15,66	5891	0,19	51,2
2:40:30	51	2611	15,66	5890	0,19	51,4
2:41:00	51	2607	15,66	5898	0,18	51,5
2:41:30	51	2603	15,66	5906	0,19	51,7
2:42:00	51	2598	15,66	5909	0,19	51,8
2:42:30	51	2594	15,66	5909	0,18	52,0
2:43:00	51	2589	15,66	5913	0,18	52,2
2:43:30	51	2584	15,67	5915	0,18	52,3
2:44:00	51	2580	15,67	5921	0,18	52,5
2:44:30	51	2577	15,66	5921	0,18	52,6
2:45:00	51	2574	15,66	5928	0,18	52,8
2:45:30	51	2570	15,66	5938	0,18	52,9
2:46:00	51	2565	15,66	5937	0,18	53,1
2:46:30	51	2560	15,66	5939	0,18	53,2
2:47:00	51	2555	15,66	5947	0,18	53,4
2:47:30	51	2548	15,66	5950	0,18	53,6
2:48:00	51	2542	15,66	5952	0,18	53,7
2:48:30	51	2535	15,67	5954	0,18	53,9
2:49:00	51	2527	15,66	5957	0,18	54,0
2:49:30	51	2520	15,66	5963	0,18	54,2
2:50:00	51	2512	15,66	5963	0,18	54,3
2:50:30	51	2505	15,66	5964	0,18	54,5
2:51:00	51	2498	15,66	5969	0,18	54,7
2:51:30	51	2491	15,66	5969	0,18	54,8
2:52:00	51	2485	15,66	5973	0,18	55,0
2:52:30	51	2480	15,66	5977	0,18	55,1
2:53:00	51	2474	15,66	5982	0,18	55,3
2:53:30	51	2468	15,67	5982	0,18	55,4
2:54:00	51	2462	15,66	5983	0,18	55,6
2:54:30	51	2455	15,67	5987	0,18	55,8
2:55:00	51	2448	15,66	5983	0,18	55,9
2:55:30	51	2441	15,66	5988	0,18	56,1
2:56:00	51	2435	15,66	5993	0,18	56,2
2:56:30	51	2428	15,67	5992	0,18	56,4
2:57:00	51	2423	15,67	5995	0,18	56,5
2:57:30	51	2416	15,67	5994	0,18	56,7
2:58:00	51	2410	15,67	5995	0,18	56,9
2:58:30	51	2404	15,67	5996	0,18	57,0
2:59:00	51	2398	15,67	5997	0,18	57,2
2:59:30	51	2393	15,67	6001	0,18	57,3
3:00:00	51	2389	15,67	6003	0,18	57,5
3:00:30	51	2385	15,67	6003	0,18	57,6
3:01:00	51	2381	15,67	6004	0,18	57,8
3:01:30	51	2376	15,67	6002	0,18	58,0
3:02:00	51	2371	15,67	6008	0,18	58,1
3:02:30	51	2365	15,66	6013	0,18	58,3
3:03:00	51	2359	15,66	6005	0,18	58,4
3:03:30	51	2353	15,66	6009	0,18	58,6
3:04:00	51	2348	15,66	6010	0,18	58,7
3:04:30	51	2342	15,66	6010	0,18	58,9
3:05:00	51	2337	15,66	6010	0,18	59,1
3:05:30	51	2331	15,66	6009	0,18	59,2
3:06:00	51	2324	15,66	6015	0,19	59,4
3:06:30	51	2317	15,66	6013	0,18	59,5
3:07:00	51	2310	15,66	6011	0,18	59,7
3:07:30	51	2303	15,66	6011	0,18	59,8
3:08:00	51	2295	15,66	6014	0,18	60,0
3:08:30	51	2287	15,66	6015	0,18	60,2
3:09:00	51	2279	15,66	6015	0,18	60,3
3:09:30	51	2272	15,66	6016	0,18	60,5
3:10:00	51	2265	15,66	6017	0,18	60,6
3:10:30	51	2258	15,66	6014	0,18	60,8
3:11:00	51	2252	15,66	6015	0,18	60,9
3:11:30	51	2245	15,66	6015	0,19	61,1
3:12:00	51	2238	15,66	6016	0,19	61,3
3:12:30	51	2232	15,66	6012	0,19	61,4
3:13:00	51	2225	15,66	6016	0,19	61,6
3:13:30	51	2219	15,66	6019	0,19	61,7
3:14:00	51	2214	15,66	6016	0,19	61,9
3:14:30	51	2209	15,66	6017	0,18	62,0
3:15:00	51	2204	15,66	6019	0,19	62,2
3:15:30	51	2200	15,66	6014	0,19	62,3
3:16:00	51	2195	15,66	6017	0,19	62,5
3:16:30	51	2189	15,65	6012	0,19	62,7
3:17:00	51	2183	15,65	6014	0,19	62,8
3:17:30	51	2181	15,65	6013	0,19	63,0
3:18:00	51	2181	15,65	6014	0,19	63,1
3:18:30	51	2710	15,63	6053	0,20	63,3
3:19:00	51	2705	15,60	6055	0,21	63,4
3:19:30	51	2701	15,59	6048	0,22	63,6
3:20:00	51	2697	15,59	6054	0,22	63,8
3:20:30	51	2693	15,58	6051	0,22	63,9
3:21:00	51	2688	15,58	6048	0,22	64,1
3:21:30	51	2683	15,58	6049	0,22	64,2
3:22:00	51	2676	15,58	6049	0,22	64,4
3:22:30	51	2670	15,58	6045	0,22	64,5
3:23:00	51	2664	15,57	6047	0,23	64,7
3:23:30	51	2658	15,57	6046	0,23	64,9
3:24:00	51	2652	15,57	6041	0,23	65,0
3:24:30	51	2646	15,57	6042	0,23	65,2
3:25:00	51	2640	15,57	6040	0,23	65,3
3:25:30	51	2633	15,57	6038	0,23	65,5
3:26:00	51	2626	15,57	6037	0,23	65,6
3:26:30	51	2618	15,57	6039	0,23	65,8
3:27:00	51	2611	15,57	6036	0,23	66,0
3:27:30	51	2602	15,57	6033	0,23	66,1
3:28:00	51	2595	15,57	6035	0,23	66,3
3:28:30	51	2587	15,56	6031	0,23	66,4
3:29:00	51	2580	15,56	6020	0,23	66,6
3:29:30	51	2574	15,56	6025	0,23	66,7
3:30:00	51	2571	15,56	6022	0,23	66,9
3:30:30	51	2568	15,56	6024	0,23	67,1
3:31:00	51	2336	15,56	6019	0,23	67,2
3:31:30	51	2600	15,56	6044	0,23	67,4
3:32:00	51	2595	15,56	6036	0,23	67,5
3:32:30	51	2591	15,56	6035	0,23	67,7
3:33:00	51	2585	15,55	6035	0,24	67,8
3:33:30	51	2579	15,55	6037	0,24	68,0
3:34:00	51	2574	15,55	6031	0,24	68,2
3:34:30	51	2567	15,55	6031	0,24	68,3
3:35:00	51	2560	15,54	6029	0,24	68,5
3:35:30	51	2553	15,54	6024	0,24	68,6
3:36:00	51	2545	15,54	6026	0,24	68,8
3:36:30	51	2537	15,54	6023	0,24	68,9
3:37:00	51	2529	15,54	6024	0,24	69,1
3:37:30	51	2520	15,53	6021	0,24	69,3
3:38:00	51	2513	15,53	6020	0,25	69,4
3:38:30	51	2507	15,53	6018	0,25	69,6
3:39:00	51	2502	15,53	6018	0,25	69,7
3:39:30	51	2497	15,53	6015	0,25	69,9
3:40:00	51	2491	15,53	6014	0,25	70,0
3:40:30	51	2485	15,53	6011	0,25	70,2
3:41:00	51	2481	15,53	6011	0,25	70,4
3:41:30	51	2477	15,53	6010	0,25	70,5
3:42:00	51	2473	15,52	6011	0,25	70,7
3:42:30	51	2469	15,52	6009	0,25	70,8
3:43:00	51	2465	15,52	6009	0,25	71,0
3:43:30	51	2460	15,52	6006	0,25	71,1
3:44:00	51	2454	15,52	6002	0,25	71,3
3:44:30	51	2449	15,51	6007	0,25	71,4
3:45:00	51	2442	15,52	6003	0,25	71,6
3:45:30	51	2436	15,51	5999	0,26	71,8
3:46:00	51	2429	15,51	6001	0,26	71,9
3:46:30	51	2422	15,51	6001	0,26	72,1
3:47:00	51	2416	15,51	6001	0,26	72,2
3:47:30	51	2410	15,51	5999	0,26	72,4
3:48:00	51	2405	15,50	6000	0,26	72,5
3:48:30	51	2400	15,51	5998	0,26	72,7
3:49:00	51	2395	15,50	5995	0,26	72,9
3:49:30	51	2389	15,50	5997	0,26	73,0
3:50:00	51	2385	15,50	5995	0,26	73,2
3:50:30	51	2380	15,50	5995	0,26	73,3
3:51:00	51	2376	15,50	5991	0,26	73,5
3:51:30	51	2372	15,49	5991	0,26	73,6
3:52:00	51	2368	15,49	5995	0,27	73,8
3:52:30	51	2363	15,49	5993	0,27	74,0
3:53:00	51	2357	15,49	5991	0,27	74,1
3:53:30	51	2351	15,49	5989	0,27	74,3
3:54:00	51	2346	15,48	5991	0,27	74,4
3:54:30	51	2339	15,48	5993	0,27	74,6
3:55:00	51	2332	15,48	5991	0,27	74,7
3:55:30	51	2326	15,48	5990	0,27	74,9
3:56:00	51	2320	15,48	5993	0,27	75,1
3:56:30	51	2314	15,48	5991	0,27	75,2
3:57:00	51	2310	15,48	5992	0,27	75,4
3:57:30	51	2305	15,47	5990	0,28	75,5
3:58:00	51	2300	15,47	5986	0,28	75,7
3:58:30	51	2295	15,47	5992	0,28	75,8
3:59:00	51	2290	15,47	5992	0,28	76,0
3:59:30	51	2285	15,46	5988	0,28	71,3
4:00:00	51	2279	15,46	5990	0,28	73,4
4:00:30	51	2275	15,46	5991	0,28	74,7
4:01:00	51	2271	15,45	5988	0,29	71,2
4:01:30	51	2268	15,46	5993	0,28	76,7
4:02:00	51	2267	15,45	5991	0,29	74,4
4:02:30	51	2265	15,45	5994	0,29	78,2
4:03:00	51	2264	15,45	5994	0,29	78,1
4:03:30	51	2261	15,44	5994	0,29	78,0
4:04:00	51	2257	15,44	5991	0,29	74,9
4:04:30	51	2254	15,44	5994	0,29	77,8
4:05:00	51	2250	15,43	5994	0,29	78,2
4:05:30	51	2245	15,43	5994	0,30	78,3
4:06:00	51	2239	15,43	5996	0,30	80,5
4:06:30	51	2234	15,43	5999	0,30	83,2
4:07:00	51	2228	15,42	5996	0,30	80,5
4:07:30	51	2221	15,43	5994	0,30	77,7
4:08:00	51	2215	15,42	5998	0,30	82,4
4:08:30	51	2208	15,42	5996	0,30	79,9
4:09:00	51	2201	15,42	5995	0,30	79,6
4:09:30	51	2194	15,42	5999	0,30	83,5
4:10:00	51	2186	15,42	6001	0,30	86,2
4:10:30	51	2179	15,41	6002	0,31	87,3
4:11:00	51	2171	15,41	6002	0,31	87,2
4:11:30	51	2163	15,41	6000	0,31	84,7
4:12:00	51	2156	15,41	6002	0,31	86,5
4:12:30	51	2150	15,41	6003	0,31	88,4
4:13:00	51	2145	15,41	6006	0,31	91,0
4:13:30	51	2141	15,40	6003	0,31	87,8
4:14:00	51	2137	15,40	6009	0,31	94,9
4:14:30	51	2132	15,40	6012	0,31	97,6
4:15:00	51	2128	15,40	6010	0,31	96,0
4:15:30	51	2122	15,40	6010	0,31	95,8
4:16:00	51	2117	15,39	6014	0,32	100,2
4:16:30	51	2111	15,39	6012	0,32	98,5
4:17:00	51	2105	15,39	6015	0,32	101,2
4:17:30	51	2098	15,39	6017	0,32	103,8
4:18:00	51	2092	15,38	6016	0,32	102,4
4:18:30	51	2086	15,38	6019	0,32	105,5
4:19:00	51	2081	15,38	6020	0,32	107,4
4:19:30	51	2075	15,38	6017	0,32	103,7
4:20:00	51	2070	15,38	6026	0,32	114,2
4:20:30	51	2066	15,37	6022	0,33	109,4
4:21:00	51	2061	15,37	6023	0,33	110,7
4:21:30	51	2055	15,37	6026	0,33	114,4
4:22:00	51	2050	15,37	6033	0,33	121,9
4:22:30	51	2044	15,37	6028	0,33	116,1
4:23:00	51	2038	15,36	6030	0,33	118,6
4:23:30	51	2033	15,36	6034	0,33	123,5
4:24:00	51	2027	15,36	6036	0,33	125,0
4:24:30	51	2022	15,36	6039	0,33	128,4
4:25:00	51	2017	15,35	6040	0,34	129,9
4:25:30	51	2012	15,35	6042	0,34	132,1
4:26:00	51	2008	15,35	6040	0,34	130,2
4:26:30	51	2003	15,34	6044	0,34	134,3
4:27:00	51	1998	15,34	6046	0,34	136,8
4:27:30	51	1993	15,34	6049	0,34	140,5
4:28:00	51	1987	15,34	6051	0,35	142,5
4:28:30	51	1982	15,33	6052	0,35	143,5
4:29:00	51	1977	15,33	6055	0,35	148,1
4:29:30	51	1972	15,33	6054	0,35	146,3
4:30:00	51	1968	15,33	6060	0,35	153,7
4:30:30	51	1963	15,32	6060	0,35	153,5
4:31:00	51	1958	15,32	6061	0,35	154,7
4:31:30	51	1953	15,32	6070	0,35	165,1
4:32:00	51	1948	15,32	6065	0,36	159,0
4:32:30	51	1943	15,32	6073	0,36	168,3
4:33:00	51	1938	15,31	6072	0,36	167,3
4:33:30	51	1933	15,31	6070	0,36	165,0
4:34:00	51	1930	15,31	6072	0,36	167,2
4:34:30	51	1928	15,30	6079	0,36	175,8
4:35:00	51	1928	15,30	6081	0,36	177,7
4:35:30	51	1927	15,30	6079	0,36	176,3
4:36:00	51	1927	15,30	6082	0,37	179,5
4:36:30	51	1925	15,30	6087	0,37	185,8
4:37:00	51	1922	15,29	6089	0,37	188,2
4:37:30	51	1919	15,29	6089	0,37	188,0
4:38:00	51	1915	15,29	6092	0,37	191,4
4:38:30	51	1910	15,29	6096	0,37	196,0
4:39:00	51	1905	15,28	6098	0,37	198,6
4:39:30	51	1900	15,28	6100	0,38	201,5
4:40:00	51	1895	15,28	6100	0,38	201,5
4:40:30	51	1888	15,28	6107	0,38	210,0
4:41:00	51	1882	15,27	6109	0,38	211,8
4:41:30	51	1876	15,27	6110	0,38	212,8
4:42:00	51	1870	15,27	6106	0,38	208,8
4:42:30	51	1863	15,27	6113	0,38	217,1
4:43:00	51	1855	15,27	6120	0,38	225,7
4:43:30	51	1849	15,26	6119	0,39	224,0
4:44:00	51	1844	15,26	6120	0,39	226,0
4:44:30	51	1841	15,26	6125	0,39	231,4
4:45:00	51	1839	15,25	6125	0,39	231,4
4:45:30	51	1837	15,25	6126	0,39	232,7
4:46:00	51	1834	15,24	6129	0,40	236,4
4:46:30	51	1832	15,24	6135	0,40	244,5
4:47:00	51	1828	15,24	6135	0,40	244,4
4:47:30	51	1824	15,24	6141	0,40	251,2
4:48:00	51	1820	15,23	6137	0,40	246,3
4:48:30	51	1814	15,23	6145	0,40	256,1
4:49:00	51	1809	15,23	6148	0,41	259,8
4:49:30	51	1805	15,23	6149	0,41	262,0
4:50:00	51	1799	15,22	6148	0,41	260,0
4:50:30	51	1794	15,22	6152	0,41	265,9
4:51:00	51	1787	15,22	6155	0,41	269,1
4:51:30	51	1781	15,22	6158	0,41	273,3
4:52:00	51	1776	15,21	6160	0,41	274,9
4:52:30	51	1773	15,21	6166	0,41	282,7
4:53:00	51	1772	15,21	6165	0,41	282,3
4:53:30	51	1771	15,21	6169	0,41	286,7
4:54:00	51	1769	15,21	6171	0,42	289,5
4:54:30	51	1767	15,20	6174	0,42	292,7
4:55:00	51	1764	15,20	6175	0,42	294,8
4:55:30	51	1760	15,20	6180	0,42	301,0
4:56:00	51	1756	15,20	6186	0,42	308,8
4:56:30	51	1752	15,19	6183	0,42	305,5
4:57:00	51	1747	15,19	6191	0,43	314,7
4:57:30	51	1743	15,19	6189	0,43	312,1
4:58:00	51	1739	15,18	6189	0,43	312,1
4:58:30	51	1734	15,18	6199	0,43	325,4
4:59:00	51	1731	15,18	6203	0,43	330,6
4:59:30	51	1727	15,18	6202	0,43	329,4
5:00:00	51	1723	15,17	6203	0,43	331,1
5:00:30	51	1719	15,17	6209	0,44	338,6
5:01:00	51	1714	15,17	6211	0,44	341,6
5:01:30	51	1710	15,17	6211	0,44	341,9
5:02:00	51	1706	15,16	6215	0,44	347,2
5:02:30	51	1701	15,16	6222	0,44	356,6
5:03:00	51	1697	15,15	6220	0,45	352,9
5:03:30	51	1693	15,15	6225	0,45	359,5
5:04:00	51	1688	15,15	6230	0,45	366,9
5:04:30	51	1684	15,14	6236	0,45	374,5
5:05:00	51	1681	15,14	6237	0,45	376,0
5:05:30	51	1678	15,14	6238	0,45	376,8
5:06:00	51	1674	15,14	6238	0,45	377,6
5:06:30	51	1671	15,14	6241	0,46	381,2
5:07:00	51	1667	15,13	6249	0,46	392,2
5:07:30	51	1662	15,13	6247	0,46	390,2
5:08:00	51	1658	15,13	6256	0,46	401,5
5:08:30	51	1654	15,13	6256	0,46	401,3
5:09:00	51	1649	15,12	6260	0,46	407,5
5:09:30	51	1645	15,12	6261	0,46	408,6
5:10:00	51	1641	15,12	6262	0,46	410,6
5:10:30	51	1638	15,12	6265	0,47	414,2
5:11:00	51	1634	15,12	6269	0,47	419,0
5:11:30	51	1630	15,11	6277	0,47	430,2
5:12:00	51	1626	15,11	6278	0,47	432,3
5:12:30	51	1622	15,11	6282	0,47	437,4
5:13:00	51	1619	15,11	6282	0,47	438,1
5:13:30	51	1615	15,10	6287	0,47	445,0
5:14:00	51	1611	15,10	6292	0,48	451,8
5:14:30	51	1607	15,09	6294	0,48	454,4
5:15:00	51	1603	15,09	6298	0,48	460,1
5:15:30	51	1599	15,09	6303	0,48	466,8
5:16:00	51	1595	15,09	6307	0,48	473,2
5:16:30	51	2129	15,06	6325	0,50	499,2
5:17:00	51	2121	15,04	6334	0,51	511,5
5:17:30	51	2114	15,03	6335	0,52	513,0
5:18:00	51	2107	15,02	6341	0,52	521,2
5:18:30	51	2101	15,02	6342	0,52	522,8
5:19:00	51	2096	15,01	6347	0,53	530,2
5:19:30	51	2092	15,01	6355	0,53	542,3
5:20:00	51	2088	15,00	6359	0,53	548,2
5:20:30	51	2083	15,00	6361	0,53	551,0
5:21:00	51	2078	15,00	6367	0,54	560,6
5:21:30	51	2075	15,00	6370	0,54	563,8
5:22:00	51	2072	14,99	6374	0,54	569,7
5:22:30	51	2069	14,99	6377	0,54	574,8
5:23:00	51	2065	14,99	6383	0,54	584,1
5:23:30	51	2061	14,98	6383	0,55	584,4
5:24:00	51	2056	14,98	6389	0,55	593,2
5:24:30	51	2051	14,98	6395	0,55	601,6
5:25:00	51	2046	14,97	6398	0,55	606,2
5:25:30	51	2040	14,97	6402	0,55	613,4
5:26:00	51	2035	14,96	6406	0,56	618,1
5:26:30	51	2030	14,96	6409	0,56	623,0
5:27:00	51	2027	14,96	6415	0,56	632,4
5:27:30	51	2024	14,95	6416	0,56	634,9
5:28:00	51	2021	14,95	6419	0,56	638,7
5:28:30	51	2017	14,95	6422	0,57	643,8
5:29:00	51	2013	14,95	6426	0,57	649,9
5:29:30	51	2008	14,94	6430	0,57	655,7
5:30:00	51	2004	14,94	6433	0,57	659,9
5:30:30	51	1998	14,94	6435	0,57	664,0
5:31:00	51	1993	14,94	6442	0,57	674,5
5:31:30	51	1989	14,94	6443	0,57	676,7
5:32:00	51	1985	14,93	6451	0,58	688,7
5:32:30	51	1982	14,93	6450	0,58	687,3
5:33:00	51	1978	14,93	6454	0,58	693,1
5:33:30	51	1975	14,92	6460	0,58	703,6
5:34:00	51	1971	14,92	6462	0,58	707,2
5:34:30	51	1966	14,92	6463	0,58	708,3
5:35:00	51	1961	14,92	6468	0,58	716,3
5:35:30	51	1957	14,92	6472	0,59	722,2
5:36:00	51	1953	14,91	6474	0,59	725,0
5:36:30	51	1948	14,91	6479	0,59	734,5
5:37:00	51	1944	14,91	6478	0,59	732,6
5:37:30	51	1940	14,91	6489	0,59	749,7
5:38:00	51	1937	14,90	6486	0,59	745,7
5:38:30	51	1933	14,90	6493	0,60	756,8
5:39:00	51	1929	14,90	6493	0,60	757,2
5:39:30	51	1924	14,89	6496	0,60	762,3
5:40:00	51	1920	14,89	6503	0,60	773,0
5:40:30	51	1915	14,89	6504	0,60	774,8
5:41:00	51	1911	14,89	6511	0,61	785,9
5:41:30	51	1907	14,88	6517	0,61	795,7
5:42:00	51	1903	14,88	6517	0,61	796,5
5:42:30	51	1899	14,87	6518	0,61	797,8
5:43:00	51	1896	14,87	6524	0,61	807,2
5:43:30	51	1892	14,87	6525	0,62	810,4
5:44:00	51	1889	14,86	6529	0,62	817,1
5:44:30	51	1885	14,86	6533	0,62	823,0
5:45:00	51	1881	14,86	6537	0,62	830,3
5:45:30	51	1876	14,85	6541	0,62	837,3
5:46:00	51	1871	14,85	6544	0,63	841,2
5:46:30	51	1866	14,85	6547	0,63	847,1
5:47:00	51	1862	14,85	6548	0,63	849,2
5:47:30	51	1857	14,85	6550	0,63	851,7
5:48:00	51	1853	14,84	6556	0,63	862,0
5:48:30	51	1850	14,84	6558	0,63	865,6
5:49:00	51	1848	14,84	6560	0,63	869,4
5:49:30	51	1846	14,84	6562	0,64	873,2
5:50:00	51	1843	14,84	6570	0,64	886,4
5:50:30	51	1840	14,83	6574	0,64	893,2
5:51:00	51	1836	14,83	6573	0,64	892,0
5:51:30	51	1832	14,83	6580	0,64	904,7
5:52:00	51	1827	14,82	6582	0,64	906,6
5:52:30	51	1822	14,82	6582	0,65	907,7
5:53:00	51	1817	14,82	6589	0,65	919,8
5:53:30	51	1811	14,82	6589	0,65	920,2
5:54:00	51	1807	14,81	6597	0,65	934,5
5:54:30	51	1803	14,81	6599	0,65	937,3
5:55:00	51	1799	14,81	6601	0,65	940,5
5:55:30	51	1795	14,80	6603	0,66	945,0
5:56:00	51	1792	14,80	6603	0,66	944,8
5:56:30	51	1788	14,80	6609	0,66	955,0
5:57:00	51	1785	14,80	6610	0,66	957,7
5:57:30	51	1782	14,80	6615	0,66	965,4
5:58:00	51	1778	14,79	6618	0,66	971,3
5:58:30	51	1774	14,79	6619	0,67	972,9
5:59:00	51	1770	14,79	6623	0,67	979,6
5:59:30	51	1766	14,78	6628	0,67	988,7
6:00:00	51	1762	14,78	6629	0,67	992,1
6:00:30	51	1758	14,77	6633	0,68	999,2
6:01:00	51	1754	14,77	6637	0,68	1006,0
6:01:30	51	1750	14,77	6638	0,68	1008,4
6:02:00	51	1747	14,77	6644	0,68	1018,8
6:02:30	51	1743	14,76	6644	0,68	1019,6
6:03:00	51	1739	14,76	6649	0,69	1027,8
6:03:30	51	1735	14,76	6650	0,69	1029,9
6:04:00	51	1731	14,76	6656	0,69	1041,0
6:04:30	51	1728	14,75	6659	0,69	1046,7
6:05:00	51	1724	14,75	6662	0,69	1051,4
6:05:30	51	1720	14,75	6664	0,69	1056,1
6:06:00	51	1716	14,75	6663	0,69	1053,3
6:06:30	51	1712	14,75	6666	0,69	1059,4
6:07:00	51	1709	14,74	6673	0,70	1071,8
6:07:30	51	1705	14,74	6677	0,70	1080,1
6:08:00	51	1701	14,74	6679	0,70	1084,4
6:08:30	51	1697	14,74	6683	0,70	1090,9
6:09:00	51	1694	14,73	6683	0,70	1092,0
6:09:30	51	1689	14,73	6685	0,70	1094,6
6:10:00	51	1685	14,73	6689	0,71	1102,1
6:10:30	51	1681	14,72	6693	0,71	1110,4
6:11:00	51	2213	14,70	6706	0,72	1135,8
6:11:30	51	2208	14,68	6717	0,74	1156,1
6:12:00	51	2202	14,67	6722	0,75	1167,0
6:12:30	51	2196	14,66	6728	0,75	1178,3
6:13:00	51	2191	14,66	6733	0,75	1188,8
6:13:30	51	2185	14,65	6736	0,76	1193,7
6:14:00	51	2180	14,65	6740	0,76	1201,0
6:14:30	51	2175	14,64	6743	0,76	
6:15:00	51	2170	14,64	6744	0,76	
6:15:30	51	2166	14,64	6751	0,76	
6:16:00	51	2162	14,64	6750	0,77	
6:16:30	51	2157	14,64	6754	0,77	
6:17:00	51	2152	14,63	6755	0,77	
6:17:30	51	2148	14,63	6759	0,77	
6:18:00	51	2144	14,63	6763	0,77	
6:18:30	51	2139	14,63	6765	0,78	
6:19:00	51	2135	14,62	6770	0,78	
6:19:30	51	2131	14,62	6772	0,78	
6:20:00	51	2127	14,62	6776	0,78	
6:20:30	51	2123	14,62	6779	0,78	
6:21:00	51	2119	14,61	6784	0,78	
6:21:30	51	2115	14,61	6785	0,79	
6:22:00	51	2110	14,61	6790	0,79	
6:22:30	51	2106	14,60	6789	0,79	
6:23:00	51	2101	14,60	6792	0,79	
6:23:30	51	2096	14,60	6794	0,80	
6:24:00	51	2090	14,59	6799	0,80	
6:24:30	51	2084	14,59	6800	0,80	
6:25:00	51	2078	14,59	6800	0,80	
6:25:30	51	2072	14,59	6806	0,80	
6:26:00	51	2067	14,58	6809	0,80	
6:26:30	51	2062	14,58	6813	0,81	
6:27:00	51	2058	14,58	6813	0,81	
6:27:30	51	2055	14,57	6817	0,81	
6:28:00	51	2051	14,57	6819	0,81	
6:28:30	51	2048	14,57	6824	0,81	
6:29:00	51	2045	14,57	6825	0,82	
6:29:30	51	2043	14,56	6829	0,82	
6:30:00	51	2041	14,56	6832	0,82	
6:30:30	51	2040	14,56	6833	0,82	
6:31:00	51	2038	14,56	6834	0,82	
6:31:30	51	2036	14,55	6837	0,83	
6:32:00	51	2034	14,55	6839	0,83	
6:32:30	51	2031	14,55	6840	0,83	
6:33:00	51	2028	14,55	6844	0,83	
6:33:30	51	2024	14,55	6849	0,83	
6:34:00	51	2019	14,54	6847	0,83	
6:34:30	51	2015	14,54	6851	0,83	
6:35:00	51	2010	14,54	6853	0,83	
6:35:30	51	2004	14,54	6856	0,84	
6:36:00	51	1999	14,54	6857	0,84	
6:36:30	51	1993	14,53	6859	0,84	
6:37:00	51	1987	14,53	6863	0,84	
6:37:30	51	1981	14,53	6866	0,84	
6:38:00	51	1975	14,53	6868	0,84	
6:38:30	51	1968	14,53	6868	0,85	
6:39:00	51	1961	14,52	6871	0,85	
6:39:30	51	1957	14,52	6871	0,85	
6:40:00	51	1955	14,52	6877	0,85	
6:40:30	51	1953	14,51	6877	0,85	
6:41:00	51	1951	14,51	6881	0,86	
6:41:30	51	1948	14,51	6880	0,86	
6:42:00	51	1945	14,50	6886	0,86	
6:42:30	51	1942	14,50	6885	0,86	
6:43:00	51	1938	14,50	6887	0,86	
6:43:30	51	1934	14,50	6887	0,87	
6:44:00	51	1929	14,49	6892	0,87	
6:44:30	51	1924	14,49	6894	0,87	
6:45:00	51	1919	14,49	6893	0,87	
6:45:30	51	1913	14,49	6900	0,87	
6:46:00	51	1908	14,48	6901	0,88	
6:46:30	51	1903	14,48	6900	0,88	
6:47:00	51	1899	14,48	6902	0,88	
6:47:30	51	1894	14,48	6904	0,88	
6:48:00	51	1890	14,47	6908	0,88	
6:48:30	51	1886	14,47	6906	0,89	
6:49:00	51	1883	14,47	6912	0,89	
6:49:30	51	1880	14,46	6913	0,89	
6:50:00	51	1879	14,46	6916	0,89	
6:50:30	51	1879	14,46	6917	0,89	
6:51:00	51	1878	14,46	6920	0,89	
6:51:30	51	1878	14,46	6920	0,89	
6:52:00	51	1876	14,46	6923	0,90	
6:52:30	51	1874	14,45	6925	0,90	
6:53:00	51	1871	14,45	6924	0,90	
6:53:30	51	1869	14,45	6922	0,90	
6:54:00	51	1865	14,45	6927	0,90	
6:54:30	51	1861	14,45	6929	0,90	
6:55:00	51	1857	14,44	6930	0,90	
6:55:30	51	1852	14,44	6928	0,90	
6:56:00	51	1847	14,44	6933	0,91	
6:56:30	51	1842	14,44	6935	0,91	
6:57:00	51	1837	14,44	6936	0,91	
6:57:30	51	1831	14,43	6939	0,91	
6:58:00	51	1825	14,43	6937	0,91	
6:58:30	51	1819	14,43	6939	0,91	
6:59:00	51	1813	14,43	6942	0,92	
6:59:30	51	1806	14,43	6945	0,92	
7:00:00	51	1801	14,42	6941	0,92	
7:00:30	51	1798	14,42	6947	0,92	
7:01:00	51	1796	14,42	6946	0,92	
7:01:30	51	1796	14,41	6948	0,93	
7:02:00	51	1795	14,41	6947	0,93	
7:02:30	51	1794	14,41	6952	0,93	
7:03:00	51	1792	14,41	6949	0,93	
7:03:30	51	1790	14,40	6955	0,94	
7:04:00	51	1787	14,40	6954	0,94	
7:04:30	51	1784	14,40	6955	0,94	
7:05:00	51	1780	14,40	6956	0,94	
7:05:30	51	1776	14,39	6961	0,94	
7:06:00	51	1771	14,39	6960	0,95	
7:06:30	51	1767	14,39	6961	0,95	
7:07:00	51	1762	14,38	6963	0,95	
7:07:30	51	1756	14,38	6966	0,95	
7:08:00	51	1751	14,38	6968	0,95	
7:08:30	51	1745	14,38	6966	0,95	
7:09:00	51	1740	14,38	6969	0,96	
7:09:30	51	1735	14,38	6968	0,96	
7:10:00	51	1731	14,37	6972	0,96	
7:10:30	51	1729	14,37	6973	0,96	
7:11:00	51	1728	14,37	6974	0,96	
7:11:30	51	1728	14,37	6977	0,96	
7:12:00	51	1727	14,37	6978	0,96	
7:12:30	51	1725	14,36	6980	0,96	
7:13:00	51	1722	14,36	6979	0,97	
7:13:30	51	1720	14,36	6981	0,97	
7:14:00	51	1716	14,36	6982	0,97	
7:14:30	51	1713	14,36	6983	0,97	
7:15:00	51	1709	14,36	6982	0,97	
7:15:30	51	1705	14,35	6986	0,97	
7:16:00	51	1700	14,35	6988	0,97	
7:16:30	51	1695	14,35	6988	0,98	
7:17:00	51	1690	14,35	6991	0,98	
7:17:30	51	1687	14,35	6990	0,98	
7:18:00	51	1684	14,34	6990	0,98	
7:18:30	51	1682	14,34	6997	0,98	
7:19:00	51	1681	14,34	6993	0,98	
7:19:30	51	1680	14,34	6995	0,99	
7:20:00	51	1680	14,33	6999	0,99	
7:20:30	51	1679	14,33	7000	0,99	
7:21:00	51	1678	14,33	7002	0,99	
7:21:30	51	1676	14,33	6999	0,99	
7:22:00	51	1674	14,32	7000	0,99	
7:22:30	51	1670	14,32	6999	1,00	
7:23:00	51	1667	14,32	7006	1,00	
7:23:30	51	1663	14,32	7006	1,00	
7:24:00	51	1659	14,32	7005	1,00	
7:24:30	51	1656	14,31	7004	1,00	
7:25:00	51	1653	14,31	7008	1,01	
7:25:30	51	1650	14,31	7010	1,01	
7:26:00	51	1647	14,31	7009	1,01	
7:26:30	51	1646	14,30	7010	1,01	
7:27:00	51	1644	14,30	7014	1,02	
7:27:30	51	1643	14,30	7015	1,02	
7:28:00	51	1640	14,30	7012	1,02	
7:28:30	51	1638	14,29	7015	1,02	
7:29:00	51	1634	14,29	7015	1,02	
7:29:30	51	1631	14,29	7020	1,02	
7:30:00	51	1626	14,29	7018	1,02	
7:30:30	51	1622	14,28	7021	1,03	
7:31:00	51	1616	14,28	7022	1,03	
7:31:30	51	1612	14,28	7020	1,03	
7:32:00	51	1608	14,28	7024	1,03	
7:32:30	51	1604	14,28	7026	1,03	
7:33:00	51	1601	14,28	7024	1,03	
7:33:30	51	1599	14,28	7024	1,03	
7:34:00	51	1597	14,27	7029	1,03	
7:34:30	51	1594	14,27	7027	1,04	
7:35:00	51	1591	14,27	7031	1,04	
7:35:30	51	1587	14,27	7030	1,04	
7:36:00	51	1583	14,27	7032	1,04	
7:36:30	51	1579	14,26	7033	1,04	
7:37:00	51	1576	14,26	7035	1,04	
7:37:30	51	1572	14,26	7034	1,04	
7:38:00	51	1569	14,26	7034	1,05	
7:38:30	51	1565	14,26	7038	1,05	
7:39:00	51	1563	14,26	7038	1,05	
7:39:30	51	1560	14,26	7038	1,05	
7:40:00	51	1557	14,25	7039	1,05	
7:40:30	51	1553	14,25	7038	1,05	
7:41:00	51	1549	14,25	7041	1,05	
7:41:30	51	1546	14,25	7043	1,06	
7:42:00	51	1543	14,25	7046	1,06	
7:42:30	51	1540	14,25	7045	1,06	
7:43:00	51	1537	14,24	7043	1,06	
7:43:30	51	1534	14,24	7048	1,06	
7:44:00	51	1531	14,24	7045	1,06	
7:44:30	51	2085	14,24	7046	1,06	
7:45:00	51	2077	14,20	7069	1,09	
7:45:30	51	2072	14,19	7076	1,10	
7:46:00	51	2070	14,18	7079	1,11	
7:46:30	51	2071	14,17	7080	1,12	
7:47:00	51	2073	14,17	7080	1,12	
7:47:30	51	2074	14,17	7084	1,12	
7:48:00	51	2074	14,16	7085	1,12	
7:48:30	51	2073	14,16	7089	1,13	
7:49:00	51	2072	14,16	7092	1,13	
7:49:30	51	2070	14,16	7092	1,13	
7:50:00	51	2068	14,15	7089	1,13	
7:50:30	51	2065	14,15	7091	1,13	
7:51:00	51	2061	14,15	7093	1,13	
7:51:30	51	2057	14,15	7096	1,14	
7:52:00	51	2053	14,15	7096	1,14	
7:52:30	51	2049	14,14	7095	1,14	
7:53:00	51	2044	14,14	7095	1,14	
7:53:30	51	2039	14,14	7096	1,14	
7:54:00	51	2034	14,14	7101	1,14	
7:54:30	51	2028	14,14	7101	1,14	
7:55:00	51	2023	14,14	7099	1,15	
7:55:30	51	2017	14,13	7102	1,15	
7:56:00	51	2011	14,13	7102	1,15	
7:56:30	51	2005	14,13	7105	1,15	
7:57:00	51	1999	14,13	7102	1,15	
7:57:30	51	1993	14,13	7105	1,15	
7:58:00	51	1988	14,13	7109	1,15	
7:58:30	51	1983	14,12	7109	1,16	
7:59:00	51	1978	14,12	7107	1,16	
7:59:30	51	1973	14,12	7108	1,16	
8:00:00	51	1968	14,11	7111	1,16	
8:00:30	51	1963	14,11	7111	1,17	
8:01:00	51	1957	14,11	7111	1,17	
8:01:30	51	1952	14,11	7111	1,17	
8:02:00	51	1946	14,11	7113	1,17	
8:02:30	51	1940	14,11	7117	1,17	
8:03:00	51	1934	14,10	7116	1,17	
8:03:30	51	1928	14,10	7115	1,18	
8:04:00	51	1922	14,10	7116	1,18	
8:04:30	51	1916	14,10	7117	1,18	
8:05:00	51	1910	14,10	7119	1,18	
8:05:30	51	1905	14,10	7121	1,18	
8:06:00	51	1901	14,09	7120	1,18	
8:06:30	51	1897	14,09	7125	1,18	
8:07:00	51	1894	14,09	7122	1,18	
8:07:30	51	1892	14,09	7124	1,19	
8:08:00	51	1891	14,09	7127	1,19	
8:08:30	51	1890	14,09	7124	1,19	
8:09:00	51	1888	14,09	7127	1,19	
8:09:30	51	1886	14,08	7127	1,19	
8:10:00	51	1884	14,08	7130	1,19	
8:10:30	51	1881	14,08	7129	1,19	
8:11:00	51	1877	14,08	7131	1,19	
8:11:30	51	1874	14,08	7131	1,20	
8:12:00	51	1870	14,08	7129	1,20	
8:12:30	51	1865	14,08	7133	1,20	
8:13:00	51	1860	14,07	7131	1,20	
8:13:30	51	1855	14,07	7135	1,20	
8:14:00	51	1851	14,07	7136	1,20	
8:14:30	51	1846	14,07	7137	1,20	
8:15:00	51	1842	14,07	7137	1,20	
8:15:30	51	1839	14,07	7138	1,20	
8:16:00	51	1836	14,07	7137	1,21	
8:16:30	51	1833	14,06	7140	1,21	
8:17:00	51	1830	14,06	7143	1,21	
8:17:30	51	1827	14,06	7141	1,21	
8:18:00	51	1825	14,06	7142	1,21	
8:18:30	51	1823	14,06	7143	1,21	
8:19:00	51	1823	14,06	7145	1,21	
8:19:30	51	1823	14,05	7143	1,22	
8:20:00	51	1823	14,05	7146	1,22	
8:20:30	51	1822	14,05	7148	1,22	
8:21:00	51	1821	14,05	7145	1,22	
8:21:30	51	1819	14,05	7147	1,22	
8:22:00	51	1816	14,05	7149	1,22	
8:22:30	51	1813	14,04	7149	1,23	
8:23:00	51	1810	14,04	7149	1,23	
8:23:30	51	1806	14,04	7151	1,23	
8:24:00	51	1802	14,04	7150	1,23	
8:24:30	51	1799	14,04	7148	1,23	
8:25:00	51	1795	14,03	7150	1,23	
8:25:30	51	1791	14,03	7152	1,24	
8:26:00	51	1788	14,03	7150	1,24	
8:26:30	51	1784	14,03	7155	1,24	
8:27:00	51	1781	14,03	7154	1,24	
8:27:30	51	1777	14,02	7156	1,24	
8:28:00	51	1773	14,02	7154	1,24	
8:28:30	51	1770	14,02	7153	1,24	
8:29:00	51	1769	14,02	7156	1,25	
8:29:30	51	1769	14,02	7159	1,25	
8:30:00	51	1770	14,01	7157	1,25	
8:30:30	51	1771	14,01	7159	1,25	
8:31:00	51	1771	14,01	7161	1,25	
8:31:30	51	1770	14,01	7158	1,26	
8:32:00	51	1769	14,01	7159	1,26	
8:32:30	51	1767	14,00	7162	1,26	
8:33:00	51	1764	14,00	7162	1,26	
8:33:30	51	1761	14,00	7161	1,26	
8:34:00	51	1758	14,00	7161	1,27	
8:34:30	51	1756	14,00	7165	1,27	
8:35:00	51	1756	13,99	7167	1,27	
8:35:30	51	1754	13,99	7165	1,27	
8:36:00	51	1752	13,99	7168	1,27	
8:36:30	51	1750	13,99	7166	1,27	
8:37:00	51	1747	13,99	7168	1,27	
8:37:30	51	1744	13,99	7168	1,27	
8:38:00	51	1740	13,99	7169	1,27	
8:38:30	51	1736	13,99	7170	1,28	
8:39:00	51	1731	13,99	7168	1,28	
8:39:30	51	1728	13,98	7169	1,28	
8:40:00	51	1727	13,98	7168	1,28	
8:40:30	51	1728	13,98	7170	1,28	
8:41:00	51	1729	13,98	7170	1,28	
8:41:30	51	1729	13,98	7172	1,28	
8:42:00	51	1728	13,98	7171	1,28	
8:42:30	51	1727	13,98	7171	1,28	
8:43:00	51	1726	13,97	7174	1,29	
8:43:30	51	1724	13,97	7173	1,29	
8:44:00	51	1722	13,97	7176	1,29	
8:44:30	51	1719	13,97	7176	1,29	
8:45:00	51	1715	13,97	7176	1,29	
8:45:30	51	1712	13,97	7176	1,29	
8:46:00	51	1708	13,97	7177	1,29	
8:46:30	51	1703	13,97	7178	1,29	
8:47:00	51	1698	13,96	7178	1,30	
8:47:30	51	1695	13,96	7178	1,30	
8:48:00	51	1692	13,96	7177	1,30	
8:48:30	51	1691	13,96	7180	1,30	
8:49:00	51	1689	13,96	7178	1,30	
8:49:30	51	1688	13,95	7178	1,30	
8:50:00	51	1685	13,95	7178	1,31	
8:50:30	51	1683	13,95	7178	1,30	
8:51:00	51	1680	13,95	7178	1,31
