Repository: ProgWizer/parser

File: project-root/data/Tests/Data Acquisition/2013 (508)/SGSA G1350+32%G+30%ASPM+13%Fly Ash+10%Silica Fume+15%Perlite+0.2%CFR-10+1.5%Diacel FL (BWOB) (50C).txt (part 1 of 6)
--Test Summary--
Full Path and File Name	
Instrument Name	SGSA/UCA
Instrument Type	Model 5265 SGSA/UCA
Instrument Serial Number	
Test Start Date	31.01.2013
Test Start Time	14:58:54
Test Stop Date	04.02.2013
Test Stop Time	13:59:39
Test Length	95:00:45
Final Sample Time Offset	95:08:40
Controller Schedule Name	
Sampling Period	30 seconds
Comments	T: 50C(30mn); P: 3000 psi; tap water
Information	WellID	Research
Information	Customer	Trican
Information	EngName	Lebedev Pavel
Information	CementClass	G
Information	CementMfr	Dyckerhoff-Sukhoy Log
Information	Additives	32%G+30%ASPM+13%Fly Ash+10%Silica Fume+15%Perlite+0.2%CFR-10+1.5%Diacel FL (BWOB)
Information	Density	1350
Information	BHCT	50
Information	BHST	
Information	FluidLoss	38cc/30min
Information	JobType	Research
Calculated Value	CS_50	14:35:30
Calculated Value	CS_500	25:09:30
Calculated Value	SGS_Initial	11:23:30
Calculated Value	SGS_Final	12:54:30
Calculated Value	CS_Time1h	0,17 MPa
Calculated Value	CS_Time12h	0,05 MPa
Calculated Curve	Compressive Strength	Compressive strength type A (less than 14 lb/gal)
Calculated Curve	Static Gel Strength	Static gel strength
Initial Temperature (°C)	26 °C
Final Temperature (°C)	51 °C
Initial Pressure (psi)	2430 psi
Final Pressure (psi)	2239 psi
Initial Transit Time (microsec/in)	15,44 microsec/in
Final Transit Time (microsec/in)	9,78 microsec/in
Initial Gel Value	5708
Final Gel Value	7296
Initial Compressive Strength (MPa)	0,00 MPa
Final Compressive Strength (MPa)	12,29 MPa
Initial Static Gel Strength (lb/100ft2)	1,0 lb/100ft2
Final Static Gel Strength (lb/100ft2)	ERROR
--Data--
Time (HH:MM:SS)	Temperature (°C)	Pressure (psi)	Transit Time (microsec/in)	Gel Value	Compressive Strength (MPa)	Static Gel Strength (lb/100ft2)
0:00:00	26	2430	15,44	5708	0,00	1,0
0:00:30	26	2186	15,48	5700	0,00	1,1
0:01:00	26	2030	15,50	5695	0,00	1,1
0:01:30	26	2427	15,52	5697	0,00	1,2
0:02:00	26	2335	15,51	5675	0,00	1,2
0:02:30	27	2268	15,52	5666	0,00	1,3
0:03:00	27	2216	15,52	5665	0,00	1,3
0:03:30	27	3103	15,53	5663	0,00	1,4
0:04:00	27	3036	15,48	5636	0,00	1,4
0:04:30	28	2989	15,45	5639	0,00	1,5
0:05:00	28	2955	15,45	5631	0,00	1,5
0:05:30	28	2929	15,45	5635	0,00	1,6
0:06:00	28	2909	15,45	5630	0,00	1,7
0:06:30	29	2893	15,45	5627	0,00	1,7
0:07:00	29	2882	15,45	5625	0,00	1,8
0:07:30	29	2874	15,45	5626	0,00	1,8
0:08:00	30	2817	15,45	5629	0,00	1,9
0:08:30	30	2808	15,46	5637	0,00	1,9
0:09:00	30	2808	15,45	5643	0,00	2,0
0:09:30	31	2811	15,45	5644	0,00	2,0
0:10:00	31	2816	15,45	5645	0,00	2,1
0:10:30	31	2822	15,44	5639	0,00	2,2
0:11:00	32	2830	15,44	5644	0,00	2,2
0:11:30	32	2839	15,43	5648	0,00	2,3
0:12:00	32	2848	15,43	5651	0,01	2,3
0:12:30	33	2859	15,42	5647	0,01	2,4
0:13:00	33	2870	15,42	5651	0,01	2,4
0:13:30	34	2881	15,41	5651	0,02	2,5
0:14:00	34	2889	15,40	5652	0,02	2,5
0:14:30	34	2890	15,39	5657	0,02	2,6
0:15:00	35	2890	15,39	5660	0,03	2,6
0:15:30	35	2890	15,38	5659	0,03	2,7
0:16:00	36	2890	15,38	5663	0,03	2,8
0:16:30	36	2890	15,37	5666	0,04	2,8
0:17:00	36	2890	15,37	5667	0,04	2,9
0:17:30	37	2891	15,36	5669	0,04	2,9
0:18:00	37	2891	15,35	5668	0,04	3,0
0:18:30	38	2891	15,35	5675	0,05	3,0
0:19:00	38	2892	15,34	5676	0,05	3,1
0:19:30	38	2893	15,34	5681	0,05	3,1
0:20:00	39	2892	15,33	5683	0,05	3,2
0:20:30	39	2893	15,33	5687	0,06	3,2
0:21:00	40	2892	15,32	5690	0,06	3,3
0:21:30	40	2892	15,31	5687	0,07	3,4
0:22:00	41	2893	15,30	5695	0,07	3,4
0:22:30	41	2893	15,30	5702	0,07	3,5
0:23:00	41	2893	15,29	5707	0,08	3,5
0:23:30	42	2893	15,29	5701	0,08	3,6
0:24:00	42	2893	15,28	5702	0,08	3,6
0:24:30	43	2892	15,28	5708	0,08	3,7
0:25:00	43	2893	15,27	5715	0,09	3,7
0:25:30	43	2894	15,27	5718	0,09	3,8
0:26:00	44	2894	15,27	5718	0,09	3,9
0:26:30	44	2895	15,26	5724	0,09	3,9
0:27:00	45	2895	15,26	5724	0,10	4,0
0:27:30	45	2894	15,25	5728	0,10	4,0
0:28:00	46	2894	15,25	5735	0,10	4,1
0:28:30	46	2893	15,24	5735	0,11	4,1
0:29:00	46	2894	15,23	5737	0,11	4,2
0:29:30	47	2894	15,23	5744	0,11	4,2
0:30:00	47	2894	15,22	5745	0,12	4,3
0:30:30	47	2894	15,21	5747	0,12	4,3
0:31:00	48	2894	15,21	5752	0,12	4,4
0:31:30	48	2894	15,20	5760	0,13	4,5
0:32:00	48	2893	15,20	5761	0,13	4,5
0:32:30	49	2893	15,19	5765	0,13	4,6
0:33:00	49	2893	15,19	5771	0,13	4,6
0:33:30	49	2891	15,18	5771	0,14	4,7
0:34:00	50	2889	15,18	5773	0,14	4,7
0:34:30	50	2888	15,18	5778	0,14	4,8
0:35:00	50	2887	15,17	5779	0,14	4,8
0:35:30	50	2885	15,17	5773	0,14	4,9
0:36:00	50	2884	15,17	5780	0,15	5,0
0:36:30	50	2884	15,17	5778	0,15	5,0
0:37:00	50	2885	15,16	5780	0,15	5,1
0:37:30	50	2886	15,16	5780	0,15	5,1
0:38:00	51	2886	15,16	5779	0,15	5,2
0:38:30	51	2885	15,15	5778	0,15	5,2
0:39:00	51	2883	15,15	5781	0,16	5,3
0:39:30	51	2880	15,15	5783	0,16	5,3
0:40:00	51	2879	15,15	5778	0,16	5,4
0:40:30	51	2877	15,14	5782	0,16	5,4
0:41:00	51	2876	15,14	5783	0,16	5,5
0:41:30	51	2874	15,14	5780	0,16	5,6
0:42:00	51	2874	15,14	5777	0,16	5,6
0:42:30	51	2874	15,14	5778	0,16	5,7
0:43:00	51	2874	15,13	5780	0,16	5,7
0:43:30	51	2873	15,13	5782	0,17	5,8
0:44:00	51	2872	15,13	5776	0,17	5,8
0:44:30	51	2870	15,13	5774	0,17	5,9
0:45:00	51	2867	15,13	5771	0,17	5,9
0:45:30	51	2864	15,12	5766	0,17	6,0
0:46:00	51	2861	15,13	5765	0,17	6,0
0:46:30	51	2857	15,13	5770	0,17	6,1
0:47:00	51	2855	15,12	5766	0,17	6,2
0:47:30	51	2850	15,12	5763	0,17	6,2
0:48:00	51	2846	15,12	5766	0,17	6,3
0:48:30	51	2841	15,12	5765	0,17	6,3
0:49:00	51	2837	15,12	5767	0,17	6,4
0:49:30	51	2832	15,12	5767	0,17	6,4
0:50:00	51	2826	15,12	5763	0,17	6,5
0:50:30	51	2821	15,12	5759	0,17	6,5
0:51:00	51	2817	15,12	5761	0,17	6,6
0:51:30	51	2812	15,12	5760	0,17	6,7
0:52:00	51	2809	15,12	5757	0,17	6,7
0:52:30	51	2805	15,12	5755	0,17	6,8
0:53:00	51	2802	15,13	5751	0,17	6,8
0:53:30	51	2799	15,13	5753	0,17	6,9
0:54:00	51	2796	15,13	5752	0,17	6,9
0:54:30	51	2792	15,12	5745	0,17	7,0
0:55:00	51	2789	15,12	5748	0,17	7,0
0:55:30	51	2786	15,13	5749	0,17	7,1
0:56:00	51	2783	15,12	5742	0,17	7,1
0:56:30	51	2781	15,13	5744	0,17	7,2
0:57:00	51	2778	15,13	5737	0,17	7,3
0:57:30	51	2775	15,13	5739	0,17	7,3
0:58:00	51	2772	15,13	5732	0,17	7,4
0:58:30	51	2768	15,13	5729	0,17	7,4
0:59:00	51	2763	15,13	5721	0,17	7,5
0:59:30	51	2758	15,13	5723	0,16	7,5
1:00:00	51	2754	15,13	5724	0,17	7,6
1:00:30	51	2752	15,13	5722	0,16	7,6
1:01:00	51	2752	15,13	5724	0,16	7,7
1:01:30	51	2752	15,14	5725	0,16	7,7
1:02:00	51	2752	15,13	5722	0,16	7,8
1:02:30	51	2752	15,14	5727	0,16	7,9
1:03:00	51	2751	15,13	5731	0,16	7,9
1:03:30	51	2750	15,13	5731	0,16	8,0
1:04:00	51	2747	15,13	5728	0,17	8,0
1:04:30	51	2745	15,13	5728	0,16	8,1
1:05:00	51	2742	15,13	5723	0,16	8,1
1:05:30	51	2738	15,14	5721	0,16	8,2
1:06:00	51	2734	15,14	5721	0,16	8,2
1:06:30	51	2730	15,14	5722	0,16	8,3
1:07:00	51	2726	15,14	5723	0,16	8,4
1:07:30	51	2723	15,14	5722	0,16	8,4
1:08:00	51	2721	15,14	5722	0,16	8,5
1:08:30	51	2720	15,14	5720	0,16	8,5
1:09:00	51	2719	15,14	5718	0,16	8,6
1:09:30	51	2718	15,14	5720	0,16	8,6
1:10:00	51	2716	15,14	5722	0,16	8,7
1:10:30	51	2715	15,14	5716	0,16	8,7
1:11:00	51	2713	15,14	5718	0,16	8,8
1:11:30	51	2711	15,14	5718	0,16	8,8
1:12:00	51	2709	15,14	5716	0,16	8,9
1:12:30	51	2708	15,14	5715	0,16	9,0
1:13:00	51	2706	15,14	5713	0,16	9,0
1:13:30	51	2705	15,14	5711	0,16	9,1
1:14:00	51	2704	15,14	5711	0,16	9,1
1:14:30	51	2703	15,14	5707	0,16	9,2
1:15:00	51	2702	15,14	5705	0,16	9,2
1:15:30	51	2701	15,14	5706	0,16	9,3
1:16:00	51	2699	15,14	5710	0,16	9,3
1:16:30	51	2698	15,14	5710	0,16	9,4
1:17:00	51	2697	15,14	5708	0,16	9,4
1:17:30	51	2695	15,14	5711	0,16	9,5
1:18:00	51	2693	15,15	5704	0,16	9,6
1:18:30	51	2692	15,14	5705	0,16	9,6
1:19:00	51	2691	15,14	5706	0,16	9,7
1:19:30	51	2691	15,15	5708	0,16	9,7
1:20:00	51	2691	15,15	5704	0,16	9,8
1:20:30	51	2691	15,15	5704	0,16	9,8
1:21:00	51	2690	15,15	5702	0,16	9,9
1:21:30	51	2689	15,14	5701	0,16	9,9
1:22:00	51	2687	15,14	5700	0,16	10,0
1:22:30	51	2684	15,15	5700	0,16	10,1
1:23:00	51	2682	15,15	5701	0,16	10,1
1:23:30	51	2680	15,15	5696	0,16	10,2
1:24:00	51	2679	15,15	5697	0,16	10,2
1:24:30	51	2679	15,15	5694	0,16	10,3
1:25:00	51	2678	15,15	5698	0,16	10,3
1:25:30	51	2678	15,15	5692	0,16	10,4
1:26:00	51	2677	15,15	5701	0,16	10,4
1:26:30	51	2676	15,15	5694	0,16	10,5
1:27:00	51	2674	15,15	5697	0,16	10,5
1:27:30	51	2673	15,15	5694	0,16	10,6
1:28:00	51	2674	15,15	5687	0,16	10,7
1:28:30	51	2677	15,15	5694	0,16	10,7
1:29:00	51	2681	15,15	5694	0,16	10,8
1:29:30	51	2684	15,14	5691	0,16	10,8
1:30:00	51	2686	15,14	5689	0,16	10,9
1:30:30	51	2687	15,14	5688	0,16	10,9
1:31:00	51	2687	15,14	5689	0,16	11,0
1:31:30	51	2687	15,14	5688	0,16	11,0
1:32:00	51	2686	15,14	5687	0,16	11,1
1:32:30	51	2684	15,14	5688	0,16	11,1
1:33:00	51	2682	15,15	5685	0,16	11,2
1:33:30	51	2679	15,14	5694	0,16	11,3
1:34:00	51	2676	15,14	5685	0,16	11,3
1:34:30	51	2672	15,15	5688	0,16	11,4
1:35:00	51	2669	15,15	5678	0,16	11,4
1:35:30	51	2665	15,15	5686	0,16	11,5
1:36:00	51	2661	15,15	5683	0,16	11,5
1:36:30	51	2657	15,15	5686	0,16	11,6
1:37:00	51	2653	15,15	5686	0,16	11,6
1:37:30	51	2651	15,15	5681	0,15	11,7
1:38:00	51	2651	15,15	5677	0,15	11,8
1:38:30	51	2652	15,15	5676	0,15	11,8
1:39:00	51	2654	15,15	5675	0,15	11,9
1:39:30	51	2655	15,15	5675	0,15	11,9
1:40:00	51	2656	15,15	5676	0,15	12,0
1:40:30	51	2656	15,15	5677	0,16	12,0
1:41:00	51	2655	15,15	5681	0,16	12,1
1:41:30	51	2653	15,15	5669	0,16	12,1
1:42:00	51	2652	15,15	5673	0,16	12,2
1:42:30	51	2651	15,15	5673	0,15	12,2
1:43:00	51	2650	15,15	5671	0,16	12,3
1:43:30	51	2650	15,14	5671	0,16	12,4
1:44:00	51	2648	15,15	5671	0,16	12,4
1:44:30	51	2647	15,15	5666	0,15	12,5
1:45:00	51	2646	15,15	5668	0,16	12,5
1:45:30	51	2645	15,15	5668	0,15	12,6
1:46:00	51	2643	15,15	5666	0,15	12,6
1:46:30	51	2642	15,15	5666	0,16	12,7
1:47:00	51	2642	15,15	5667	0,16	12,7
1:47:30	51	2642	15,15	5664	0,15	12,8
1:48:00	51	2642	15,15	5666	0,15	12,9
1:48:30	51	2642	15,15	5661	0,15	12,9
1:49:00	51	2642	15,15	5668	0,16	13,0
1:49:30	51	2641	15,15	5663	0,15	13,0
1:50:00	51	2640	15,15	5657	0,16	13,1
1:50:30	51	2638	15,15	5659	0,16	13,1
1:51:00	51	2635	15,15	5660	0,16	13,2
1:51:30	51	2632	15,15	5659	0,15	13,2
1:52:00	51	2629	15,15	5660	0,15	13,3
1:52:30	51	2627	15,15	5662	0,15	13,3
1:53:00	51	2624	15,15	5657	0,15	13,4
1:53:30	51	2623	15,16	5653	0,15	13,5
1:54:00	51	2622	15,16	5658	0,15	13,5
1:54:30	51	2621	15,16	5653	0,15	13,6
1:55:00	51	2621	15,16	5656	0,15	13,6
1:55:30	51	2621	15,16	5658	0,15	13,7
1:56:00	51	2621	15,16	5654	0,15	13,7
1:56:30	51	2620	15,15	5656	0,15	13,8
1:57:00	51	2619	15,16	5654	0,15	13,8
1:57:30	51	2620	15,16	5652	0,15	13,9
1:58:00	51	2621	15,16	5651	0,15	13,9
1:58:30	51	2621	15,15	5648	0,15	14,0
1:59:00	51	2621	15,15	5650	0,15	14,1
1:59:30	51	2620	15,16	5648	0,15	14,1
2:00:00	51	2619	15,16	5648	0,15	14,2
2:00:30	51	2617	15,15	5649	0,15	14,2
2:01:00	51	2615	15,15	5647	0,15	14,3
2:01:30	51	2612	15,15	5644	0,15	14,3
2:02:00	51	2609	15,16	5646	0,15	14,4
2:02:30	51	2606	15,15	5645	0,15	14,4
2:03:00	51	2604	15,15	5642	0,15	14,5
2:03:30	51	2601	15,16	5643	0,15	14,6
2:04:00	51	2600	15,16	5644	0,15	14,6
2:04:30	51	2599	15,15	5643	0,15	14,7
2:05:00	51	2598	15,15	5641	0,15	14,7
2:05:30	51	2597	15,16	5641	0,15	14,8
2:06:00	51	2597	15,15	5643	0,15	14,8
2:06:30	51	2596	15,16	5634	0,15	14,9
2:07:00	51	2594	15,16	5640	0,15	14,9
2:07:30	51	2593	15,16	5641	0,15	15,0
2:08:00	51	2591	15,16	5635	0,15	15,0
2:08:30	51	2589	15,16	5637	0,15	15,1
2:09:00	51	2587	15,16	5636	0,15	15,2
2:09:30	51	2585	15,16	5636	0,15	15,2
2:10:00	51	2584	15,16	5636	0,15	15,3
2:10:30	51	2583	15,16	5634	0,15	15,3
2:11:00	51	2583	15,16	5636	0,15	15,4
2:11:30	51	2583	15,16	5635	0,15	15,4
2:12:00	51	2582	15,16	5630	0,15	15,5
2:12:30	51	2582	15,16	5634	0,15	15,5
2:13:00	51	2581	15,16	5632	0,15	15,6
2:13:30	51	2580	15,16	5631	0,15	15,6
2:14:00	51	2579	15,16	5629	0,15	15,7
2:14:30	51	2577	15,16	5628	0,15	15,8
2:15:00	51	2576	15,16	5629	0,15	15,8
2:15:30	51	2575	15,16	5630	0,15	15,9
2:16:00	51	2574	15,16	5631	0,15	15,9
2:16:30	51	2573	15,16	5622	0,15	16,0
2:17:00	51	2572	15,16	5628	0,15	16,0
2:17:30	51	2573	15,16	5622	0,15	16,1
2:18:00	51	2573	15,16	5627	0,15	16,1
2:18:30	51	2573	15,16	5628	0,15	16,2
2:19:00	51	2573	15,16	5627	0,15	16,3
2:19:30	51	2572	15,16	5624	0,15	16,3
2:20:00	51	2571	15,16	5626	0,15	16,4
2:20:30	51	2570	15,16	5625	0,15	16,4
2:21:00	51	2569	15,16	5619	0,15	16,5
2:21:30	51	2568	15,16	5623	0,15	16,5
2:22:00	51	2569	15,16	5626	0,15	16,6
2:22:30	51	2569	15,16	5620	0,15	16,6
2:23:00	51	2569	15,16	5620	0,15	16,7
2:23:30	51	2569	15,16	5624	0,15	16,7
2:24:00	51	2567	15,16	5622	0,15	16,8
2:24:30	51	2566	15,16	5621	0,15	16,9
2:25:00	51	2565	15,16	5615	0,15	16,9
2:25:30	51	2564	15,16	5615	0,15	17,0
2:26:00	51	2563	15,16	5616	0,15	17,0
2:26:30	51	2564	15,17	5612	0,15	17,1
2:27:00	51	2565	15,17	5620	0,15	17,1
2:27:30	51	2567	15,16	5616	0,15	17,2
2:28:00	51	2567	15,16	5618	0,15	17,2
2:28:30	51	2567	15,16	5616	0,15	17,3
2:29:00	51	2567	15,16	5610	0,15	17,3
2:29:30	51	2566	15,16	5613	0,15	17,4
2:30:00	51	2565	15,17	5614	0,15	17,5
2:30:30	51	2564	15,16	5611	0,15	17,5
2:31:00	51	2563	15,16	5608	0,15	17,6
2:31:30	51	2562	15,16	5611	0,15	17,6
2:32:00	51	2562	15,16	5606	0,15	17,7
2:32:30	51	2562	15,16	5612	0,15	17,7
2:33:00	51	2561	15,16	5610	0,15	17,8
2:33:30	51	2561	15,16	5607	0,15	17,8
2:34:00	51	2559	15,16	5608	0,15	17,9
2:34:30	51	2557	15,16	5607	0,15	18,0
2:35:00	51	2556	15,16	5606	0,15	18,0
2:35:30	51	2556	15,16	5604	0,15	18,1
2:36:00	51	2557	15,16	5607	0,15	18,1
2:36:30	51	2559	15,16	5605	0,15	18,2
2:37:00	51	2562	15,16	5607	0,15	18,2
2:37:30	51	2564	15,16	5608	0,15	18,3
2:38:00	51	2566	15,16	5602	0,15	18,3
2:38:30	51	2567	15,16	5603	0,15	18,4
2:39:00	51	2567	15,16	5608	0,15	18,4
2:39:30	51	2566	15,16	5601	0,15	18,5
2:40:00	51	2565	15,16	5612	0,15	18,6
2:40:30	51	2564	15,16	5603	0,15	18,6
2:41:00	51	2562	15,16	5602	0,15	18,7
2:41:30	51	2560	15,16	5601	0,15	18,7
2:42:00	51	2557	15,16	5601	0,15	18,8
2:42:30	51	2554	15,16	5599	0,15	18,8
2:43:00	51	2551	15,16	5602	0,15	18,9
2:43:30	51	2547	15,16	5598	0,15	18,9
2:44:00	51	2544	15,16	5601	0,15	19,0
2:44:30	51	2541	15,16	5596	0,15	19,1
2:45:00	51	2539	15,16	5596	0,15	19,1
2:45:30	51	2540	15,16	5596	0,15	19,2
2:46:00	51	2541	15,16	5597	0,15	19,2
2:46:30	51	2542	15,16	5594	0,15	19,3
2:47:00	51	2542	15,16	5599	0,15	19,3
2:47:30	51	2541	15,16	5596	0,15	19,4
2:48:00	51	2540	15,16	5594	0,15	19,4
2:48:30	51	2539	15,16	5595	0,15	19,5
2:49:00	51	2537	15,16	5590	0,15	19,5
2:49:30	51	2535	15,16	5593	0,15	19,6
2:50:00	51	2533	15,17	5594	0,15	19,7
2:50:30	51	2532	15,17	5590	0,15	19,7
2:51:00	51	2531	15,17	5590	0,15	19,8
2:51:30	51	2531	15,17	5591	0,14	19,8
2:52:00	51	2530	15,17	5590	0,15	19,9
2:52:30	51	2529	15,17	5593	0,15	19,9
2:53:00	51	2529	15,17	5593	0,15	20,0
2:53:30	51	2528	15,16	5590	0,15	20,0
2:54:00	51	2527	15,17	5591	0,15	20,1
2:54:30	51	2526	15,17	5589	0,15	20,1
2:55:00	51	2525	15,16	5586	0,15	20,2
2:55:30	51	2524	15,16	5586	0,15	20,3
2:56:00	51	2523	15,17	5588	0,15	20,3
2:56:30	51	2523	15,17	5583	0,14	20,4
2:57:00	51	2522	15,17	5579	0,15	20,4
2:57:30	51	2521	15,17	5582	0,15	20,5
2:58:00	51	2521	15,17	5582	0,15	20,5
2:58:30	51	2520	15,17	5580	0,14	20,6
2:59:00	51	2518	15,17	5582	0,14	20,6
2:59:30	51	2516	15,17	5585	0,14	20,7
3:00:00	51	2514	15,17	5580	0,14	20,8
3:00:30	51	2512	15,17	5580	0,15	20,8
3:01:00	51	2512	15,17	5579	0,14	20,9
3:01:30	51	2513	15,17	5578	0,14	20,9
3:02:00	51	2515	15,17	5583	0,14	21,0
3:02:30	51	2517	15,17	5581	0,14	21,0
3:03:00	51	2518	15,17	5579	0,14	21,1
3:03:30	51	2519	15,17	5584	0,14	21,1
3:04:00	51	2519	15,17	5579	0,14	21,2
3:04:30	51	2519	15,17	5580	0,15	21,2
3:05:00	51	2518	15,17	5574	0,14	21,3
3:05:30	51	2516	15,17	5582	0,14	21,4
3:06:00	51	2514	15,17	5578	0,14	21,4
3:06:30	51	2513	15,17	5579	0,14	21,5
3:07:00	51	2513	15,17	5579	0,14	21,5
3:07:30	51	2512	15,17	5574	0,14	21,6
3:08:00	51	2512	15,16	5572	0,15	21,6
3:08:30	51	2510	15,17	5574	0,14	21,7
3:09:00	51	2508	15,17	5573	0,14	21,7
3:09:30	51	2506	15,17	5580	0,14	21,8
3:10:00	51	2505	15,17	5575	0,14	21,8
3:10:30	51	2504	15,17	5578	0,14	21,9
3:11:00	51	2505	15,17	5571	0,14	22,0
3:11:30	51	2508	15,17	5575	0,14	22,0
3:12:00	51	2511	15,17	5576	0,14	22,1
3:12:30	51	2512	15,17	5573	0,14	22,1
3:13:00	51	2514	15,17	5567	0,14	22,2
3:13:30	51	2514	15,17	5573	0,14	22,2
3:14:00	51	2514	15,17	5570	0,15	22,3
3:14:30	51	2515	15,17	5572	0,15	22,3
3:15:00	51	2516	15,17	5571	0,15	22,4
3:15:30	51	2518	15,17	5570	0,14	22,5
3:16:00	51	2518	15,17	5571	0,15	22,5
3:16:30	51	2518	15,17	5571	0,14	22,6
3:17:00	51	2518	15,17	5569	0,14	22,6
3:17:30	51	2517	15,17	5565	0,14	22,7
3:18:00	51	2515	15,17	5569	0,14	22,7
3:18:30	51	2513	15,17	5569	0,14	22,8
3:19:00	51	2510	15,17	5571	0,14	22,8
3:19:30	51	2508	15,17	5568	0,14	22,9
3:20:00	51	2504	15,17	5567	0,14	22,9
3:20:30	51	2502	15,17	5565	0,14	23,0
3:21:00	51	2500	15,17	5565	0,14	23,1
3:21:30	51	2499	15,17	5564	0,14	23,1
3:22:00	51	2499	15,17	5565	0,14	23,2
3:22:30	51	2497	15,17	5561	0,14	23,2
3:23:00	51	2496	15,17	5565	0,14	23,3
3:23:30	51	2495	15,17	5563	0,14	23,3
3:24:00	51	2493	15,17	5561	0,14	23,4
3:24:30	51	2491	15,17	5561	0,14	23,4
3:25:00	51	2490	15,17	5563	0,14	23,5
3:25:30	51	2489	15,17	5564	0,14	23,5
3:26:00	51	2487	15,17	5555	0,14	23,6
3:26:30	51	2485	15,17	5562	0,14	23,7
3:27:00	51	2482	15,17	5560	0,14	23,7
3:27:30	51	2479	15,18	5560	0,14	23,8
3:28:00	51	2477	15,17	5559	0,14	23,8
3:28:30	51	2477	15,17	5560	0,14	23,9
3:29:00	51	2479	15,17	5555	0,14	23,9
3:29:30	51	2481	15,17	5553	0,14	24,0
3:30:00	51	2482	15,17	5554	0,14	24,0
3:30:30	51	2483	15,17	5555	0,14	24,1
3:31:00	51	2483	15,17	5555	0,14	24,2
3:31:30	51	2483	15,17	5552	0,14	24,2
3:32:00	51	2482	15,17	5555	0,14	24,3
3:32:30	51	2480	15,17	5548	0,14	24,3
3:33:00	51	2479	15,17	5553	0,14	24,4
3:33:30	51	2477	15,17	5549	0,14	24,4
3:34:00	51	2476	15,17	5551	0,14	24,5
3:34:30	51	2476	15,17	5551	0,14	24,5
3:35:00	51	2475	15,17	5550	0,14	24,6
3:35:30	51	2474	15,17	5554	0,14	24,6
3:36:00	51	2473	15,17	5554	0,14	24,7
3:36:30	51	2471	15,17	5552	0,14	24,8
3:37:00	51	2468	15,17	5554	0,14	24,8
3:37:30	51	2467	15,17	5547	0,14	24,9
3:38:00	51	2467	15,17	5548	0,14	24,9
3:38:30	51	2468	15,17	5548	0,14	25,0
3:39:00	51	2470	15,17	5544	0,14	25,0
3:39:30	51	2472	15,17	5546	0,14	25,1
3:40:00	51	2473	15,17	5543	0,14	25,1
3:40:30	51	2474	15,17	5541	0,14	25,2
3:41:00	51	2474	15,17	5547	0,14	25,3
3:41:30	51	2473	15,17	5541	0,14	25,3
3:42:00	51	2471	15,17	5543	0,14	25,4
3:42:30	51	2470	15,17	5542	0,14	25,4
3:43:00	51	2469	15,18	5545	0,14	25,5
3:43:30	51	2469	15,18	5537	0,14	25,5
3:44:00	51	2469	15,18	5543	0,14	25,6
3:44:30	51	2468	15,18	5542	0,14	25,6
3:45:00	51	2467	15,17	5545	0,14	25,7
3:45:30	51	2466	15,17	5542	0,14	25,7
3:46:00	51	2464	15,17	5540	0,14	25,8
3:46:30	51	2462	15,18	5543	0,14	25,9
3:47:00	51	2461	15,17	5533	0,14	25,9
3:47:30	51	2461	15,17	5536	0,14	26,0
3:48:00	51	2462	15,17	5539	0,14	26,0
3:48:30	51	2463	15,17	5532	0,14	26,1
3:49:00	51	2465	15,17	5538	0,14	26,1
3:49:30	51	2467	15,17	5532	0,14	26,2
3:50:00	51	2469	15,17	5533	0,14	26,2
3:50:30	51	2469	15,17	5536	0,14	26,3
3:51:00	51	2469	15,17	5536	0,14	26,3
3:51:30	51	2468	15,17	5533	0,14	26,4
3:52:00	51	2467	15,17	5536	0,14	26,5
3:52:30	51	2466	15,17	5528	0,14	26,5
3:53:00	51	2464	15,18	5531	0,14	26,6
3:53:30	51	2463	15,18	5537	0,14	26,6
3:54:00	51	2462	15,18	5532	0,14	26,7
3:54:30	51	2462	15,18	5529	0,14	26,7
3:55:00	51	2463	15,18	5531	0,14	26,8
3:55:30	51	2463	15,18	5528	0,14	26,8
3:56:00	51	2463	15,17	5534	0,14	26,9
3:56:30	51	2463	15,17	5533	0,14	27,0
3:57:00	51	2463	15,17	5530	0,14	27,0
3:57:30	51	2462	15,17	5530	0,14	27,1
3:58:00	51	2461	15,17	5532	0,14	27,1
3:58:30	51	2460	15,17	5528	0,14	27,2
3:59:00	51	2459	15,17	5527	0,14	27,2
3:59:30	51	2459	15,17	5532	0,14	27,3
4:00:00	51	2460	15,17	5523	0,14	27,3
4:00:30	51	2460	15,18	5520	0,14	27,4
4:01:00	51	2461	15,18	5528	0,14	27,4
4:01:30	51	2462	15,18	5526	0,14	27,5
4:02:00	51	2462	15,18	5524	0,14	27,6
4:02:30	51	2461	15,18	5523	0,14	27,6
4:03:00	51	2460	15,17	5524	0,14	27,7
4:03:30	51	2459	15,18	5522	0,14	27,7
4:04:00	51	2459	15,18	5526	0,14	27,8
4:04:30	51	2461	15,17	5526	0,14	27,8
4:05:00	51	2463	15,17	5523	0,14	27,9
4:05:30	51	2465	15,17	5522	0,14	27,9
4:06:00	51	2466	15,18	5522	0,14	28,0
4:06:30	51	2467	15,18	5522	0,14	28,0
4:07:00	51	2467	15,17	5521	0,14	28,1
4:07:30	51	2466	15,17	5520	0,14	28,2
4:08:00	51	2465	15,17	5516	0,14	28,2
4:08:30	51	2464	15,17	5519	0,14	28,3
4:09:00	51	2462	15,17	5521	0,14	28,3
4:09:30	51	2459	15,17	5521	0,14	28,4
4:10:00	51	2457	15,17	5514	0,14	28,4
4:10:30	51	2454	15,17	5521	0,14	28,5
4:11:00	51	2452	15,17	5514	0,14	28,5
4:11:30	51	2451	15,18	5513	0,14	28,6
4:12:00	51	2450	15,18	5509	0,14	28,7
4:12:30	51	2449	15,18	5522	0,14	28,7
4:13:00	51	2449	15,18	5514	0,14	28,8
4:13:30	51	2448	15,18	5511	0,14	28,8
4:14:00	51	2448	15,17	5516	0,14	28,9
4:14:30	51	2446	15,17	5508	0,14	28,9
4:15:00	51	2445	15,17	5512	0,14	29,0
4:15:30	51	2444	15,17	5514	0,14	29,0
4:16:00	51	2442	15,17	5515	0,14	29,1
4:16:30	51	2441	15,18	5514	0,14	29,1
4:17:00	51	2440	15,17	5510	0,14	29,2
4:17:30	51	2439	15,17	5516	0,14	29,3
4:18:00	51	2439	15,17	5508	0,14	29,3
4:18:30	51	2438	15,18	5504	0,14	29,4
4:19:00	51	2438	15,17	5510	0,14	29,4
4:19:30	51	2438	15,18	5513	0,14	29,5
4:20:00	51	2437	15,18	5504	0,14	29,5
4:20:30	51	2437	15,18	5505	0,14	29,6
4:21:00	51	2435	15,18	5501	0,14	29,6
4:21:30	51	2435	15,18	5507	0,14	29,7
4:22:00	51	2434	15,18	5507	0,14	29,7
4:22:30	51	2434	15,18	5506	0,14	29,8
4:23:00	51	2434	15,18	5506	0,14	29,9
4:23:30	51	2434	15,18	5503	0,14	29,9
4:24:00	51	2434	15,18	5504	0,14	30,0
4:24:30	51	2434	15,17	5505	0,14	30,0
4:25:00	51	2433	15,18	5502	0,14	30,1
4:25:30	51	2432	15,18	5500	0,14	30,1
4:26:00	51	2431	15,18	5506	0,14	30,2
4:26:30	51	2430	15,18	5501	0,14	30,2
4:27:00	51	2429	15,18	5504	0,14	30,3
4:27:30	51	2429	15,18	5499	0,14	30,4
4:28:00	51	2430	15,18	5501	0,14	30,4
4:28:30	51	2430	15,18	5494	0,14	30,5
4:29:00	51	2430	15,18	5501	0,14	30,5
4:29:30	51	2430	15,18	5502	0,14	30,6
4:30:00	51	2429	15,18	5505	0,14	30,6
4:30:30	51	2428	15,18	5499	0,14	30,7
4:31:00	51	2427	15,18	5493	0,14	30,7
4:31:30	51	2426	15,18	5502	0,14	30,8
4:32:00	51	2426	15,18	5500	0,14	30,8
4:32:30	51	2425	15,18	5496	0,14	30,9
4:33:00	51	2426	15,18	5499	0,14	31,0
4:33:30	51	2426	15,18	5495	0,14	31,0
4:34:00	51	2426	15,18	5495	0,14	31,1
4:34:30	51	2426	15,18	5498	0,14	31,1
4:35:00	51	2426	15,18	5496	0,14	31,2
4:35:30	51	2426	15,18	5498	0,14	31,2
4:36:00	51	2426	15,18	5495	0,14	31,3
4:36:30	51	2425	15,18	5497	0,14	31,3
4:37:00	51	2425	15,18	5496	0,14	31,4
4:37:30	51	2424	15,18	5489	0,14	31,4
4:38:00	51	2423	15,18	5485	0,14	31,5
4:38:30	51	2423	15,18	5493	0,14	31,6
4:39:00	51	2423	15,18	5489	0,14	31,6
4:39:30	51	2423	15,18	5494	0,14	31,7
4:40:00	51	2423	15,18	5493	0,14	31,7
4:40:30	51	2422	15,18	5485	0,14	31,8
4:41:00	51	2422	15,18	5487	0,14	31,8
4:41:30	51	2424	15,18	5489	0,14	31,9
4:42:00	51	2426	15,18	5485	0,14	31,9
4:42:30	51	2428	15,18	5489	0,14	32,0
4:43:00	51	2430	15,18	5489	0,14	32,1
4:43:30	51	2431	15,18	5486	0,14	32,1
4:44:00	51	2432	15,17	5486	0,14	32,2
4:44:30	51	2432	15,18	5487	0,14	32,2
4:45:00	51	2431	15,18	5484	0,14	32,3
4:45:30	51	2430	15,18	5483	0,14	32,3
4:46:00	51	2428	15,18	5489	0,14	32,4
4:46:30	51	2426	15,18	5488	0,14	32,4
4:47:00	51	2424	15,18	5481	0,14	32,5
4:47:30	51	2421	15,18	5487	0,14	32,5
4:48:00	51	2418	15,18	5485	0,14	32,6
4:48:30	51	2417	15,18	5486	0,14	32,7
4:49:00	51	2415	15,18	5482	0,14	32,7
4:49:30	51	2415	15,18	5479	0,14	32,8
4:50:00	51	2415	15,18	5479	0,14	32,8
4:50:30	51	2415	15,18	5478	0,14	32,9
4:51:00	51	2415	15,18	5485	0,14	32,9
4:51:30	51	2414	15,18	5485	0,14	33,0
4:52:00	51	2413	15,18	5477	0,14	33,0
4:52:30	51	2412	15,18	5482	0,14	33,1
4:53:00	51	2412	15,18	5477	0,14	33,2
4:53:30	51	2414	15,18	5484	0,14	33,2
4:54:00	51	2417	15,18	5472	0,14	33,3
4:54:30	51	2420	15,18	5478	0,14	33,3
4:55:00	51	2422	15,18	5482	0,14	33,4
4:55:30	51	2423	15,18	5475	0,14	33,4
4:56:00	51	2424	15,18	5474	0,14	33,5
4:56:30	51	2424	15,18	5474	0,14	33,5
4:57:00	51	2424	15,18	5474	0,14	33,6
4:57:30	51	2422	15,18	5474	0,14	33,6
4:58:00	51	2421	15,18	5477	0,14	33,7
4:58:30	51	2419	15,18	5473	0,14	33,8
4:59:00	51	2417	15,18	5471	0,14	33,8
4:59:30	51	2414	15,18	5470	0,14	33,9
5:00:00	51	2411	15,18	5470	0,14	33,9
5:00:30	51	2408	15,18	5466	0,14	34,0
5:01:00	51	2405	15,18	5469	0,14	34,0
5:01:30	51	2403	15,17	5467	0,14	34,1
5:02:00	51	2402	15,18	5472	0,14	34,1
5:02:30	51	2402	15,18	5473	0,14	34,2
5:03:00	51	2403	15,18	5469	0,14	34,2
5:03:30	51	2403	15,18	5466	0,14	34,3
5:04:00	51	2403	15,18	5464	0,14	34,4
5:04:30	51	2402	15,18	5463	0,14	34,4
5:05:00	51	2401	15,18	5463	0,14	34,5
5:05:30	51	2399	15,18	5463	0,14	34,5
5:06:00	51	2397	15,19	5460	0,14	34,6
5:06:30	51	2397	15,18	5464	0,14	34,6
5:07:00	51	2399	15,18	5468	0,14	34,7
5:07:30	51	2403	15,18	5464	0,14	34,7
5:08:00	51	2407	15,18	5463	0,14	34,8
5:08:30	51	2411	15,18	5461	0,14	34,9
5:09:00	51	2414	15,18	5457	0,14	34,9
5:09:30	51	2416	15,18	5459	0,14	35,0
5:10:00	51	2417	15,18	5463	0,14	35,0
5:10:30	51	2417	15,17	5457	0,14	35,1
5:11:00	51	2417	15,17	5454	0,14	35,1
5:11:30	51	2416	15,18	5460	0,14	35,2
5:12:00	51	2415	15,18	5462	0,14	35,2
5:12:30	51	2413	15,18	5455	0,14	35,3
5:13:00	51	2411	15,18	5461	0,14	35,3
5:13:30	51	2408	15,18	5455	0,14	35,4
5:14:00	51	2406	15,18	5457	0,14	35,5
5:14:30	51	2403	15,18	5457	0,14	35,5
5:15:00	51	2400	15,18	5457	0,14	35,6
5:15:30	51	2396	15,18	5455	0,14	35,6
5:16:00	51	2392	15,18	5455	0,14	35,7
5:16:30	51	2389	15,18	5454	0,14	35,7
5:17:00	51	2388	15,18	5446	0,14	35,8
5:17:30	51	2388	15,18	5449	0,14	35,8
5:18:00	51	2388	15,18	5452	0,14	35,9
5:18:30	51	2388	15,18	5453	0,14	35,9
5:19:00	51	2388	15,18	5447	0,14	36,0
5:19:30	51	2388	15,18	5453	0,14	36,1
5:20:00	51	2388	15,18	5446	0,14	36,1
5:20:30	51	2386	15,18	5452	0,14	36,2
5:21:00	51	2385	15,18	5444	0,14	36,2
5:21:30	51	2383	15,18	5450	0,14	36,3
5:22:00	51	2381	15,18	5445	0,14	36,3
5:22:30	51	2380	15,18	5453	0,14	36,4
5:23:00	51	2379	15,18	5451	0,14	36,4
5:23:30	51	2378	15,18	5447	0,14	36,5
5:24:00	51	2379	15,18	5447	0,14	36,6
5:24:30	51	2379	15,18	5445	0,14	36,6
5:25:00	51	2379	15,18	5440	0,14	36,7
5:25:30	51	2378	15,18	5442	0,14	36,7
5:26:00	51	2377	15,18	5443	0,14	36,8
5:26:30	51	2376	15,18	5446	0,14	36,8
5:27:00	51	2375	15,18	5443	0,14	36,9
5:27:30	51	2374	15,18	5441	0,14	36,9
5:28:00	51	2373	15,18	5443	0,14	37,0
5:28:30	51	2372	15,18	5439	0,14	37,0
5:29:00	51	2372	15,18	5441	0,14	37,1
5:29:30	51	2373	15,18	5440	0,14	37,2
5:30:00	51	2373	15,18	5442	0,14	37,2
5:30:30	51	2373	15,18	5438	0,14	37,3
5:31:00	51	2372	15,18	5439	0,14	37,3
5:31:30	51	2371	15,18	5438	0,14	37,4
5:32:00	51	2370	15,18	5433	0,14	37,4
5:32:30	51	2369	15,18	5434	0,14	37,5
5:33:00	51	2369	15,18	5439	0,14	37,5
5:33:30	51	2368	15,18	5439	0,14	37,6
5:34:00	51	2369	15,18	5435	0,14	37,6
5:34:30	51	2368	15,18	5436	0,14	37,7
5:35:00	51	2368	15,18	5437	0,14	37,8
5:35:30	51	2369	15,18	5430	0,14	37,8
5:36:00	51	2368	15,18	5432	0,14	37,9
5:36:30	51	2367	15,18	5436	0,14	37,9
5:37:00	51	2366	15,18	5432	0,14	38,0
5:37:30	51	2365	15,18	5429	0,14	38,0
5:38:00	51	2364	15,18	5432	0,14	38,1
5:38:30	51	2364	15,18	5425	0,14	38,1
5:39:00	51	2363	15,18	5431	0,14	38,2
5:39:30	51	2364	15,18	5425	0,14	38,3
5:40:00	51	2364	15,18	5426	0,14	38,3
5:40:30	51	2364	15,18	5430	0,14	38,4
5:41:00	51	2365	15,18	5428	0,14	38,4
5:41:30	51	2365	15,18	5425	0,14	38,5
5:42:00	51	2366	15,18	5431	0,14	38,5
5:42:30	51	2365	15,18	5432	0,14	38,6
5:43:00	51	2365	15,18	5431	0,14	38,6
5:43:30	51	2364	15,19	5428	0,14	38,7
5:44:00	51	2363	15,19	5431	0,13	38,7
5:44:30	51	2362	15,18	5426	0,14	38,8
5:45:00	51	2362	15,18	5423	0,14	38,9
5:45:30	51	2363	15,18	5424	0,14	38,9
5:46:00	51	2366	15,19	5424	0,13	39,0
5:46:30	51	2369	15,19	5424	0,14	39,0
5:47:00	51	2370	15,18	5423	0,14	39,1
5:47:30	51	2372	15,18	5426	0,14	39,1
5:48:00	51	2373	15,18	5424	0,14	39,2
5:48:30	51	2373	15,18	5414	0,14	39,2
5:49:00	51	2373	15,18	5416	0,14	39,3
5:49:30	51	2372	15,18	5417	0,14	39,4
5:50:00	51	2371	15,18	5414	0,14	39,4
5:50:30	51	2369	15,18	5419	0,14	39,5
5:51:00	51	2367	15,18	5413	0,14	39,5
5:51:30	51	2365	15,18	5416	0,14	39,6
5:52:00	51	2362	15,18	5415	0,14	39,6
5:52:30	51	2359	15,18	5417	0,14	39,7
5:53:00	51	2356	15,18	5409	0,14	39,7
5:53:30	51	2355	15,18	5416	0,14	39,8
5:54:00	51	2354	15,18	5414	0,14	39,8
5:54:30	51	2354	15,18	5420	0,14	39,9
5:55:00	51	2354	15,18	5415	0,14	40,0
5:55:30	51	2354	15,19	5411	0,13	40,0
5:56:00	51	2354	15,19	5414	0,13	40,1
5:56:30	51	2353	15,19	5406	0,13	40,1
5:57:00	51	2354	15,19	5410	0,13	40,2
5:57:30	51	2356	15,19	5412	0,13	40,2
5:58:00	51	2358	15,19	5408	0,13	40,3
5:58:30	51	2359	15,19	5413	0,13	40,3
5:59:00	51	2360	15,19	5413	0,13	40,4
5:59:30	51	2360	15,19	5411	0,13	40,4
6:00:00	51	2360	15,19	5406	0,13	40,5
6:00:30	51	2359	15,19	5407	0,13	40,6
6:01:00	51	2358	15,19	5403	0,13	40,6
6:01:30	51	2356	15,19	5407	0,13	40,7
6:02:00	51	2354	15,19	5404	0,13	40,7
6:02:30	51	2351	15,19	5410	0,13	40,8
6:03:00	51	2349	15,19	5402	0,13	40,8
6:03:30	51	2347	15,18	5405	0,14	40,9
6:04:00	51	2347	15,19	5399	0,13	40,9
6:04:30	51	2346	15,19	5399	0,13	41,0
6:05:00	51	2346	15,19	5396	0,13	41,1
6:05:30	51	2346	15,19	5403	0,13	41,1
6:06:00	51	2347	15,19	5398	0,13	41,2
6:06:30	51	2347	15,19	5397	0,13	41,2
6:07:00	51	2349	15,19	5401	0,13	41,3
6:07:30	51	2350	15,19	5400	0,13	41,3
6:08:00	51	2351	15,19	5396	0,13	41,4
6:08:30	51	2351	15,19	5393	0,13	41,4
6:09:00	51	2350	15,19	5398	0,13	41,5
6:09:30	51	2350	15,19	5400	0,13	41,5
6:10:00	51	2348	15,19	5400	0,13	41,6
6:10:30	51	2346	15,19	5394	0,13	41,7
6:11:00	51	2344	15,19	5398	0,13	41,7
6:11:30	51	2342	15,19	5399	0,13	41,8
6:12:00	51	2339	15,19	5394	0,13	41,8
6:12:30	51	2338	15,19	5393	0,13	41,9
6:13:00	51	2338	15,19	5390	0,13	41,9
6:13:30	51	2338	15,19	5394	0,13	42,0
6:14:00	51	2339	15,19	5383	0,13	42,0
6:14:30	51	2338	15,19	5388	0,13	42,1
6:15:00	51	2339	15,19	5391	0,13	42,1
6:15:30	51	2340	15,19	5393	0,13	42,2
6:16:00	51	2341	15,19	5388	0,13	42,3
6:16:30	51	2342	15,19	5384	0,13	42,3
6:17:00	51	2342	15,19	5390	0,13	42,4
6:17:30	51	2342	15,19	5390	0,13	42,4
6:18:00	51	2342	15,19	5384	0,13	42,5
6:18:30	51	2340	15,19	5385	0,13	42,5
6:19:00	51	2339	15,19	5384	0,13	42,6
6:19:30	51	2336	15,19	5386	0,13	42,6
6:20:00	51	2334	15,19	5381	0,13	42,7
6:20:30	51	2332	15,19	5384	0,13	42,8
6:21:00	51	2331	15,19	5382	0,13	42,8
6:21:30	51	2330	15,19	5383	0,13	42,9
6:22:00	51	2331	15,19	5385	0,13	42,9
6:22:30	51	2332	15,19	5379	0,13	43,0
6:23:00	51	2333	15,19	5377	0,13	43,0
6:23:30	51	2335	15,19	5379	0,13	43,1
6:24:00	51	2337	15,19	5380	0,13	43,1
6:24:30	51	2337	15,19	5374	0,13	43,2
6:25:00	51	2337	15,19	5375	0,13	43,2
6:25:30	51	2337	15,19	5379	0,13	43,3
6:26:00	51	2336	15,19	5381	0,13	43,4
6:26:30	51	2335	15,19	5374	0,13	43,4
6:27:00	51	2333	15,19	5372	0,13	43,5
6:27:30	51	2331	15,19	5380	0,13	43,5
6:28:00	51	2328	15,19	5369	0,13	43,6
6:28:30	51	2326	15,19	5374	0,13	43,6
6:29:00	51	2324	15,19	5372	0,13	43,7
6:29:30	51	2322	15,18	5373	0,14	43,7
6:30:00	51	2322	15,19	5372	0,13	43,8
6:30:30	51	2322	15,19	5365	0,13	43,8
6:31:00	51	2322	15,19	5373	0,13	43,9
6:31:30	51	2322	15,19	5362	0,13	44,0
6:32:00	51	2321	15,19	5366	0,13	44,0
6:32:30	51	2321	15,19	5367	0,13	44,1
6:33:00	51	2321	15,20	5369	0,13	44,1
6:33:30	51	2322	15,19	5370	0,13	44,2
6:34:00	51	2324	15,19	5367	0,13	44,2
6:34:30	51	2325	15,19	5369	0,13	44,3
6:35:00	51	2326	15,19	5366	0,13	44,3
6:35:30	51	2326	15,19	5364	0,13	44,4
6:36:00	51	2326	15,19	5362	0,13	44,5
6:36:30	51	2325	15,19	5368	0,13	44,5
6:37:00	51	2324	15,19	5367	0,13	44,6
6:37:30	51	2322	15,19	5363	0,13	44,6
6:38:00	51	2320	15,19	5362	0,13	44,7
6:38:30	51	2317	15,19	5362	0,13	44,7
6:39:00	51	2315	15,20	5360	0,13	44,8
6:39:30	51	2313	15,20	5365	0,13	44,8
6:40:00	51	2313	15,20	5358	0,13	44,9
6:40:30	51	2313	15,19	5355	0,13	44,9
6:41:00	51	2314	15,19	5362	0,13	45,0
6:41:30	51	2316	15,19	5355	0,13	45,1
6:42:00	51	2317	15,19	5354	0,13	45,1
6:42:30	51	2318	15,19	5359	0,13	45,2
6:43:00	51	2318	15,20	5358	0,13	45,2
6:43:30	51	2317	15,20	5351	0,13	45,3
6:44:00	51	2317	15,19	5352	0,13	45,3
6:44:30	51	2315	15,19	5353	0,13	45,4
6:45:00	51	2313	15,20	5357	0,13	45,4
6:45:30	51	2311	15,19	5351	0,13	45,5
6:46:00	51	2309	15,19	5349	0,13	45,6
6:46:30	51	2307	15,19	5352	0,13	45,6
6:47:00	51	2305	15,19	5344	0,13	45,7
6:47:30	51	2304	15,20	5344	0,13	45,7
6:48:00	51	2303	15,19	5346	0,13	45,8
6:48:30	51	2302	15,19	5344	0,13	45,8
6:49:00	51	2303	15,19	5345	0,13	45,9
6:49:30	51	2302	15,19	5348	0,13	45,9
6:50:00	51	2302	15,19	5340	0,13	46,0
6:50:30	51	2301	15,19	5347	0,13	46,0
6:51:00	51	2300	15,19	5346	0,13	46,1
6:51:30	51	2298	15,20	5346	0,13	46,2
6:52:00	51	2297	15,20	5338	0,13	46,2
6:52:30	51	2295	15,20	5336	0,13	46,3
6:53:00	51	2295	15,20	5340	0,13	46,3
6:53:30	51	2294	15,20	5339	0,13	46,4
6:54:00	51	2295	15,20	5337	0,13	46,4
6:54:30	51	2295	15,20	5339	0,13	46,5
6:55:00	51	2295	15,20	5343	0,13	46,5
6:55:30	51	2295	15,20	5340	0,13	46,6
6:56:00	51	2294	15,20	5334	0,13	46,6
6:56:30	51	2292	15,20	5334	0,13	46,7
6:57:00	51	2291	15,20	5335	0,13	46,8
6:57:30	51	2290	15,20	5332	0,13	46,8
6:58:00	51	2289	15,20	5332	0,13	46,9
6:58:30	51	2289	15,20	5328	0,13	46,9
6:59:00	51	2289	15,20	5328	0,13	47,0
6:59:30	51	2289	15,20	5333	0,13	47,0
7:00:00	51	2289	15,20	5329	0,13	47,1
7:00:30	51	2288	15,20	5328	0,13	47,1
7:01:00	51	2288	15,20	5328	0,13	47,2
7:01:30	51	2288	15,20	5323	0,13	47,3
7:02:00	51	2287	15,20	5334	0,13	47,3
7:02:30	51	2286	15,20	5323	0,13	47,4
7:03:00	51	2285	15,20	5325	0,13	47,4
7:03:30	51	2284	15,20	5321	0,13	47,5
7:04:00	51	2284	15,20	5324	0,13	47,5
7:04:30	51	2284	15,20	5320	0,12	47,6
7:05:00	51	2284	15,20	5322	0,13	47,6
7:05:30	51	2284	15,20	5318	0,13	47,7
7:06:00	51	2283	15,20	5324	0,13	47,7
7:06:30	51	2283	15,20	5320	0,13	47,8
7:07:00	51	2282	15,20	5318	0,13	47,9
7:07:30	51	2281	15,20	5315	0,13	47,9
7:08:00	51	2280	15,20	5320	0,13	48,0
7:08:30	51	2280	15,20	5319	0,13	48,0
7:09:00	51	2280	15,20	5316	0,13	48,1
7:09:30	51	2279	15,20	5315	0,12	48,1
7:10:00	51	2279	15,20	5314	0,13	48,2
7:10:30	51	2279	15,20	5313	0,13	48,2
7:11:00	51	2279	15,20	5317	0,13	48,3
7:11:30	51	2279	15,20	5305	0,13	48,3
7:12:00	51	2278	15,20	5307	0,13	48,4
7:12:30	51	2278	15,20	5312	0,13	48,5
7:13:00	51	2277	15,20	5307	0,13	48,5
7:13:30	51	2278	15,20	5312	0,13	48,6
7:14:00	51	2279	15,20	5307	0,13	48,6
7:14:30	51	2282	15,20	5305	0,13	48,7
7:15:00	51	2283	15,20	5308	0,13	48,7
7:15:30	51	2284	15,20	5306	0,13	48,8
7:16:00	51	2284	15,20	5301	0,13	48,8
7:16:30	51	2284	15,20	5302	0,13	48,9
7:17:00	51	2283	15,20	5301	0,13	49,0
7:17:30	51	2282	15,20	5303	0,13	49,0
7:18:00	51	2280	15,20	5299	0,13	49,1
7:18:30	51	2277	15,20	5299	0,13	49,1
7:19:00	51	2275	15,20	5298	0,13	49,2
7:19:30	51	2273	15,20	5292	0,13	49,2
7:20:00	51	2272	15,20	5294	0,13	49,3
7:20:30	51	2271	15,21	5298	0,12	49,3
7:21:00	51	2270	15,21	5294	0,12	49,4
7:21:30	51	2269	15,21	5299	0,12	49,4
7:22:00	51	2268	15,20	5296	0,12	49,5
7:22:30	51	2267	15,20	5289	0,13	49,6
7:23:00	51	2265	15,20	5291	0,12	49,6
7:23:30	51	2264	15,21	5288	0,12	49,7
7:24:00	51	2262	15,21	5293	0,12	49,7
7:24:30	51	2261	15,21	5291	0,12	49,8
7:25:00	51	2260	15,21	5286	0,12	49,8
7:25:30	51	2260	15,20	5281	0,12	49,9
7:26:00	51	2260	15,21	5294	0,12	49,9
7:26:30	51	2260	15,21	5283	0,12	50,0
7:27:00	51	2260	15,21	5286	0,12	50,0
7:27:30	51	2260	15,21	5287	0,12	50,1
7:28:00	51	2259	15,21	5284	0,12	50,2
7:28:30	51	2258	15,21	5284	0,12	50,2
7:29:00	51	2256	15,21	5284	0,12	50,3
7:29:30	51	2255	15,21	5279	0,12	50,3
7:30:00	51	2254	15,21	5283	0,12	50,4
7:30:30	51	2254	15,21	5281	0,12	50,4
7:31:00	51	2253	15,20	5277	0,13	50,5
7:31:30	51	2253	15,20	5278	0,12	50,5
7:32:00	51	2254	15,21	5278	0,12	50,6
7:32:30	51	2253	15,21	5275	0,12	50,7
7:33:00	51	2253	15,21	5272	0,12	50,7
7:33:30	51	2253	15,21	5273	0,12	50,8
7:34:00	51	2252	15,20	5272	0,12	50,8
7:34:30	51	2251	15,21	5273	0,12	50,9
7:35:00	51	2251	15,21	5269	0,12	50,9
7:35:30	51	2250	15,21	5271	0,12	51,0
7:36:00	51	2250	15,21	5269	0,12	51,0
7:36:30	51	2249	15,21	5265	0,12	51,1
7:37:00	51	2250	15,21	5265	0,12	51,1
7:37:30	51	2250	15,21	5262	0,12	51,2
7:38:00	51	2250	15,21	5269	0,12	51,3
7:38:30	51	2249	15,21	5262	0,12	51,3
7:39:00	51	2248	15,21	5262	0,12	51,4
7:39:30	51	2246	15,21	5262	0,12	51,4
7:40:00	51	2245	15,21	5261	0,12	51,5
7:40:30	51	2245	15,21	5260	0,12	51,5
7:41:00	51	2244	15,21	5259	0,12	51,6
7:41:30	51	2245	15,21	5257	0,12	51,6
7:42:00	51	2245	15,21	5257	0,12	51,7
7:42:30	51	2245	15,21	5260	0,12	51,7
7:43:00	51	2244	15,21	5256	0,12	51,8
7:43:30	51	2244	15,21	5247	0,12	51,9
7:44:00	51	2243	15,21	5262	0,12	51,9
7:44:30	51	2242	15,21	5249	0,12	52,0
7:45:00	51	2241	15,21	5249	0,12	52,0
7:45:30	51	2240	15,21	5251	0,12	52,1
7:46:00	51	2240	15,21	5247	0,12	52,1
7:46:30	51	2240	15,21	5245	0,12	52,2
7:47:00	51	2240	15,21	5245	0,12	52,2
7:47:30	51	2241	15,21	5246	0,12	52,3
7:48:00	51	2241	15,21	5244	0,12	52,4
7:48:30	51	2241	15,21	5242	0,12	52,4
7:49:00	51	2242	15,21	5241	0,12	52,5
7:49:30	51	2243	15,21	5240	0,12	52,5
7:50:00	51	2244	15,21	5240	0,12	52,6
7:50:30	51	2245	15,21	5237	0,12	52,6
7:51:00	51	2245	15,21	5244	0,12	52,7
7:51:30	51	2245	15,21	5238	0,12	52,7
7:52:00	51	2244	15,21	5233	0,12	52,8
7:52:30	51	2242	15,22	5237	0,12	52,8
7:53:00	51	2240	15,21	5236	0,12	52,9
7:53:30	51	2238	15,21	5232	0,12	53,0
7:54:00	51	2236	15,21	5232	0,12	53,0
7:54:30	51	2234	15,21	5231	0,12	53,1
7:55:00	51	2234	15,21	5230	0,12	53,1
7:55:30	51	2233	15,21	5220	0,12	53,2
7:56:00	51	2233	15,21	5233	0,12	53,2
7:56:30	51	2233	15,21	5228	0,12	53,3
7:57:00	51	2233	15,21	5226	0,12	53,3
7:57:30	51	2234	15,21	5228	0,12	53,4
7:58:00	51	2236	15,21	5223	0,12	53,5
7:58:30	51	2238	15,22	5221	0,12	53,5
7:59:00	51	2238	15,22	5221	0,12	53,6
7:59:30	51	2238	15,21	5219	0,12	53,6
8:00:00	51	2238	15,21	5224	0,12	53,7
8:00:30	51	2237	15,21	5217	0,12	53,7
8:01:00	51	2236	15,21	5222	0,12	53,8
8:01:30	51	2234	15,21	5222	0,12	53,8
8:02:00	51	2232	15,21	5216	0,12	53,9
8:02:30	51	2229	15,22	5212	0,12	53,9
8:03:00	51	2227	15,22	5215	0,12	54,0
8:03:30	51	2226	15,21	5211	0,12	54,1
8:04:00	51	2226	15,22	5212	0,12	54,1
8:04:30	51	2226	15,22	5206	0,12	54,2
8:05:00	51	2227	15,22	5208	0,12	54,2
8:05:30	51	2229	15,22	5208	0,12	54,3
8:06:00	51	2230	15,22	5203	0,12	54,3
8:06:30	51	2230	15,21	5192	0,12	54,4
8:07:00	51	2231	15,21	5203	0,12	54,4
8:07:30	51	2230	15,22	5207	0,12	54,5
8:08:00	51	2229	15,22	5206	0,12	54,5
8:08:30	51	2228	15,22	5204	0,12	54,6
8:09:00	51	2226	15,22	5204	0,12	54,7
8:09:30	51	2223	15,22	5198	0,12	54,7
8:10:00	51	2221	15,22	5198	0,12	54,8
8:10:30	51	2218	15,22	5193	0,12	54,8
8:11:00	51	2216	15,22	5190	0,12	54,9
8:11:30	51	2215	15,22	5185	0,12	54,9
8:12:00	51	2215	15,22	5192	0,11	55,0
8:12:30	51	2215	15,22	5189	0,12	55,0
8:13:00	51	2216	15,22	5187	0,12	55,1
8:13:30	51	2218	15,22	5184	0,12	55,2
8:14:00	51	2219	15,22	5191	0,12	55,2
8:14:30	51	2220	15,22	5180	0,12	55,3
8:15:00	51	2221	15,22	5189	0,12	55,3
8:15:30	51	2220	15,22	5185	0,12	55,4
8:16:00	51	2220	15,22	5179	0,12	55,4
8:16:30	51	2219	15,22	5179	0,12	55,5
8:17:00	51	2217	15,22	5184	0,12	55,5
8:17:30	51	2215	15,22	5176	0,12	55,6
8:18:00	51	2213	15,22	5181	0,11	55,6
8:18:30	51	2210	15,22	5173	0,12	55,7
8:19:00	51	2208	15,22	5176	0,12	55,8
8:19:30	51	2206	15,22	5171	0,11	55,8
8:20:00	51	2206	15,22	5175	0,11	55,9
8:20:30	51	2206	15,22	5169	0,11	55,9
8:21:00	51	2207	15,23	5170	0,11	56,0
8:21:30	51	2208	15,22	5173	0,12	56,0
8:22:00	51	2208	15,22	5166	0,11	56,1
8:22:30	51	2209	15,22	5166	0,11	56,1
8:23:00	51	2210	15,22	5159	0,11	56,2
8:23:30	51	2209	15,22	5163	0,11	56,2
8:24:00	51	2208	15,23	5163	0,11	56,3
8:24:30	51	2207	15,23	5163	0,11	56,4
8:25:00	51	2206	15,23	5158	0,11	56,4
8:25:30	51	2203	15,22	5156	0,11	56,5
8:26:00	51	2201	15,22	5154	0,11	56,5
8:26:30	51	2199	15,23	5153	0,11	56,6
8:27:00	51	2198	15,23	5154	0,11	56,6
8:27:30	51	2197	15,22	5154	0,11	56,7
8:28:00	51	2197	15,23	5152	0,11	56,7
8:28:30	51	2198	15,23	5152	0,11	56,8
8:29:00	51	2199	15,23	5150	0,11	56,9
8:29:30	51	2199	15,23	5148	0,11	56,9
8:30:00	51	2199	15,23	5142	0,11	57,0
8:30:30	51	2199	15,23	5147	0,11	57,0
8:31:00	51	2199	15,23	5140	0,11	57,1
8:31:30	51	2198	15,22	5152	0,11	57,1
8:32:00	51	2197	15,22	5148	0,11	57,2
8:32:30	51	2196	15,22	5138	0,11	57,2
8:33:00	51	2194	15,22	5141	0,11	57,3
8:33:30	51	2192	15,22	5131	0,11	57,3
8:34:00	51	2190	15,23	5138	0,11	57,4
8:34:30	51	2188	15,22	5131	0,11	57,5
8:35:00	51	2187	15,23	5132	0,11	57,5
8:35:30	51	2187	15,23	5131	0,11	57,6
8:36:00	51	2188	15,23	5136	0,11	57,6
8:36:30	51	2190	15,22	5124	0,11	57,7
8:37:00	51	2191	15,22	5126	0,11	57,7
8:37:30	51	2192	15,23	5130	0,11	57,8
8:38:00	51	2193	15,23	5127	0,11	57,8
8:38:30	51	2193	15,23	5125	0,11	57,9
