Repository: ProgWizer/parser

File: project-root/data/Tests/Data Acquisition/2013 (508)/Con 1 G1350+42.6%Fly Ash+36.2%Silica Fume+1%PPB+0.2%LTR Confirmation (73C).txt (part 2 of 2)
Initial Motor Speed (RPM)	150 RPM
Final Motor Speed (RPM)	150 RPM
--Data--
Time (HH:MM:SS)	Temperature (°C)	Pressure (MPa)	Consistency (Bc)	Wall Temperature (°C)	Motor Speed (RPM)
4:14:20	73	40,1	29	73	150
4:14:30	73	40,1	29	73	150
4:14:40	73	40,1	29	73	150
4:14:50	73	40,1	29	73	150
4:15:00	73	40,1	29	73	150
4:15:10	73	40,0	29	73	150
4:15:20	73	40,0	29	73	150
4:15:30	73	40,0	29	73	150
4:15:40	73	40,0	32	73	150
4:15:50	73	40,0	35	73	150
4:16:00	73	40,0	35	73	150
4:16:10	73	40,0	35	73	150
4:16:20	73	40,0	35	73	150
4:16:30	73	40,0	35	73	150
4:16:40	73	40,0	36	73	150
4:16:50	73	40,0	36	73	150
4:17:00	73	40,0	36	73	150
4:17:10	73	40,0	36	73	150
4:17:20	73	40,0	36	73	150
4:17:30	73	40,0	36	73	150
4:17:40	73	40,0	36	73	150
4:17:50	73	40,0	36	73	150
4:18:00	73	40,0	36	73	150
4:18:10	73	40,0	36	73	150
4:18:20	73	40,0	36	73	150
4:18:30	73	40,0	36	73	150
4:18:40	73	40,0	36	73	150
4:18:50	73	40,0	36	73	150
4:19:00	73	40,0	36	73	150
4:19:10	73	40,0	36	73	150
4:19:20	73	40,0	36	73	150
4:19:30	73	40,0	36	73	150
4:19:40	73	40,3	36	73	150
4:19:50	73	40,3	36	73	150
4:20:00	73	40,3	36	73	150
4:20:10	73	40,2	36	73	150
4:20:20	73	40,2	36	73	150
4:20:30	73	40,2	37	73	150
4:20:40	73	40,2	37	73	150
4:20:50	73	40,2	37	73	150
4:21:00	73	40,2	37	73	150
4:21:10	73	40,2	37	73	150
4:21:20	73	40,2	37	73	150
4:21:30	73	40,2	37	73	150
4:21:40	73	40,2	37	73	150
4:21:50	73	40,2	37	73	150
4:22:00	73	40,2	37	73	150
4:22:10	73	40,2	37	73	150
4:22:20	73	40,2	37	73	150
4:22:30	73	40,2	37	73	150
4:22:40	73	40,2	38	73	150
4:22:50	73	40,2	38	73	150
4:23:00	73	40,2	38	73	150
4:23:10	73	40,2	38	73	150
4:23:20	73	40,2	38	73	150
4:23:30	73	40,2	38	73	150
4:23:40	73	40,2	38	73	150
4:23:50	73	40,2	38	73	150
4:24:00	73	40,2	38	73	150
4:24:10	73	40,2	38	73	150
4:24:20	73	40,2	38	73	150
4:24:30	73	40,2	38	73	150
4:24:40	73	40,2	38	73	150
4:24:50	73	40,2	38	73	150
4:25:00	73	40,2	38	73	150
4:25:10	73	40,2	38	73	150
4:25:20	73	40,2	38	73	150
4:25:30	73	40,2	38	73	150
4:25:40	73	40,2	39	73	150
4:25:50	73	40,1	39	73	150
4:26:00	73	40,1	39	73	150
4:26:10	73	40,2	39	73	150
4:26:20	73	40,2	39	73	150
4:26:30	73	40,2	39	73	150
4:26:40	73	40,1	39	73	150
4:26:50	73	40,1	39	73	150
4:27:00	73	40,1	39	73	150
4:27:10	73	40,1	39	73	150
4:27:20	73	40,1	39	73	150
4:27:30	73	40,1	39	73	150
4:27:40	73	40,1	39	73	150
4:27:50	73	40,1	39	73	150
4:28:00	73	40,1	39	73	150
4:28:10	73	40,1	39	73	150
4:28:20	73	40,1	39	73	150
4:28:30	73	40,1	39	73	150
4:28:40	73	40,0	39	73	150
4:28:50	73	40,0	39	73	150
4:29:00	73	40,0	39	73	150
4:29:10	73	40,0	39	73	150
4:29:20	73	40,0	39	73	150
4:29:30	73	40,0	39	73	150
4:29:40	73	40,0	39	73	150
4:29:50	73	40,0	39	73	150
4:30:00	73	40,0	39	73	150
4:30:10	73	40,0	39	73	150
4:30:20	73	40,0	39	73	150
4:30:30	73	40,0	39	73	150
4:30:40	73	40,0	40	73	150
4:30:50	73	40,0	40	73	150
4:31:00	73	40,0	41	73	150
4:31:10	73	40,0	41	73	150
4:31:20	73	40,0	41	73	150
4:31:30	73	40,0	41	73	150
4:31:40	73	40,0	41	73	150
4:31:50	73	40,0	41	73	150
4:32:00	73	40,0	41	73	150
4:32:10	73	40,0	41	73	150
4:32:20	73	40,0	41	73	150
4:32:30	73	40,0	41	73	150
4:32:40	73	40,0	41	73	150
4:32:50	73	40,0	41	73	150
4:33:00	73	40,0	41	73	150
4:33:10	73	40,0	41	73	150
4:33:20	73	40,0	41	73	150
4:33:30	73	40,1	41	73	150
4:33:40	73	40,1	41	73	150
4:33:50	73	40,1	41	73	150
4:34:00	73	40,1	41	73	150
4:34:10	73	40,1	41	73	150
4:34:20	73	40,1	42	73	150
4:34:30	73	40,1	42	73	150
4:34:40	73	40,1	42	73	150
4:34:50	73	40,1	42	73	150
4:35:00	73	40,1	42	73	150
4:35:10	73	40,0	42	73	150
4:35:20	73	40,0	42	73	150
4:35:30	73	40,0	42	73	150
4:35:40	73	40,0	42	73	150
4:35:50	73	40,0	42	73	150
4:36:00	73	40,0	42	73	150
4:36:10	73	40,0	42	73	150
4:36:20	73	40,0	42	73	150
4:36:30	73	40,0	42	73	150
4:36:40	73	40,0	42	73	150
4:36:50	73	40,0	42	73	150
4:37:00	73	40,0	42	73	150
4:37:10	73	40,0	42	73	150
4:37:20	73	40,0	42	73	150
4:37:30	73	40,1	42	73	150
4:37:40	73	40,1	42	73	150
4:37:50	73	40,1	42	73	150
4:38:00	73	40,1	42	73	150
4:38:10	73	40,1	42	73	150
4:38:20	73	40,1	42	73	150
4:38:30	73	40,1	42	73	150
4:38:40	73	40,0	44	73	150
4:38:50	73	40,1	44	73	150
4:39:00	73	40,1	44	73	150
4:39:10	73	40,1	44	73	150
4:39:20	73	40,1	44	73	150
4:39:30	73	40,1	44	73	150
4:39:40	73	40,1	44	73	150
4:39:50	73	40,1	44	73	150
4:40:00	73	40,1	44	73	150
4:40:10	73	40,1	44	73	150
4:40:20	73	40,1	46	73	150
4:40:30	73	40,0	46	73	150
4:40:40	73	40,0	46	73	150
4:40:50	73	40,0	46	73	150
4:41:00	73	40,0	46	73	150
4:41:10	73	40,0	47	73	150
4:41:20	73	40,0	47	73	150
4:41:30	73	40,0	47	73	150
4:41:40	73	40,0	47	73	150
4:41:50	73	40,0	47	73	150
4:42:00	73	40,0	47	73	150
4:42:10	73	40,4	47	73	150
4:42:20	73	40,3	47	73	150
4:42:30	73	40,3	47	73	150
4:42:40	73	40,3	47	73	150
4:42:50	73	40,3	48	73	150
4:43:00	73	40,3	48	73	150
4:43:10	73	40,3	48	73	150
4:43:20	73	40,3	48	73	150
4:43:30	73	40,3	48	73	150
4:43:40	73	40,3	48	73	150
4:43:50	73	40,3	48	73	150
4:44:00	73	40,3	48	73	150
4:44:10	73	40,3	48	73	150
4:44:20	73	40,3	48	73	150
4:44:30	73	40,3	48	73	150
4:44:40	73	40,3	48	73	150
4:44:50	73	40,3	48	73	150
4:45:00	73	40,3	48	73	150
4:45:10	73	40,3	48	73	150
4:45:20	73	40,3	48	73	150
4:45:30	73	40,3	48	73	150
4:45:40	73	40,3	49	73	150
4:45:50	73	40,3	49	73	150
4:46:00	73	40,3	49	73	150
4:46:10	73	40,3	49	73	150
4:46:20	73	40,3	49	73	150
4:46:30	73	40,3	49	73	150
4:46:40	73	40,3	49	73	150
4:46:50	73	40,3	49	73	150
4:47:00	73	40,3	49	73	150
4:47:10	73	40,3	49	73	150
4:47:20	73	40,3	49	73	150
4:47:30	73	40,3	49	73	150
4:47:40	73	40,3	49	73	150
4:47:50	73	40,3	49	73	150
4:48:00	73	40,3	49	73	150
4:48:10	73	40,3	49	73	150
4:48:20	73	40,3	50	73	150
4:48:30	73	40,3	50	73	150
4:48:40	73	40,2	50	73	150
4:48:50	73	40,2	50	73	150
4:49:00	73	40,2	50	73	150
4:49:10	73	40,2	50	73	150
4:49:20	73	40,2	50	73	150
4:49:30	73	40,2	50	73	150
4:49:40	73	40,2	50	73	150
4:49:50	73	40,2	50	73	150
4:50:00	73	40,2	50	73	150
4:50:10	73	40,2	50	73	150
4:50:20	73	40,2	50	73	150
4:50:30	73	40,2	50	73	150
4:50:40	73	40,2	50	73	150
4:50:50	73	40,2	50	73	150
4:51:00	73	40,2	50	73	150
4:51:10	73	40,1	50	73	150
4:51:20	73	40,1	50	73	150
4:51:30	73	40,1	50	73	150
4:51:40	73	40,1	50	73	150
4:51:50	73	40,1	50	73	150
4:52:00	73	40,1	50	73	150
4:52:10	73	40,1	50	73	150
4:52:20	73	40,1	50	73	150
4:52:30	73	40,1	50	73	150
4:52:40	73	40,1	50	73	150
4:52:50	73	40,1	51	73	150
4:53:00	73	40,1	51	73	150
4:53:10	73	40,1	51	73	150
4:53:20	73	40,1	51	73	150
4:53:30	73	40,1	51	73	150
4:53:40	73	40,1	51	73	150
4:53:50	73	40,1	51	73	150
4:54:00	73	40,1	51	73	150
4:54:10	73	40,1	51	73	150
4:54:20	73	40,1	51	73	150
4:54:30	73	40,1	51	73	150
4:54:40	73	40,1	51	73	150
4:54:50	73	40,1	51	73	150
4:55:00	73	40,1	51	73	150
4:55:10	73	40,1	51	73	150
4:55:20	73	40,2	51	73	150
4:55:30	73	40,2	51	73	150
4:55:40	73	40,1	51	73	150
4:55:50	73	40,1	51	73	150
4:56:00	73	40,1	51	73	150
4:56:10	73	40,1	51	73	150
4:56:20	73	40,1	52	73	150
4:56:30	73	40,1	52	73	150
4:56:40	73	40,1	52	73	150
4:56:50	73	40,1	52	73	150
4:57:00	73	40,1	52	73	150
4:57:10	73	40,1	52	73	150
4:57:20	73	40,1	52	73	150
4:57:30	73	40,1	52	73	150
4:57:40	73	40,1	52	73	150
4:57:50	73	40,1	52	73	150
4:58:00	73	40,1	52	73	150
4:58:10	73	40,0	52	73	150
4:58:20	73	40,0	52	73	150
4:58:30	73	40,0	52	73	150
4:58:40	73	40,1	52	73	150
4:58:50	73	40,0	52	73	150
4:59:00	73	40,0	52	73	150
4:59:10	73	40,0	52	73	150
4:59:20	73	40,0	52	73	150
4:59:30	73	40,0	52	73	150
4:59:40	73	40,0	52	73	150
4:59:50	73	40,0	53	73	150
5:00:00	73	40,0	53	73	150
5:00:10	73	40,0	53	73	150
5:00:20	73	40,0	53	73	150
5:00:30	73	40,0	53	73	150
5:00:40	73	40,0	53	73	150
5:00:50	73	40,0	53	73	150
5:01:00	73	40,0	53	73	150
5:01:10	73	40,0	53	73	150
5:01:20	73	40,0	53	73	150
5:01:30	73	40,0	53	73	150
5:01:40	73	40,0	53	73	150
5:01:50	73	40,0	54	73	150
5:02:00	73	40,0	54	73	150
5:02:10	73	40,0	54	73	150
5:02:20	73	40,0	54	73	150
5:02:30	73	40,0	54	73	150
5:02:40	73	40,0	54	73	150
5:02:50	73	40,0	54	73	150
5:03:00	73	40,0	55	73	150
5:03:10	73	40,0	55	73	150
5:03:20	73	40,0	55	73	150
5:03:30	73	40,0	55	73	150
5:03:40	73	40,0	55	73	150
5:03:50	73	40,0	55	73	150
5:04:00	73	40,0	55	73	150
5:04:10	73	40,0	55	73	150
5:04:20	73	40,0	55	73	150
5:04:30	73	40,0	55	73	150
5:04:40	73	40,0	55	73	150
5:04:50	73	40,0	55	73	150
5:05:00	73	40,0	55	73	150
5:05:10	73	40,0	55	73	150
5:05:20	73	40,0	55	73	150
5:05:30	73	40,0	55	73	150
5:05:40	73	40,0	55	73	150
5:05:50	73	40,0	55	73	150
5:06:00	73	40,0	55	73	150
5:06:10	73	40,0	55	73	150
5:06:20	73	40,0	55	73	150
5:06:30	73	40,0	55	73	150
5:06:40	73	40,0	56	73	150
5:06:50	73	40,0	56	73	150
5:07:00	73	40,0	56	73	150
5:07:10	73	40,2	56	73	150
5:07:20	73	40,2	56	73	150
5:07:30	73	40,2	56	73	150
5:07:40	73	40,2	56	73	150
5:07:50	73	40,2	56	73	150
5:08:00	73	40,2	56	73	150
5:08:10	73	40,2	56	73	150
5:08:20	73	40,2	56	73	150
5:08:30	73	40,2	56	73	150
5:08:40	73	40,2	56	73	150
5:08:50	73	40,2	56	73	150
5:09:00	73	40,2	56	73	150
5:09:10	73	40,2	56	73	150
5:09:20	73	40,2	56	73	150
5:09:30	73	40,2	56	73	150
5:09:40	73	40,2	56	73	150
5:09:50	73	40,2	56	73	150
5:10:00	73	40,2	56	73	150
5:10:10	73	40,2	56	73	150
5:10:20	73	40,2	56	73	150
5:10:30	73	40,2	56	73	150
5:10:40	73	40,2	56	73	150
5:10:50	73	40,2	57	73	150
5:11:00	73	40,2	57	73	150
5:11:10	73	40,2	57	73	150
5:11:20	73	40,1	57	73	150
5:11:30	73	40,2	57	73	150
5:11:40	73	40,2	57	73	150
5:11:50	73	40,2	57	73	150
5:12:00	73	40,2	57	73	150
5:12:10	73	40,1	57	73	150
5:12:20	73	40,1	57	73	150
5:12:30	73	40,2	57	73	150
5:12:40	73	40,1	57	73	150
5:12:50	73	40,1	57	73	150
5:13:00	73	40,1	57	73	150
5:13:10	73	40,1	57	73	150
5:13:20	73	40,1	57	73	150
5:13:30	73	40,1	57	73	150
5:13:40	73	40,1	57	73	150
5:13:50	73	40,1	57	73	150
5:14:00	73	40,1	57	73	150
5:14:10	73	40,1	57	73	150
5:14:20	73	40,1	57	73	150
5:14:30	73	40,1	57	73	150
5:14:40	73	40,1	57	73	150
5:14:50	73	40,1	57	73	150
5:15:00	73	40,1	57	73	150
5:15:10	73	40,1	57	73	150
5:15:20	73	40,1	58	73	150
5:15:30	73	40,1	58	73	150
5:15:40	73	40,1	58	73	150
5:15:50	73	40,1	58	73	150
5:16:00	73	40,1	58	73	150
5:16:10	73	40,0	58	73	150
5:16:20	73	40,0	58	73	150
5:16:30	73	40,0	58	73	150
5:16:40	73	40,0	58	73	150
5:16:50	73	40,0	58	73	150
5:17:00	73	40,0	58	73	150
5:17:10	73	40,0	58	73	150
5:17:20	73	40,0	58	73	150
5:17:30	73	40,0	58	73	150
5:17:40	73	40,0	58	73	150
5:17:50	73	40,0	58	73	150
5:18:00	73	40,0	58	73	150
5:18:10	73	40,0	58	73	150
5:18:20	73	40,0	58	73	150
5:18:30	73	40,0	58	73	150
5:18:40	73	40,0	58	73	150
5:18:50	73	40,0	58	73	150
5:19:00	73	40,0	58	73	150
5:19:10	73	40,0	58	73	150
5:19:20	73	40,0	58	73	150
5:19:30	73	40,0	58	73	150
5:19:40	73	40,0	58	73	150
5:19:50	73	40,0	58	73	150
5:20:00	73	40,0	58	73	150
5:20:10	73	40,0	59	73	150
5:20:20	73	40,0	59	73	150
5:20:30	73	40,0	59	73	150
5:20:40	73	40,0	59	73	150
5:20:50	73	40,0	59	73	150
5:21:00	73	40,0	59	73	150
5:21:10	73	40,0	59	73	150
5:21:20	73	40,0	59	73	150
5:21:30	73	40,0	59	73	150
5:21:40	73	40,0	59	73	150
5:21:50	73	40,0	59	73	150
5:22:00	73	40,0	59	73	150
5:22:10	73	40,0	59	73	150
5:22:20	73	40,0	59	73	150
5:22:30	73	40,0	59	73	150
5:22:40	73	40,0	59	73	150
5:22:50	73	40,0	59	73	150
5:23:00	73	40,0	59	73	150
5:23:10	73	40,0	59	73	150
5:23:20	73	40,0	59	73	150
5:23:30	73	40,0	59	73	150
5:23:40	73	40,2	59	73	150
5:23:50	73	40,2	59	73	150
5:24:00	73	40,2	59	73	150
5:24:10	73	40,1	59	73	150
5:24:20	73	40,1	59	73	150
5:24:30	73	40,1	59	73	150
5:24:40	73	40,1	59	73	150
5:24:50	73	40,1	59	73	150
5:25:00	73	40,1	59	73	150
5:25:10	73	40,1	59	73	150
5:25:20	73	40,1	59	73	150
5:25:30	73	40,1	59	73	150
5:25:40	73	40,1	59	73	150
5:25:50	73	40,1	59	73	150
5:26:00	73	40,1	59	73	150
5:26:10	73	40,1	59	73	150
5:26:20	73	40,1	59	73	150
5:26:30	73	40,1	59	73	150
5:26:40	73	40,1	59	73	150
5:26:50	73	40,1	59	73	150
5:27:00	73	40,1	59	73	150
5:27:10	73	40,1	59	73	150
5:27:20	73	40,1	59	73	150
5:27:30	73	40,1	59	73	150
5:27:40	73	40,2	59	73	150
5:27:50	73	40,2	59	73	150
5:28:00	73	40,2	59	73	150
5:28:10	73	40,2	59	73	150
5:28:20	73	40,2	59	73	150
5:28:30	73	40,2	59	73	150
5:28:40	73	40,1	59	73	150
5:28:50	73	40,1	59	73	150
5:29:00	73	40,2	59	73	150
5:29:10	73	40,2	59	73	150
5:29:20	73	40,2	59	73	150
5:29:30	73	40,2	59	73	150
5:29:40	73	40,2	59	73	150
5:29:50	73	40,2	59	73	150
5:30:00	73	40,2	59	73	150
5:30:10	73	40,2	59	73	150
5:30:20	73	40,2	59	73	150
5:30:30	73	40,1	59	73	150
5:30:40	73	40,1	59	73	150
5:30:50	73	40,1	59	73	150
5:31:00	73	40,1	59	73	150
5:31:10	73	40,1	59	73	150
5:31:20	73	40,1	59	73	150
5:31:30	73	40,1	59	73	150
5:31:40	73	40,1	59	73	150
5:31:50	73	40,1	59	73	150
5:32:00	73	40,1	59	73	150
5:32:10	73	40,0	59	73	150
5:32:20	73	40,0	59	73	150
5:32:30	73	40,0	59	73	150
5:32:40	73	40,0	59	73	150
5:32:50	73	40,0	59	73	150
5:33:00	73	40,0	59	73	150
5:33:10	73	40,0	59	73	150
5:33:20	73	40,0	59	73	150
5:33:30	73	40,0	59	73	150
5:33:40	73	40,0	59	73	150
5:33:50	73	40,0	59	73	150
5:34:00	73	40,0	59	73	150
5:34:10	73	40,0	59	73	150
5:34:20	73	40,0	59	73	150
5:34:30	73	40,0	59	73	150
5:34:40	73	40,0	59	73	150
5:34:50	73	40,0	59	73	150
5:35:00	73	40,1	59	73	150
5:35:10	73	40,1	59	73	150
5:35:20	73	40,1	59	73	150
5:35:30	73	40,1	59	73	150
5:35:40	73	40,1	59	73	150
5:35:50	73	40,1	59	73	150
5:36:00	73	40,1	59	73	150
5:36:10	73	40,1	59	73	150
5:36:20	73	40,1	59	73	150
5:36:30	73	40,1	59	73	150
5:36:40	73	40,1	59	73	150
5:36:50	73	40,1	59	73	150
5:37:00	73	40,1	59	73	150
5:37:10	73	40,1	59	73	150
5:37:20	73	40,0	60	73	150
5:37:30	73	40,0	60	73	150
5:37:40	73	40,0	60	73	150
5:37:50	73	40,0	60	73	150
5:38:00	73	40,0	60	73	150
5:38:10	73	40,0	60	73	150
5:38:20	73	40,0	60	73	150
5:38:30	73	40,0	60	73	150
5:38:40	73	40,0	60	73	150
5:38:50	73	40,0	60	73	150
5:39:00	73	40,0	60	73	150
5:39:10	73	40,0	60	73	150
5:39:20	73	40,0	60	73	150
5:39:30	73	40,0	60	73	150
5:39:40	73	40,4	60	73	150
5:39:50	73	40,4	60	73	150
5:40:00	73	40,4	60	73	150
5:40:10	73	40,3	60	73	150
5:40:20	73	40,3	60	73	150
5:40:30	73	40,3	60	73	150
5:40:40	73	40,3	60	73	150
5:40:50	73	40,3	60	73	150
5:41:00	73	40,3	60	73	150
5:41:10	73	40,3	60	73	150
5:41:20	73	40,3	60	73	150
5:41:30	73	40,3	60	73	150
5:41:40	73	40,3	60	73	150
5:41:50	73	40,3	60	73	150
5:42:00	73	40,3	60	73	150
5:42:10	73	40,3	60	73	150
5:42:20	73	40,3	60	73	150
5:42:30	73	40,3	60	73	150
5:42:40	73	40,3	61	73	150
5:42:50	73	40,3	61	73	150
5:43:00	73	40,3	61	73	150
5:43:10	73	40,3	61	73	150
5:43:20	73	40,3	61	73	150
5:43:30	73	40,3	61	73	150
5:43:40	73	40,3	61	73	150
5:43:50	73	40,3	61	73	150
5:44:00	73	40,3	61	73	150
5:44:10	73	40,3	61	73	150
5:44:20	73	40,3	61	73	150
5:44:30	73	40,3	61	73	150
5:44:40	73	40,3	61	73	150
5:44:50	73	40,3	61	73	150
5:45:00	73	40,3	61	73	150
5:45:10	73	40,3	61	73	150
5:45:20	73	40,3	61	73	150
5:45:30	73	40,3	61	73	150
5:45:40	73	40,3	61	73	150
5:45:50	73	40,3	61	73	150
5:46:00	73	40,3	61	73	150
5:46:10	73	40,3	61	73	150
5:46:20	73	40,3	61	73	150
5:46:30	73	40,3	61	73	150
5:46:40	73	40,3	61	73	150
5:46:50	73	40,3	62	73	150
5:47:00	73	40,3	61	73	150
5:47:10	73	40,3	62	73	150
5:47:20	73	40,3	62	73	150
5:47:30	73	40,3	62	73	150
5:47:40	73	40,3	62	73	150
5:47:50	73	40,2	62	73	150
5:48:00	73	40,2	62	73	150
5:48:10	73	40,2	62	73	150
5:48:20	73	40,2	62	73	150
5:48:30	73	40,2	62	73	150
5:48:40	73	40,2	62	73	150
5:48:50	73	40,2	62	73	150
5:49:00	73	40,3	62	73	150
5:49:10	73	40,3	62	73	150
5:49:20	73	40,3	62	73	150
5:49:30	73	40,3	62	73	150
5:49:40	73	40,3	62	73	150
5:49:50	73	40,3	62	73	150
5:50:00	73	40,3	62	73	150
5:50:10	73	40,3	62	73	150
5:50:20	73	40,3	63	73	150
5:50:30	73	40,3	63	73	150
5:50:40	73	40,3	63	73	150
5:50:50	73	40,3	63	73	150
5:51:00	73	40,3	63	73	150
5:51:10	73	40,3	63	73	150
5:51:20	73	40,3	63	73	150
5:51:30	73	40,3	63	73	150
5:51:40	73	40,3	63	73	150
5:51:50	73	40,3	63	73	150
5:52:00	73	40,3	63	73	150
5:52:10	73	40,2	63	73	150
5:52:20	73	40,2	63	73	150
5:52:30	73	40,2	63	73	150
5:52:40	73	40,2	63	73	150
5:52:50	73	40,2	63	73	150
5:53:00	73	40,2	63	73	150
5:53:10	73	40,2	63	73	150
5:53:20	73	40,2	63	73	150
5:53:30	73	40,2	63	73	150
5:53:40	73	40,2	63	73	150
5:53:50	73	40,2	63	73	150
5:54:00	73	40,2	63	73	150
5:54:10	73	40,2	63	73	150
5:54:20	73	40,2	63	73	150
5:54:30	73	40,2	63	73	150
5:54:40	73	40,2	63	73	150
5:54:50	73	40,2	63	73	150
5:55:00	73	40,2	63	73	150
5:55:10	73	40,2	63	73	150
5:55:20	73	40,2	63	73	150
5:55:30	73	40,2	63	73	150
5:55:40	73	40,2	63	73	150
5:55:50	73	40,2	63	73	150
5:56:00	73	40,2	63	73	150
5:56:10	73	40,2	63	73	150
5:56:20	73	40,2	63	73	150
5:56:30	73	40,2	63	73	150
5:56:40	73	40,2	63	73	150
5:56:50	73	40,2	63	73	150
5:57:00	73	40,2	63	73	150
5:57:10	73	40,2	63	73	150
5:57:20	73	40,2	63	73	150
5:57:30	73	40,2	63	73	150
5:57:40	73	40,2	63	73	150
5:57:50	73	40,2	63	73	150
5:58:00	73	40,2	63	73	150
5:58:10	73	40,2	63	73	150
5:58:20	73	40,2	64	73	150
5:58:30	73	40,2	64	73	150
5:58:40	73	40,2	64	73	150
5:58:50	73	40,2	64	73	150
5:59:00	73	40,2	64	73	150
5:59:10	73	40,2	64	73	150
5:59:20	73	40,2	64	73	150
5:59:30	73	40,2	64	73	150
5:59:40	73	40,2	64	73	150
5:59:50	73	40,2	64	73	150
6:00:00	73	40,2	64	73	150
6:00:10	73	40,2	64	73	150
6:00:20	73	40,2	64	73	150
6:00:30	73	40,2	64	73	150
6:00:40	73	40,2	64	73	150
6:00:50	73	40,2	64	73	150
6:01:00	73	40,2	64	73	150
6:01:10	73	40,2	64	73	150
6:01:20	73	40,2	64	73	150
6:01:30	73	40,2	64	73	150
6:01:40	73	40,2	64	73	150
6:01:50	73	40,2	64	73	150
6:02:00	73	40,2	64	73	150
6:02:10	73	40,2	64	73	150
6:02:20	73	40,2	64	73	150
6:02:30	73	40,2	64	73	150
6:02:40	73	40,1	64	73	150
6:02:50	73	40,1	64	73	150
6:03:00	73	40,1	64	73	150
6:03:10	73	40,1	64	73	150
6:03:20	73	40,1	64	73	150
6:03:30	73	40,1	64	73	150
6:03:40	73	40,1	64	73	150
6:03:50	73	40,1	64	73	150
6:04:00	73	40,1	64	73	150
6:04:10	73	40,1	64	73	150
6:04:20	73	40,1	64	73	150
6:04:30	73	40,1	64	73	150
6:04:40	73	40,1	64	73	150
6:04:50	73	40,1	64	73	150
6:05:00	73	40,1	64	73	150
6:05:10	73	40,1	64	73	150
6:05:20	73	40,1	64	73	150
6:05:30	73	40,1	64	73	150
6:05:40	73	40,1	64	73	150
6:05:50	73	40,1	64	73	150
6:06:00	73	40,1	64	73	150
6:06:10	73	40,1	64	73	150
6:06:20	73	40,1	64	73	150
6:06:30	73	40,1	64	73	150
6:06:40	73	40,1	64	73	150
6:06:50	73	40,1	64	73	150
6:07:00	73	40,1	64	73	150
6:07:10	73	40,1	64	73	150
6:07:20	73	40,0	64	73	150
6:07:30	73	40,1	64	73	150
6:07:40	73	40,1	64	73	150
6:07:50	73	40,1	64	73	150
6:08:00	73	40,0	64	73	150
6:08:10	73	40,1	64	73	150
6:08:20	73	40,1	64	73	150
6:08:30	73	40,1	64	73	150
6:08:40	73	40,1	64	73	150
6:08:50	73	40,1	64	73	150
6:09:00	73	40,1	64	73	150
6:09:10	73	40,1	64	73	150
6:09:20	73	40,1	64	73	150
6:09:30	73	40,1	64	73	150
6:09:40	73	40,1	64	73	150
6:09:50	73	40,1	64	73	150
6:10:00	73	40,1	64	73	150
6:10:10	73	40,1	64	73	150
6:10:20	73	40,1	64	73	150
6:10:30	73	40,1	64	73	150
6:10:40	73	40,1	64	73	150
6:10:50	73	40,1	64	73	150
6:11:00	73	40,1	64	73	150
6:11:10	73	40,1	64	73	150
6:11:20	73	40,1	64	73	150
6:11:30	73	40,1	64	73	150
6:11:40	73	40,1	64	73	150
6:11:50	73	40,1	64	73	150
6:12:00	73	40,0	64	73	150
6:12:10	73	40,0	64	73	150
6:12:20	73	40,0	64	73	150
6:12:30	73	40,0	64	73	150
6:12:40	73	40,0	64	73	150
6:12:50	73	40,0	64	73	150
6:13:00	73	40,0	64	73	150
6:13:10	73	40,0	64	73	150
6:13:20	73	40,0	64	73	150
6:13:30	73	40,0	64	73	150
6:13:40	73	40,0	64	73	150
6:13:50	73	40,0	64	73	150
6:14:00	73	40,0	64	73	150
6:14:10	73	40,0	64	73	150
6:14:20	73	40,0	64	73	150
6:14:30	73	40,0	64	73	150
6:14:40	73	40,1	64	73	150
6:14:50	73	40,1	64	73	150
6:15:00	73	40,1	64	73	150
6:15:10	73	40,1	64	73	150
6:15:20	73	40,1	64	73	150
6:15:30	73	40,1	64	73	150
6:15:40	73	40,1	64	73	150
6:15:50	73	40,1	64	73	150
6:16:00	73	40,1	64	73	150
6:16:10	73	40,1	64	73	150
6:16:20	73	40,1	64	73	150
6:16:30	73	40,1	64	73	150
6:16:40	73	40,1	64	73	150
6:16:50	73	40,1	64	73	150
6:17:00	73	40,1	64	73	150
6:17:10	73	40,1	64	73	150
6:17:20	73	40,1	64	73	150
6:17:30	73	40,1	64	73	150
6:17:40	73	40,1	64	73	150
6:17:50	73	40,1	64	73	150
6:18:00	73	40,1	64	73	150
6:18:10	73	40,1	64	73	150
6:18:20	73	40,1	64	73	150
6:18:30	73	40,1	64	73	150
6:18:40	73	40,1	64	73	150
6:18:50	73	40,1	64	73	150
6:19:00	73	40,1	64	73	150
6:19:10	73	40,1	64	73	150
6:19:20	73	40,1	64	73	150
6:19:30	73	40,1	64	73	150
6:19:40	73	40,1	64	73	150
6:19:50	73	40,0	64	73	150
6:20:00	73	40,0	64	73	150
6:20:10	73	40,0	64	73	150
6:20:20	73	40,0	64	73	150
6:20:30	73	40,0	64	73	150
6:20:40	73	40,0	64	73	150
6:20:50	73	40,0	64	73	150
6:21:00	73	40,0	64	73	150
6:21:10	73	40,0	64	73	150
6:21:20	73	40,0	64	73	150
6:21:30	73	40,0	64	73	150
6:21:40	73	40,0	64	73	150
6:21:50	73	40,0	64	73	150
6:22:00	73	40,0	64	73	150
6:22:10	73	40,0	64	73	150
6:22:20	73	40,0	64	73	150
6:22:30	73	40,0	64	73	150
6:22:40	73	40,1	64	73	150
6:22:50	73	40,1	64	73	150
6:23:00	73	40,1	64	73	150
6:23:10	73	40,1	64	73	150
6:23:20	73	40,1	64	73	150
6:23:30	73	40,1	64	73	150
6:23:40	73	40,1	64	73	150
6:23:50	73	40,1	64	73	150
6:24:00	73	40,0	64	73	150
6:24:10	73	40,0	64	73	150
6:24:20	73	40,0	64	73	150
6:24:30	73	40,0	64	73	150
6:24:40	73	40,0	64	73	150
6:24:50	73	40,0	64	73	150
6:25:00	73	40,0	64	73	150
6:25:10	73	40,0	64	73	150
6:25:20	73	40,0	64	73	150
6:25:30	73	40,0	64	73	150
6:25:40	73	40,0	64	73	150
6:25:50	73	40,0	64	73	150
6:26:00	73	40,0	64	73	150
6:26:10	73	40,3	64	73	150
6:26:20	73	40,3	64	73	150
6:26:30	73	40,3	64	73	150
6:26:40	73	40,3	64	73	150
6:26:50	73	40,3	64	73	150
6:27:00	73	40,3	64	73	150
6:27:10	73	40,3	64	73	150
6:27:20	73	40,3	64	73	150
6:27:30	73	40,3	64	73	150
6:27:40	73	40,3	64	73	150
6:27:50	73	40,3	64	73	150
6:28:00	73	40,3	64	73	150
6:28:10	73	40,3	64	73	150
6:28:20	73	40,3	64	73	150
6:28:30	73	40,3	64	73	150
6:28:40	73	40,4	64	73	150
6:28:50	73	40,4	64	73	150
6:29:00	73	40,4	64	73	150
