Repository: ProgWizer/parser

File: project-root/data/Tests/Data Acquisition/2001 year (207)/Con 1 Kogalym A1500+4%PPB Gel+0.26%KSSB+0.02%NTF(47C).txt
--Test Summary--
Full Path and File Name	
Instrument Name	7222 #1
Instrument Type	Consistometer
Instrument Serial Number	113
Test Start Date	09.11.2001
Test Start Time	21:06:05
Test Stop Date	10.11.2001
Test Stop Time	1:05:59
Test Length	3:59:54
Final Sample Time Offset	3:59:00
Controller Schedule Name	
Sampling Period	60 seconds
Comments	MPa: 32(30min); T: 47C(30min); tap water, dry-blending

Spreadability: 19 cm
Information	WellID	
Information	Customer	Kogalym
Information	CementClass	A
Information	CementMfr	Suhoy Log
Information	Additives	4%PPB Gel+0.26%KSSB+0.02%NTF
Information	Density	1500
Information	BHCT	47
Information	BHST	60
Information	FluidLoss	973.6cc/30min
Information	JobType	146 mm csg lead slurry
Calculated Value	Thickening_Time	3:53:00
Calculated Value	Setting Time	N/A
Initial Temperature (°C)	24 °C
Final Temperature (°C)	46 °C
Initial Pressure (MPa)	2 MPa
Final Pressure (MPa)	32 MPa
Initial Consistency (Bc)	10 Bc
Final Consistency (Bc)	82 Bc
--Data--
Time (HH:MM:SS)	Temperature (°C)	Pressure (MPa)	Consistency (Bc)
0:00:00	24	2	10
0:01:00	24	3	10
0:02:00	24	4	10
0:03:00	24	5	11
0:04:00	24	6	11
0:05:00	25	7	11
0:06:00	25	8	12
0:07:00	26	9	12
0:08:00	27	10	13
0:09:00	28	11	15
0:10:00	29	12	17
0:11:00	30	13	18
0:12:00	32	14	20
0:13:00	33	15	20
0:14:00	34	16	20
0:15:00	34	17	20
0:16:00	35	18	20
0:17:00	36	19	20
0:18:00	37	20	20
0:19:00	38	21	21
0:20:00	39	22	21
0:21:00	39	23	22
0:22:00	40	24	23
0:23:00	41	25	27
0:24:00	41	26	26
0:25:00	42	27	27
0:26:00	43	28	27
0:27:00	43	29	28
0:28:00	44	30	27
0:29:00	45	31	27
0:30:00	45	32	28
0:31:00	46	33	27
0:32:00	47	33	28
0:33:00	47	33	28
0:34:00	48	32	28
0:35:00	48	32	27
0:36:00	48	32	27
0:37:00	48	32	28
0:38:00	48	32	28
0:39:00	48	32	28
0:40:00	48	32	28
0:41:00	47	32	28
0:42:00	47	32	28
0:43:00	47	32	28
0:44:00	46	32	27
0:45:00	46	32	27
0:46:00	45	32	28
0:47:00	45	33	28
0:48:00	45	33	28
0:49:00	44	33	28
0:50:00	44	33	28
0:51:00	44	33	27
0:52:00	44	33	27
0:53:00	45	33	28
0:54:00	45	33	28
0:55:00	45	33	28
0:56:00	45	33	28
0:57:00	45	33	28
0:58:00	46	33	28
0:59:00	46	33	27
1:00:00	46	33	27
1:01:00	46	33	27
1:02:00	46	33	27
1:03:00	46	33	26
1:04:00	46	33	27
1:05:00	46	33	27
1:06:00	46	33	27
1:07:00	46	33	27
1:08:00	46	33	28
1:09:00	46	33	28
1:10:00	46	33	29
1:11:00	46	32	29
1:12:00	46	32	29
1:13:00	46	32	30
1:14:00	46	32	29
1:15:00	46	32	29
1:16:00	46	32	28
1:17:00	46	32	28
1:18:00	46	32	28
1:19:00	46	32	29
1:20:00	46	33	28
1:21:00	46	33	28
1:22:00	46	33	28
1:23:00	46	33	28
1:24:00	46	33	28
1:25:00	46	33	28
1:26:00	46	33	28
1:27:00	46	33	28
1:28:00	46	33	28
1:29:00	46	33	28
1:30:00	46	33	28
1:31:00	46	33	28
1:32:00	46	33	28
1:33:00	46	33	28
1:34:00	46	33	28
1:35:00	46	33	28
1:36:00	46	33	28
1:37:00	46	33	29
1:38:00	46	33	29
1:39:00	46	33	29
1:40:00	46	33	29
1:41:00	46	33	29
1:42:00	46	33	29
1:43:00	46	33	30
1:44:00	46	33	31
1:45:00	46	33	30
1:46:00	46	33	31
1:47:00	46	33	30
1:48:00	46	33	29
1:49:00	46	33	28
1:50:00	46	33	30
1:51:00	46	33	31
1:52:00	46	33	29
1:53:00	46	33	31
1:54:00	46	32	31
1:55:00	46	32	28
1:56:00	46	32	29
1:57:00	45	32	31
1:58:00	45	32	30
1:59:00	45	32	29
2:00:00	45	32	29
2:01:00	45	32	28
2:02:00	45	33	29
2:03:00	45	33	29
2:04:00	45	33	29
2:05:00	45	33	29
2:06:00	45	33	30
2:07:00	46	33	29
2:08:00	46	33	29
2:09:00	46	33	30
2:10:00	46	33	29
2:11:00	46	33	30
2:12:00	46	33	31
2:13:00	46	32	32
2:14:00	46	32	32
2:15:00	46	32	32
2:16:00	46	32	33
2:17:00	45	32	33
2:18:00	45	32	34
2:19:00	45	32	34
2:20:00	45	32	34
2:21:00	45	32	35
2:22:00	45	32	35
2:23:00	45	33	36
2:24:00	45	33	36
2:25:00	45	33	36
2:26:00	46	33	37
2:27:00	46	33	37
2:28:00	46	33	38
2:29:00	46	32	38
2:30:00	46	32	38
2:31:00	46	32	39
2:32:00	46	32	38
2:33:00	46	32	38
2:34:00	46	32	39
2:35:00	46	32	39
2:36:00	46	32	39
2:37:00	45	32	40
2:38:00	45	32	39
2:39:00	46	32	40
2:40:00	45	32	39
2:41:00	45	32	39
2:42:00	45	32	39
2:43:00	46	32	39
2:44:00	46	32	39
2:45:00	46	32	38
2:46:00	46	32	39
2:47:00	46	32	39
2:48:00	46	32	39
2:49:00	46	32	39
2:50:00	46	32	39
2:51:00	46	32	39
2:52:00	46	32	38
2:53:00	46	32	38
2:54:00	46	32	39
2:55:00	46	32	38
2:56:00	46	32	39
2:57:00	46	32	39
2:58:00	46	32	39
2:59:00	46	32	39
3:00:00	46	32	39
3:01:00	46	32	39
3:02:00	46	32	39
3:03:00	46	32	39
3:04:00	46	32	39
3:05:00	46	32	39
3:06:00	46	32	40
3:07:00	46	32	40
3:08:00	46	32	41
3:09:00	46	32	41
3:10:00	46	32	42
3:11:00	46	32	42
3:12:00	46	32	42
3:13:00	46	32	43
3:14:00	46	32	43
3:15:00	46	32	43
3:16:00	46	32	43
3:17:00	46	32	43
3:18:00	46	32	43
3:19:00	46	32	44
3:20:00	46	32	44
3:21:00	46	32	44
3:22:00	46	32	44
3:23:00	46	32	44
3:24:00	46	32	45
3:25:00	46	32	45
3:26:00	46	32	46
3:27:00	46	32	46
3:28:00	46	32	46
3:29:00	46	32	47
3:30:00	46	32	48
3:31:00	46	32	48
3:32:00	46	32	48
3:33:00	46	32	48
3:34:00	46	32	49
3:35:00	46	32	49
3:36:00	46	32	50
3:37:00	46	32	55
3:38:00	46	32	55
3:39:00	46	32	56
3:40:00	46	32	57
3:41:00	46	32	58
3:42:00	46	33	59
3:43:00	46	32	60
3:44:00	46	32	60
3:45:00	46	32	61
3:46:00	46	32	63
3:47:00	46	32	63
3:48:00	46	32	65
3:49:00	46	32	66
3:50:00	46	32	68
3:51:00	46	32	65
3:52:00	46	32	70
3:53:00	46	32	72
3:54:00	46	32	74
3:55:00	46	32	76
3:56:00	46	32	78
3:57:00	46	32	78
3:58:00	46	32	79
3:59:00	46	32	82

File: project-root/data/Tests/Data Acquisition/2001 year (207)/Con 1 Kogalym A1500+4%PPB Gel+0.3%KSSB+0.02%NTF+0.04%TBF(50C).txt
--Test Summary--
Full Path and File Name	
Instrument Name	7222 #1
Instrument Type	Consistometer
Instrument Serial Number	113
Test Start Date	05.12.2001
Test Start Time	4:23:47
Test Stop Date	05.12.2001
Test Stop Time	10:22:47
Test Length	5:59:00
Final Sample Time Offset	5:59:00
Controller Schedule Name	
Sampling Period	60 seconds
Comments	MPa: 39(23min); T: 50C(23min); tap water, dry blending
Information	WellID	13A/4287
Information	Customer	Kogalym
Information	CementClass	A
Information	CementMfr	Suhoy Log
Information	Additives	4%PPB+0.3%KSSB+0.02%NTF+0.04%TBF
Information	Density	1500
Information	BHCT	50
Information	BHST	61
Information	FluidLoss	
Information	JobType	146 mm csg lead slurry
Calculated Value	Thickening_Time	4:09:00
Calculated Value	Setting Time	5:59:00
Initial Temperature (°C)	20 °C
Final Temperature (°C)	49 °C
Initial Pressure (MPa)	1 MPa
Final Pressure (MPa)	40 MPa
Initial Consistency (Bc)	11 Bc
Final Consistency (Bc)	99 Bc
--Data--
Time (HH:MM:SS)	Temperature (°C)	Pressure (MPa)	Consistency (Bc)
0:00:00	20	1	11
0:01:00	21	4	9
0:02:00	21	5	15
0:03:00	21	7	30
0:04:00	21	9	28
0:05:00	21	10	34
0:06:00	22	12	35
0:07:00	23	14	22
0:08:00	24	15	37
0:09:00	26	17	31
0:10:00	29	18	28
0:11:00	31	20	30
0:12:00	33	21	31
0:13:00	34	23	38
0:14:00	36	24	27
0:15:00	38	26	31
0:16:00	39	28	34
0:17:00	41	29	55
0:18:00	42	31	51
0:19:00	44	32	45
0:20:00	45	34	40
0:21:00	46	36	46
0:22:00	47	37	51
0:23:00	49	39	39
0:24:00	50	40	35
0:25:00	51	40	41
0:26:00	52	39	35
0:27:00	53	39	32
0:28:00	53	39	39
0:29:00	53	39	47
0:30:00	53	39	35
0:31:00	53	39	40
0:32:00	53	39	35
0:33:00	53	39	25
0:34:00	52	39	31
0:35:00	52	39	49
0:36:00	51	39	47
0:37:00	51	39	42
0:38:00	50	39	42
0:39:00	50	39	32
0:40:00	49	39	30
0:41:00	49	39	61
0:42:00	49	39	33
0:43:00	49	40	34
0:44:00	49	40	24
0:45:00	48	40	29
0:46:00	49	40	46
0:47:00	49	40	46
0:48:00	49	40	38
0:49:00	49	40	36
0:50:00	49	40	36
0:51:00	49	40	30
0:52:00	49	40	34
0:53:00	49	40	36
0:54:00	49	40	27
0:55:00	49	40	18
0:56:00	49	40	17
0:57:00	49	40	17
0:58:00	49	40	17
0:59:00	49	40	17
1:00:00	50	40	17
1:01:00	49	40	17
1:02:00	49	40	17
1:03:00	49	40	16
1:04:00	49	40	17
1:05:00	49	40	17
1:06:00	49	40	16
1:07:00	49	40	16
1:08:00	49	40	16
1:09:00	49	40	16
1:10:00	49	40	16
1:11:00	49	40	16
1:12:00	49	40	16
1:13:00	49	40	16
1:14:00	49	40	16
1:15:00	49	40	16
1:16:00	49	40	16
1:17:00	49	40	16
1:18:00	49	40	16
1:19:00	49	40	16
1:20:00	49	40	16
1:21:00	49	40	16
1:22:00	49	40	16
1:23:00	49	40	16
1:24:00	49	40	16
1:25:00	49	40	16
1:26:00	49	40	16
1:27:00	49	40	16
1:28:00	49	40	15
1:29:00	49	40	15
1:30:00	49	40	16
1:31:00	49	40	16
1:32:00	49	40	16
1:33:00	49	40	15
1:34:00	49	40	16
1:35:00	49	40	16
1:36:00	49	40	16
1:37:00	49	40	16
1:38:00	49	40	16
1:39:00	49	40	16
1:40:00	49	40	16
1:41:00	49	40	16
1:42:00	49	40	16
1:43:00	49	40	16
1:44:00	49	40	16
1:45:00	49	40	16
1:46:00	49	40	16
1:47:00	49	40	16
1:48:00	49	40	16
1:49:00	49	40	16
1:50:00	49	40	16
1:51:00	49	40	16
1:52:00	49	40	16
1:53:00	49	40	16
1:54:00	49	40	16
1:55:00	49	40	16
1:56:00	49	40	16
1:57:00	49	40	17
1:58:00	49	40	17
1:59:00	49	40	17
2:00:00	49	40	17
2:01:00	49	40	17
2:02:00	49	40	17
2:03:00	49	40	17
2:04:00	49	40	18
2:05:00	49	40	18
2:06:00	49	40	18
2:07:00	49	40	18
2:08:00	49	40	19
2:09:00	49	40	19
2:10:00	49	40	19
2:11:00	49	40	20
2:12:00	49	40	20
2:13:00	49	40	20
2:14:00	49	40	20
2:15:00	49	40	20
2:16:00	49	39	20
2:17:00	49	40	21
2:18:00	49	39	22
2:19:00	49	39	22
2:20:00	49	39	22
2:21:00	49	39	23
2:22:00	49	39	23
2:23:00	49	39	23
2:24:00	49	39	24
2:25:00	49	39	24
2:26:00	49	39	24
2:27:00	49	39	24
2:28:00	49	39	23
2:29:00	49	39	23
2:30:00	49	39	22
2:31:00	49	39	22
2:32:00	49	39	22
2:33:00	49	39	22
2:34:00	49	39	22
2:35:00	49	39	21
2:36:00	49	39	21
2:37:00	49	39	21
2:38:00	49	39	21
2:39:00	49	39	21
2:40:00	49	39	21
2:41:00	49	39	21
2:42:00	49	39	21
2:43:00	49	39	21
2:44:00	49	39	20
2:45:00	49	39	21
2:46:00	49	39	21
2:47:00	49	39	21
2:48:00	49	39	20
2:49:00	49	39	21
2:50:00	49	39	21
2:51:00	49	39	20
2:52:00	49	39	21
2:53:00	49	39	21
2:54:00	49	39	22
2:55:00	49	39	22
2:56:00	49	39	22
2:57:00	49	39	22
2:58:00	49	39	22
2:59:00	49	39	22
3:00:00	49	39	22
3:01:00	49	39	23
3:02:00	49	39	22
3:03:00	49	39	22
3:04:00	49	39	23
3:05:00	49	39	23
3:06:00	49	39	23
3:07:00	50	39	22
3:08:00	50	39	22
3:09:00	49	39	23
3:10:00	49	39	22
3:11:00	50	39	23
3:12:00	50	39	23
3:13:00	50	39	23
3:14:00	50	39	23
3:15:00	50	39	22
3:16:00	50	39	23
3:17:00	50	39	23
3:18:00	50	39	23
3:19:00	50	39	24
3:20:00	50	39	22
3:21:00	50	39	25
3:22:00	50	39	23
3:23:00	50	39	24
3:24:00	50	39	24
3:25:00	50	39	27
3:26:00	50	39	28
3:27:00	50	39	28
3:28:00	49	39	29
3:29:00	49	39	32
3:30:00	49	39	40
3:31:00	49	39	38
3:32:00	49	39	51
3:33:00	49	39	49
3:34:00	49	39	58
3:35:00	49	39	63
3:36:00	49	39	49
3:37:00	49	39	57
3:38:00	49	39	42
3:39:00	49	39	42
3:40:00	49	39	69
3:41:00	49	39	76
3:42:00	49	39	62
3:43:00	49	39	40
3:44:00	49	39	42
3:45:00	49	39	42
3:46:00	49	39	43
3:47:00	49	39	44
3:48:00	48	40	46
3:49:00	48	40	50
3:50:00	48	40	48
3:51:00	48	40	50
3:52:00	48	40	53
3:53:00	48	40	54
3:54:00	48	40	54
3:55:00	48	40	55
3:56:00	49	40	57
3:57:00	49	40	60
3:58:00	49	40	61
3:59:00	49	40	62
4:00:00	49	40	64
4:01:00	49	40	66
4:02:00	49	40	67
4:03:00	49	40	66
4:04:00	50	39	66
4:05:00	50	39	69
4:06:00	50	39	67
4:07:00	50	39	70
4:08:00	50	39	74
4:09:00	50	39	73
4:10:00	50	39	74
4:11:00	51	39	76
4:12:00	51	39	73
4:13:00	51	39	80
4:14:00	51	39	81
4:15:00	51	39	82
4:16:00	51	39	85
4:17:00	51	39	83
4:18:00	51	39	82
4:19:00	51	39	82
4:20:00	51	39	84
4:21:00	51	39	86
4:22:00	50	39	84
4:23:00	50	39	89
4:24:00	50	39	90
4:25:00	50	39	89
4:26:00	50	39	91
4:27:00	50	39	88
4:28:00	50	39	90
4:29:00	50	39	92
4:30:00	50	39	91
4:31:00	50	39	95
4:32:00	49	39	94
4:33:00	49	39	91
4:34:00	49	39	94
4:35:00	49	39	90
4:36:00	49	39	89
4:37:00	49	39	91
4:38:00	49	39	91
4:39:00	49	39	95
4:40:00	48	39	91
4:41:00	48	40	90
4:42:00	48	40	89
4:43:00	48	40	87
4:44:00	48	40	88
4:45:00	48	40	89
4:46:00	48	40	95
4:47:00	48	40	88
4:48:00	48	40	98
4:49:00	48	40	88
4:50:00	48	40	89
4:51:00	48	40	89
4:52:00	48	40	92
4:53:00	48	40	90
4:54:00	48	40	90
4:55:00	49	40	87
4:56:00	49	40	88
4:57:00	49	40	89
4:58:00	49	40	91
4:59:00	50	40	89
5:00:00	50	39	88
5:01:00	50	39	87
5:02:00	51	39	87
5:03:00	51	39	91
5:04:00	51	39	96
5:05:00	52	39	92
5:06:00	52	39	93
5:07:00	52	39	88
5:08:00	52	39	89
5:09:00	52	39	91
5:10:00	52	39	89
5:11:00	52	39	93
5:12:00	52	39	98
5:13:00	52	39	95
5:14:00	52	39	93
5:15:00	52	39	93
5:16:00	52	39	90
5:17:00	52	39	89
5:18:00	52	39	89
5:19:00	52	39	87
5:20:00	52	39	92
5:21:00	52	39	86
5:22:00	51	39	89
5:23:00	51	39	90
5:24:00	51	39	90
5:25:00	51	39	87
5:26:00	51	39	90
5:27:00	51	39	95
5:28:00	51	39	92
5:29:00	50	39	88
5:30:00	50	39	88
5:31:00	50	39	91
5:32:00	50	39	88
5:33:00	50	39	88
5:34:00	50	39	92
5:35:00	50	39	89
5:36:00	50	39	93
5:37:00	49	39	90
5:38:00	49	39	89
5:39:00	49	39	95
5:40:00	49	39	90
5:41:00	49	39	87
5:42:00	49	39	95
5:43:00	49	39	90
5:44:00	49	39	96
5:45:00	48	40	94
5:46:00	48	40	95
5:47:00	48	40	94
5:48:00	48	40	95
5:49:00	48	40	100
5:50:00	48	40	98
5:51:00	48	40	89
5:52:00	48	40	98
5:53:00	48	40	87
5:54:00	48	40	99
5:55:00	48	40	96
5:56:00	48	40	99
5:57:00	48	40	98
5:58:00	48	40	99
5:59:00	49	40	99

File: project-root/data/Tests/Data Acquisition/2001 year (207)/Con 1 Kogalym A1900 (40C).txt
--Test Summary--
Full Path and File Name	
Instrument Name	7222 #1
Instrument Type	Consistometer
Instrument Serial Number	113
Test Start Date	22.11.2001
Test Start Time	22:02:45
Test Stop Date	22.11.2001
Test Stop Time	23:51:17
Test Length	1:48:32
Final Sample Time Offset	1:48:00
Controller Schedule Name	
Sampling Period	60 seconds
Comments	MPa: 42(30min); T: 40C(30min); tap water.
Information	WellID	25/4312
Information	Customer	Kogalym
Information	CementClass	A
Information	CementMfr	Suhoy Log
Information	Additives	No additives
Information	Density	1900
Information	BHCT	40
Information	BHST	50
Information	FluidLoss	
Information	JobType	146 mm csg cement job
Calculated Value	Thickening_Time	1:37:00
Calculated Value	Setting Time	N/A
Initial Temperature (°C)	24 °C
Final Temperature (°C)	39 °C
Initial Pressure (MPa)	2 MPa
Final Pressure (MPa)	42 MPa
Initial Consistency (Bc)	17 Bc
Final Consistency (Bc)	75 Bc
--Data--
Time (HH:MM:SS)	Temperature (°C)	Pressure (MPa)	Consistency (Bc)
0:00:00	24	2	17
0:01:00	24	4	11
0:02:00	24	5	11
0:03:00	24	6	10
0:04:00	24	8	10
0:05:00	24	9	10
0:06:00	25	11	11
0:07:00	25	12	11
0:08:00	26	13	10
0:09:00	27	14	10
0:10:00	28	15	10
0:11:00	28	17	11
0:12:00	29	18	11
0:13:00	30	20	12
0:14:00	31	21	12
0:15:00	31	23	12
0:16:00	32	24	12
0:17:00	32	25	12
0:18:00	33	26	12
0:19:00	34	28	14
0:20:00	34	29	16
0:21:00	35	30	16
0:22:00	35	32	16
0:23:00	36	33	15
0:24:00	36	34	15
0:25:00	37	36	15
0:26:00	37	37	15
0:27:00	37	38	15
0:28:00	38	40	15
0:29:00	38	41	15
0:30:00	39	42	14
0:31:00	39	42	14
0:32:00	40	42	15
0:33:00	40	42	15
0:34:00	40	42	15
0:35:00	41	42	15
0:36:00	41	42	16
0:37:00	41	42	16
0:38:00	40	42	16
0:39:00	40	42	17
0:40:00	40	42	17
0:41:00	40	42	17
0:42:00	40	42	17
0:43:00	39	42	17
0:44:00	39	42	17
0:45:00	39	42	17
0:46:00	39	42	17
0:47:00	39	42	17
0:48:00	39	43	17
0:49:00	39	43	18
0:50:00	39	43	18
0:51:00	39	43	18
0:52:00	39	43	18
0:53:00	39	43	18
0:54:00	39	43	19
0:55:00	39	43	18
0:56:00	39	43	19
0:57:00	39	43	19
0:58:00	39	43	19
0:59:00	39	43	19
1:00:00	39	43	19
1:01:00	39	43	19
1:02:00	39	43	19
1:03:00	39	43	21
1:04:00	39	43	21
1:05:00	39	43	22
1:06:00	39	43	23
1:07:00	39	43	23
1:08:00	39	43	23
1:09:00	39	43	24
1:10:00	39	43	25
1:11:00	39	43	26
1:12:00	39	43	26
1:13:00	39	43	27
1:14:00	39	43	28
1:15:00	39	43	29
1:16:00	39	43	34
1:17:00	39	42	32
1:18:00	39	42	35
1:19:00	39	42	42
1:20:00	39	42	51
1:21:00	39	42	62
1:22:00	39	42	41
1:23:00	39	42	35
1:24:00	39	42	35
1:25:00	39	42	36
1:26:00	39	42	37
1:27:00	39	42	38
1:28:00	39	42	39
1:29:00	39	42	40
1:30:00	39	42	42
1:31:00	39	42	43
1:32:00	39	42	44
1:33:00	39	42	45
1:34:00	39	42	46
1:35:00	39	42	64
1:36:00	39	42	85
1:37:00	39	42	71
1:38:00	39	42	69
1:39:00	39	42	56
1:40:00	39	42	58
1:41:00	39	42	58
1:42:00	39	42	60
1:43:00	39	42	63
1:44:00	39	42	64
1:45:00	39	42	66
1:46:00	39	42	66
1:47:00	39	42	71
1:48:00	39	42	75

File: project-root/data/Tests/Data Acquisition/2001 year (207)/Con 1 Kogalym G1850+0.7%NFL-2+0.1%CD-12+0.025%TR-1 (Sq 67C).txt
--Test Summary--
Full Path and File Name	
Instrument Name	7222 #1
Instrument Type	Consistometer
Instrument Serial Number	113
Test Start Date	11.12.2001
Test Start Time	20:56:02
Test Stop Date	12.12.2001
Test Stop Time	2:16:20
Test Length	5:20:18
Final Sample Time Offset	5:20:00
Controller Schedule Name	
Sampling Period	60 seconds
Comments	MPa: 27(30min); T: 50C(20min), 67C(20min); tap water, dry blending
Information	WellID	115-3510
Information	Customer	Kogalym
Information	CementClass	G
Information	CementMfr	Dyckerhoff
Information	Additives	0.7%NFL-2+0.1%CD-12+0.025%TR-1
Information	Density	1850
Information	BHCT	67
Information	BHST	68
Information	FluidLoss	27cc/30min
Information	JobType	Squeeze
Calculated Value	Thickening_Time	N/A
Calculated Value	Setting Time	N/A
Initial Temperature (°C)	21 °C
Final Temperature (°C)	66 °C
Initial Pressure (MPa)	1 MPa
Final Pressure (MPa)	28 MPa
Initial Consistency (Bc)	10 Bc
Final Consistency (Bc)	75 Bc
--Data--
Time (HH:MM:SS)	Temperature (°C)	Pressure (MPa)	Consistency (Bc)
0:00:00	21	1	10
0:01:00	21	3	12
0:02:00	21	4	12
0:03:00	21	5	11
0:04:00	21	5	9
0:05:00	21	6	9
0:06:00	22	7	9
0:07:00	22	8	8
0:08:00	22	9	8
0:09:00	23	9	7
0:10:00	24	10	7
0:11:00	24	11	7
0:12:00	25	12	7
0:13:00	25	13	7
0:14:00	26	14	7
0:15:00	26	15	7
0:16:00	27	15	7
0:17:00	27	16	7
0:18:00	28	17	7
0:19:00	28	18	7
0:20:00	29	19	7
0:21:00	29	20	7
0:22:00	29	21	6
0:23:00	30	22	7
0:24:00	31	23	7
0:25:00	33	24	7
0:26:00	34	25	7
0:27:00	37	25	7
0:28:00	39	26	6
0:29:00	41	27	6
0:30:00	43	28	6
0:31:00	46	28	6
0:32:00	48	28	6
0:33:00	50	28	5
0:34:00	52	28	5
0:35:00	55	28	5
0:36:00	57	28	5
0:37:00	59	28	5
0:38:00	61	28	5
0:39:00	63	28	5
0:40:00	65	28	5
0:41:00	65	28	6
0:42:00	65	28	7
0:43:00	65	28	7
0:44:00	65	28	7
0:45:00	66	28	7
0:46:00	66	28	7
0:47:00	66	28	9
0:48:00	66	28	9
0:49:00	67	28	8
0:50:00	67	28	8
0:51:00	73	27	7
0:52:00	76	27	6
0:53:00	76	27	6
0:54:00	75	27	5
0:55:00	74	27	5
0:56:00	73	27	6
0:57:00	73	27	6
0:58:00	73	27	6
0:59:00	73	27	6
1:00:00	73	27	6
1:01:00	73	27	5
1:02:00	73	27	5
1:03:00	73	27	5
1:04:00	73	27	5
1:05:00	72	27	5
1:06:00	70	27	4
1:07:00	68	27	4
1:08:00	67	27	4
1:09:00	66	27	4
1:10:00	65	27	4
1:11:00	64	27	4
1:12:00	64	28	4
1:13:00	64	28	4
1:14:00	64	28	4
1:15:00	64	28	4
1:16:00	64	28	5
1:17:00	64	28	5
1:18:00	64	28	5
1:19:00	64	28	5
1:20:00	64	28	5
1:21:00	64	28	5
1:22:00	64	28	4
1:23:00	65	28	4
1:24:00	65	28	4
1:25:00	66	28	4
1:26:00	66	28	4
1:27:00	66	28	4
1:28:00	66	28	4
1:29:00	66	28	4
1:30:00	66	28	4
1:31:00	66	28	4
1:32:00	66	28	4
1:33:00	66	28	4
1:34:00	67	28	4
1:35:00	67	27	5
1:36:00	67	27	5
1:37:00	67	27	5
1:38:00	67	27	5
1:39:00	67	27	5
1:40:00	67	27	5
1:41:00	66	27	5
1:42:00	66	27	5
1:43:00	66	27	5
1:44:00	66	27	5
1:45:00	66	27	5
1:46:00	66	27	5
1:47:00	66	27	5
1:48:00	66	27	5
1:49:00	66	27	5
1:50:00	66	27	6
1:51:00	66	27	5
1:52:00	66	27	5
1:53:00	65	27	5
1:54:00	65	28	5
1:55:00	64	28	5
1:56:00	64	28	5
1:57:00	64	28	5
1:58:00	64	28	5
1:59:00	64	28	5
2:00:00	64	28	5
2:01:00	64	28	5
2:02:00	64	28	6
2:03:00	64	28	6
2:04:00	64	28	6
2:05:00	64	28	6
2:06:00	65	28	6
2:07:00	66	27	6
2:08:00	67	27	5
2:09:00	68	27	6
2:10:00	68	27	6
2:11:00	69	27	6
2:12:00	69	27	6
2:13:00	69	27	6
2:14:00	69	27	6
2:15:00	69	27	6
2:16:00	69	27	6
2:17:00	69	27	6
2:18:00	69	27	6
2:19:00	69	27	6
2:20:00	69	27	6
2:21:00	69	27	6
2:22:00	69	27	6
2:23:00	68	27	6
2:24:00	67	27	6
2:25:00	67	27	5
2:26:00	66	27	5
2:27:00	66	27	5
2:28:00	66	27	5
2:29:00	66	27	5
2:30:00	65	27	5
2:31:00	65	27	5
2:32:00	65	27	6
2:33:00	65	28	6
2:34:00	65	28	6
2:35:00	65	28	6
2:36:00	65	28	5
2:37:00	64	28	5
2:38:00	64	28	5
2:39:00	64	28	5
2:40:00	64	28	5
2:41:00	64	28	5
2:42:00	64	28	5
2:43:00	64	28	5
2:44:00	64	28	5
2:45:00	64	28	5
2:46:00	64	28	5
2:47:00	65	28	6
2:48:00	65	28	6
2:49:00	65	28	6
2:50:00	65	28	6
2:51:00	65	28	5
2:52:00	66	27	5
2:53:00	67	27	5
2:54:00	68	27	5
2:55:00	68	27	5
2:56:00	69	27	5
2:57:00	69	27	5
2:58:00	69	27	5
2:59:00	70	27	5
3:00:00	70	27	5
3:01:00	70	27	5
3:02:00	70	27	5
3:03:00	70	27	5
3:04:00	70	27	5
3:05:00	70	27	6
3:06:00	70	27	5
3:07:00	69	27	5
3:08:00	69	27	5
3:09:00	69	27	5
3:10:00	68	27	5
3:11:00	67	27	5
3:12:00	67	27	5
3:13:00	67	27	5
3:14:00	67	27	5
3:15:00	66	27	5
3:16:00	66	27	5
3:17:00	66	27	5
3:18:00	66	27	5
3:19:00	66	27	5
3:20:00	66	27	6
3:21:00	66	27	6
3:22:00	65	27	6
3:23:00	65	27	6
3:24:00	65	28	6
3:25:00	64	28	5
3:26:00	64	28	5
3:27:00	64	28	5
3:28:00	63	28	5
3:29:00	63	28	5
3:30:00	63	28	5
3:31:00	63	28	5
3:32:00	63	28	5
3:33:00	63	28	5
3:34:00	63	28	5
3:35:00	64	28	5
3:36:00	64	28	5
3:37:00	64	28	4
3:38:00	66	28	4
3:39:00	67	27	4
3:40:00	68	27	4
3:41:00	69	27	4
3:42:00	70	27	4
3:43:00	70	27	4
3:44:00	71	27	4
3:45:00	71	27	4
3:46:00	71	27	4
3:47:00	71	27	4
3:48:00	72	27	4
3:49:00	72	27	5
3:50:00	72	27	11
3:51:00	72	27	9
3:52:00	72	27	17
3:53:00	71	27	13
3:54:00	71	27	13
3:55:00	70	27	20
3:56:00	70	27	12
3:57:00	69	27	23
3:58:00	69	27	26
3:59:00	69	27	26
4:00:00	69	27	18
4:01:00	68	27	16
4:02:00	68	27	16
4:03:00	68	27	13
4:04:00	68	27	10
4:05:00	68	27	17
4:06:00	68	27	10
4:07:00	67	27	9
4:08:00	67	27	10
4:09:00	67	27	9
4:10:00	66	27	14
4:11:00	66	27	14
4:12:00	65	27	14
4:13:00	65	27	14
4:14:00	65	28	14
4:15:00	65	28	15
4:16:00	64	28	18
4:17:00	64	28	10
4:18:00	64	28	14
4:19:00	64	28	14
4:20:00	64	28	15
4:21:00	64	28	18
4:22:00	64	28	16
4:23:00	64	28	19
4:24:00	65	28	22
4:25:00	65	28	24
4:26:00	66	28	24
4:27:00	66	28	23
4:28:00	66	28	23
4:29:00	66	28	23
4:30:00	67	28	22
4:31:00	67	28	21
4:32:00	67	27	21
4:33:00	67	27	24
4:34:00	67	27	29
4:35:00	67	27	26
4:36:00	68	27	14
4:37:00	68	27	15
4:38:00	68	27	17
4:39:00	68	27	15
4:40:00	68	27	16
4:41:00	68	27	14
4:42:00	68	27	15
4:43:00	68	27	15
4:44:00	68	27	15
4:45:00	67	27	14
4:46:00	67	27	14
4:47:00	67	27	14
4:48:00	67	27	14
4:49:00	67	27	14
4:50:00	67	27	25
4:51:00	67	27	19
4:52:00	66	27	18
4:53:00	66	27	18
4:54:00	66	27	18
4:55:00	66	27	12
4:56:00	66	27	12
4:57:00	65	27	12
4:58:00	65	27	12
4:59:00	65	28	12
5:00:00	65	28	13
5:01:00	65	28	14
5:02:00	64	28	13
5:03:00	64	28	13
5:04:00	64	28	13
5:05:00	64	28	34
5:06:00	64	28	21
5:07:00	64	28	37
5:08:00	64	28	25
5:09:00	64	28	26
5:10:00	64	28	55
5:11:00	64	28	35
5:12:00	64	28	34
5:13:00	64	28	35
5:14:00	65	28	38
5:15:00	65	28	38
5:16:00	65	28	37
5:17:00	65	28	55
5:18:00	66	28	31
5:19:00	66	28	33
5:20:00	66	28	75

File: project-root/data/Tests/Data Acquisition/2001 year (207)/Con 1 Kogalym G1850+0.7%NTF-2+0.1%CD-12+0.05%TR-1(Sq 67C fail).txt
--Test Summary--
Full Path and File Name	
Instrument Name	7222 #1
Instrument Type	Consistometer
Instrument Serial Number	113
Test Start Date	07.12.2001
Test Start Time	21:33:53
Test Stop Date	08.12.2001
Test Stop Time	2:28:58
Test Length	4:55:05
Final Sample Time Offset	4:55:00
Controller Schedule Name	
Sampling Period	60 seconds
Comments	MPa: 27(30min), T:50(20min) 67(10min), tap water, all dry-blending
Information	WellID	115-3510
Information	Customer	Kogalym
Information	CementClass	G
Information	CementMfr	Dyckerhoff
Information	Additives	0.7%NFL-2+0.1%CD-12+0.05%TR-1
Information	Density	1850
Information	BHCT	67
Information	BHST	68
Information	FluidLoss	
Information	JobType	Squeeze
Calculated Value	Thickening_Time	N/A
Calculated Value	Setting Time	N/A
Initial Temperature (°C)	22 °C
Final Temperature (°C)	89 °C
Initial Pressure (MPa)	3 MPa
Final Pressure (MPa)	30 MPa
Initial Consistency (Bc)	15 Bc
Final Consistency (Bc)	148 Bc
--Data--
Time (HH:MM:SS)	Temperature (°C)	Pressure (MPa)	Consistency (Bc)
0:00:00	22	3	15
0:01:00	22	3	24
0:02:00	22	5	22
0:03:00	22	6	10
0:04:00	22	7	8
0:05:00	23	7	8
0:06:00	24	8	8
0:07:00	24	9	10
0:08:00	24	10	8
0:09:00	24	11	7
0:10:00	24	12	7
0:11:00	25	13	8
0:12:00	26	14	8
0:13:00	27	15	10
0:14:00	29	16	9
0:15:00	31	17	13
0:16:00	33	18	7
0:17:00	35	19	16
0:18:00	37	20	23
0:19:00	39	21	17
0:20:00	41	22	13
0:21:00	42	23	16
0:22:00	44	24	8
0:23:00	46	24	9
0:24:00	47	26	7
0:25:00	48	26	6
0:26:00	50	27	5
0:27:00	51	28	5
0:28:00	52	29	5
0:29:00	54	30	6
0:30:00	55	31	4
0:31:00	55	31	3
0:32:00	55	31	3
0:33:00	55	31	3
0:34:00	56	31	3
0:35:00	56	31	5
0:36:00	56	31	7
0:37:00	56	31	8
0:38:00	57	31	7
0:39:00	57	31	6
0:40:00	61	31	4
0:41:00	75	30	4
0:42:00	80	30	3
0:43:00	81	30	3
0:44:00	82	30	3
0:45:00	81	30	2
0:46:00	81	30	2
0:47:00	81	30	2
0:48:00	81	30	2
0:49:00	81	30	2
0:50:00	81	30	3
0:51:00	80	30	4
0:52:00	80	30	4
0:53:00	80	30	4
0:54:00	79	30	4
0:55:00	79	30	4
0:56:00	73	30	3
0:57:00	68	30	3
0:58:00	64	30	3
0:59:00	61	31	3
1:00:00	58	31	2
1:01:00	57	31	2
1:02:00	57	31	2
1:03:00	57	31	3
1:04:00	57	31	3
1:05:00	57	31	3
1:06:00	57	31	3
1:07:00	57	31	6
1:08:00	57	31	9
1:09:00	57	31	7
1:10:00	57	31	6
1:11:00	62	30	5
1:12:00	68	30	5
1:13:00	72	30	4
1:14:00	75	30	4
1:15:00	76	30	4
1:16:00	77	30	4
1:17:00	77	30	4
1:18:00	77	30	3
1:19:00	77	30	3
1:20:00	77	30	4
1:21:00	77	30	4
1:22:00	77	30	4
1:23:00	77	30	5
1:24:00	77	30	5
1:25:00	76	30	5
1:26:00	74	30	4
1:27:00	70	30	4
1:28:00	67	30	4
1:29:00	64	30	4
1:30:00	61	31	3
1:31:00	59	31	3
1:32:00	58	31	3
1:33:00	58	31	3
1:34:00	57	31	4
1:35:00	57	31	4
1:36:00	57	31	4
1:37:00	56	31	6
1:38:00	56	31	9
1:39:00	56	31	10
1:40:00	56	31	5
1:41:00	58	31	4
1:42:00	62	31	4
1:43:00	66	30	4
1:44:00	70	30	3
1:45:00	73	30	4
1:46:00	75	30	4
1:47:00	76	30	4
1:48:00	77	30	4
1:49:00	77	30	3
1:50:00	77	30	3
1:51:00	77	30	3
1:52:00	78	30	3
1:53:00	78	30	3
1:54:00	78	30	3
1:55:00	78	30	4
1:56:00	76	30	4
1:57:00	74	30	3
1:58:00	72	30	3
1:59:00	69	30	3
2:00:00	66	30	3
2:01:00	64	30	3
2:02:00	62	31	3
2:03:00	61	31	3
2:04:00	60	31	3
2:05:00	60	31	3
2:06:00	59	31	3
2:07:00	59	31	3
2:08:00	58	31	3
2:09:00	58	31	3
2:10:00	58	31	4
2:11:00	57	31	4
2:12:00	57	31	4
2:13:00	59	31	3
2:14:00	61	31	3
2:15:00	64	31	3
2:16:00	66	31	3
2:17:00	67	31	3
2:18:00	68	31	3
2:19:00	69	31	3
2:20:00	70	31	3
2:21:00	70	31	3
2:22:00	71	30	3
2:23:00	71	30	3
2:24:00	71	30	3
2:25:00	72	30	3
2:26:00	73	30	3
2:27:00	73	30	3
2:28:00	73	30	3
2:29:00	73	30	3
2:30:00	72	30	3
2:31:00	71	30	3
2:32:00	71	30	3
2:33:00	70	30	3
2:34:00	70	30	3
2:35:00	70	30	4
2:36:00	69	30	4
2:37:00	69	30	4
2:38:00	68	30	4
2:39:00	68	30	5
2:40:00	67	30	7
2:41:00	66	30	7
2:42:00	63	30	9
2:43:00	60	31	7
2:44:00	57	31	5
2:45:00	55	31	4
2:46:00	53	31	5
2:47:00	53	31	6
2:48:00	52	31	5
2:49:00	52	31	9
2:50:00	51	31	12
2:51:00	51	31	9
2:52:00	52	31	6
2:53:00	52	31	6
2:54:00	52	30	6
2:55:00	53	31	5
2:56:00	56	30	5
2:57:00	61	30	7
2:58:00	68	30	8
2:59:00	75	30	7
3:00:00	81	30	11
3:01:00	86	30	11
3:02:00	89	30	13
3:03:00	91	30	11
3:04:00	93	30	11
3:05:00	94	30	12
3:06:00	95	30	11
3:07:00	95	30	10
3:08:00	95	30	11
3:09:00	96	30	10
3:10:00	95	30	10
3:11:00	95	30	9
3:12:00	94	30	9
3:13:00	93	30	8
3:14:00	92	30	9
3:15:00	90	30	5
3:16:00	88	30	5
3:17:00	86	30	7
3:18:00	84	30	7
3:19:00	82	30	8
3:20:00	80	30	9
3:21:00	79	30	10
3:22:00	77	30	11
3:23:00	75	30	11
3:24:00	74	30	11
3:25:00	72	30	10
3:26:00	71	30	10
3:27:00			
3:27:00	69	30	11
3:28:00	67	30	10
3:29:00	66	30	8
3:30:00	64	30	3
3:31:00	62	31	3
3:32:00	60	31	3
3:33:00	58	31	3
3:34:00	57	31	4
3:35:00	55	31	3
3:36:00	54	31	10
3:37:00	52	31	21
3:38:00	51	31	22
3:39:00	51	31	24
3:40:00	50	31	8
3:41:00	50	31	5
3:42:00	50	31	6
3:43:00	51	31	6
3:44:00	52	31	6
3:45:00	55	31	6
3:46:00	57	31	5
3:47:00	61	31	6
3:48:00	64	31	7
3:49:00	67	31	17
3:50:00	70	31	10
3:51:00	73	31	3
3:52:00	75	30	5
3:53:00	78	30	3
3:54:00	80	30	5
3:55:00	83	30	13
3:56:00	85	30	9
3:57:00	88	30	13
3:58:00	90	30	9
3:59:00	91	30	9
4:00:00	93	30	8
4:01:00	94	30	8
4:02:00	94	30	8
4:03:00	95	30	8
4:04:00	95	30	8
4:05:00	94	30	8
4:06:00	94	30	8
4:07:00	93	30	8
4:08:00	92	30	8
4:09:00	91	30	9
4:10:00	90	30	20
4:11:00	89	30	15
4:12:00	88	30	14
4:13:00	86	30	14
4:14:00	85	30	16
4:15:00	83	30	12
4:16:00	82	30	12
4:17:00	80	30	12
4:18:00	78	30	12
4:19:00	76	30	12
4:20:00	74	30	12
4:21:00	73	30	12
4:22:00	71	30	12
4:23:00	69	30	12
4:24:00	68	30	12
4:25:00	66	30	26
4:26:00	65	30	26
4:27:00	63	31	21
4:28:00	62	31	24
4:29:00	61	31	28
4:30:00	59	31	39
4:31:00	58	31	42
4:32:00	56	31	26
4:33:00	55	31	31
4:34:00	54	31	40
4:35:00	53	31	21
4:36:00	52	31	23
4:37:00	51	31	23
4:38:00	51	31	30
4:39:00	51	31	27
4:40:00	51	31	40
4:41:00	51	31	36
4:42:00	52	31	33
4:43:00	53	31	38
4:44:00	55	31	35
4:45:00	57	31	48
4:46:00	60	31	35
4:47:00	63	31	35
4:48:00	67	31	56
4:49:00	70	31	31
4:50:00	74	30	53
4:51:00	77	30	43
4:52:00	80	30	44
4:53:00	83	30	58
4:54:00	86	30	38
4:55:00	89	30	148

File: project-root/data/Tests/Data Acquisition/2001 year (207)/Con 1 Kogalym G1900+0.4%FL-52+0.4CD-12+dfmr (50C).txt
--Test Summary--
Full Path and File Name	
Instrument Name	7222 #1
Instrument Type	Consistometer
Instrument Serial Number	113
Test Start Date	09.10.2001
Test Start Time	20:13:30
Test Stop Date	10.10.2001
Test Stop Time	4:12:43
Test Length	7:59:13
Final Sample Time Offset	7:59:00
Controller Schedule Name	
Sampling Period	60 seconds
Comments	MPa: 40(30min), 50(30min), tap water, all dry-blending
Information	WellID	
Information	Customer	Kogalym
Information	CementClass	G
Information	CementMfr	Dyckerhoff
Information	Additives	0.4%FL-52+0.4%CD-12
Information	Density	1900
Information	BHCT	50
Information	BHST	55
Information	FluidLoss	
Information	JobType	Research
Calculated Value	Thickening_Time	N/A
Calculated Value	Setting Time	N/A
Initial Temperature (°C)	18 °C
Final Temperature (°C)	49 °C
Initial Pressure (MPa)	2 MPa
Final Pressure (MPa)	40 MPa
Initial Consistency (Bc)	14 Bc
Final Consistency (Bc)	71 Bc
--Data--
Time (HH:MM:SS)	Temperature (°C)	Pressure (MPa)	Consistency (Bc)
0:00:00	18	2	14
0:01:00	18	3	15
0:02:00	18	5	17
0:03:00	19	6	16
0:04:00	19	8	17
0:05:00	20	9	16
0:06:00	21	11	16
0:07:00	22	12	15
0:08:00	23	13	15
0:09:00	24	14	16
0:10:00	26	16	14
0:11:00	27	17	14
0:12:00	29	18	13
0:13:00	30	19	13
0:14:00	32	20	12
0:15:00	33	21	12
0:16:00	34	22	12
0:17:00	36	24	12
0:18:00	37	25	11
0:19:00	38	26	11
0:20:00	39	27	12
0:21:00	40	29	13
0:22:00	41	30	12
0:23:00	42	31	12
0:24:00	43	33	12
0:25:00	44	34	12
0:26:00	45	35	11
0:27:00	46	37	12
0:28:00	47	38	12
0:29:00	48	39	11
0:30:00	49	40	11
0:31:00	50	41	11
0:32:00	51	41	11
0:33:00	51	40	11
0:34:00	52	40	11
0:35:00	52	40	11
0:36:00	52	40	11
0:37:00	52	40	11
0:38:00	52	40	11
0:39:00	52	40	11
0:40:00	51	40	11
0:41:00	51	40	11
0:42:00	51	40	11
0:43:00	50	40	11
0:44:00	50	40	11
0:45:00	50	40	11
0:46:00	50	40	11
0:47:00	49	40	11
0:48:00	49	41	11
0:49:00	49	41	10
0:50:00	49	41	11
0:51:00	49	41	11
0:52:00	49	41	11
0:53:00	49	41	11
0:54:00	49	41	11
0:55:00	49	41	11
0:56:00	49	41	11
0:57:00	49	41	11
0:58:00	49	41	11
0:59:00	49	41	11
1:00:00	49	41	11
1:01:00	49	41	11
1:02:00	49	41	11
1:03:00	49	41	11
1:04:00	49	41	11
1:05:00	49	41	11
1:06:00	49	41	10
1:07:00	49	41	10
1:08:00	49	41	10
1:09:00	49	41	10
1:10:00	49	41	10
1:11:00	49	41	10
1:12:00	49	41	10
1:13:00	49	41	10
1:14:00	49	41	10
1:15:00	49	41	10
1:16:00	49	41	10
1:17:00	49	41	10
1:18:00	49	41	10
1:19:00	49	41	10
1:20:00	49	41	10
1:21:00	49	41	10
1:22:00	49	41	10
1:23:00	49	41	10
1:24:00	49	41	10
1:25:00	49	41	10
1:26:00	49	41	10
1:27:00	49	41	10
1:28:00	49	41	10
1:29:00	49	41	10
1:30:00	49	41	10
1:31:00	49	41	10
1:32:00	49	41	10
1:33:00	49	41	10
1:34:00	49	41	10
1:35:00	49	41	10
1:36:00	49	41	10
1:37:00	49	41	10
1:38:00	49	41	10
1:39:00	49	41	11
1:40:00	49	41	11
1:41:00	49	41	11
1:42:00	49	41	11
1:43:00	49	41	11
1:44:00	49	41	11
1:45:00	49	41	11
1:46:00	49	41	11
1:47:00	49	41	11
1:48:00	49	41	23
1:49:00	49	41	11
1:50:00	49	41	11
1:51:00	49	41	11
1:52:00	49	41	11
1:53:00	49	41	11
1:54:00	49	41	11
1:55:00	49	41	11
1:56:00	49	41	11
1:57:00	49	41	11
1:58:00	49	41	11
1:59:00	49	41	16
2:00:00	49	41	18
2:01:00	49	41	11
2:02:00	49	41	11
2:03:00	49	41	18
2:04:00	49	41	11
2:05:00	49	41	11
2:06:00	49	41	11
2:07:00	49	41	10
2:08:00	49	41	10
2:09:00	49	41	10
2:10:00	49	41	10
2:11:00	49	41	10
2:12:00	49	41	10
2:13:00	49	41	11
2:14:00	49	41	12
2:15:00	49	41	10
2:16:00	49	41	10
2:17:00	49	41	10
2:18:00	49	41	10
2:19:00	49	41	18
2:20:00	49	41	18
2:21:00	49	41	10
2:22:00	49	41	10
2:23:00	49	41	10
2:24:00	49	41	10
2:25:00	49	41	17
2:26:00	49	41	17
2:27:00	49	41	17
2:28:00	49	41	17
2:29:00	49	41	17
2:30:00	49	41	17
2:31:00	49	41	17
2:32:00	49	41	16
2:33:00	49	41	17
2:34:00	49	41	17
2:35:00	49	41	17
2:36:00	49	41	16
2:37:00	49	41	16
2:38:00	49	41	16
2:39:00	49	41	16
2:40:00	49	41	16
2:41:00	49	41	16
2:42:00	49	41	16
2:43:00	49	41	16
2:44:00	49	41	16
2:45:00	49	41	16
2:46:00	49	41	17
2:47:00	49	41	16
2:48:00	49	41	17
2:49:00	49	41	17
2:50:00	49	41	17
2:51:00	49	41	17
2:52:00	49	41	17
2:53:00	49	41	17
2:54:00	49	41	16
2:55:00	49	41	16
2:56:00	49	41	16
2:57:00	49	41	16
2:58:00	49	41	16
2:59:00	49	41	16
3:00:00	49	41	16
3:01:00	49	41	16
3:02:00	49	41	16
3:03:00	49	41	16
3:04:00	49	41	15
3:05:00	49	41	15
3:06:00	49	41	15
3:07:00	49	41	14
3:08:00	49	41	15
3:09:00	49	41	15
3:10:00	49	41	15
3:11:00	49	41	15
3:12:00	49	41	15
3:13:00	49	41	15
3:14:00	49	41	15
3:15:00	49	41	15
3:16:00	49	41	15
3:17:00	49	41	15
3:18:00	49	41	15
3:19:00	49	41	15
3:20:00	49	41	14
3:21:00	49	41	15
3:22:00	49	41	15
3:23:00	49	41	15
3:24:00	49	41	15
3:25:00	49	41	15
3:26:00	49	41	15
3:27:00	49	41	15
3:28:00	49	41	15
3:29:00	49	41	15
3:30:00	49	41	15
3:31:00	49	41	15
3:32:00	49	41	15
3:33:00	49	41	15
3:34:00	49	41	15
3:35:00	49	41	15
3:36:00	49	41	15
3:37:00	49	41	16
3:38:00	49	41	11
3:39:00	49	41	11
3:40:00	49	41	11
3:41:00	49	41	10
3:42:00	49	41	10
3:43:00	49	41	10
3:44:00	49	41	10
3:45:00	49	41	10
3:46:00	49	41	10
3:47:00	49	41	10
3:48:00	49	41	10
3:49:00	49	41	10
3:50:00	49	41	10
3:51:00	49	41	10
3:52:00	49	41	10
3:53:00	49	41	10
3:54:00	49	41	10
3:55:00	49	41	10
3:56:00	49	41	10
3:57:00	49	41	10
3:58:00	49	41	10
3:59:00	49	41	10
4:00:00	49	41	10
4:01:00	49	41	10
4:02:00	49	41	10
4:03:00	49	41	10
4:04:00	49	41	10
4:05:00	49	41	10
4:06:00	49	41	10
4:07:00	49	41	10
4:08:00	49	41	10
4:09:00	49	41	10
4:10:00	49	41	10
4:11:00	49	41	10
4:12:00	49	41	10
4:13:00	49	41	10
4:14:00	49	41	10
4:15:00	49	41	10
4:16:00	49	41	10
4:17:00	49	41	10
4:18:00	49	41	10
4:19:00	49	41	10
4:20:00	49	41	10
4:21:00	49	41	10
4:22:00	49	41	10
4:23:00	49	41	10
4:24:00	49	41	10
4:25:00	49	41	10
4:26:00	49	41	10
4:27:00	49	41	10
4:28:00	49	41	10
4:29:00	49	41	10
4:30:00	49	41	10
4:31:00	49	41	10
4:32:00	49	41	10
4:33:00	49	41	10
4:34:00	49	41	10
4:35:00	49	41	10
4:36:00	49	41	10
4:37:00	49	41	10
4:38:00	49	41	10
4:39:00	49	41	10
4:40:00	49	41	10
4:41:00	49	41	10
4:42:00	49	41	10
4:43:00	49	41	10
4:44:00	49	41	10
4:45:00	49	41	10
4:46:00	49	41	10
4:47:00	49	41	10
4:48:00	49	41	10
4:49:00	49	41	10
4:50:00	49	41	10
4:51:00	49	41	10
4:52:00	49	41	10
4:53:00	49	41	10
4:54:00	49	41	10
4:55:00	49	41	10
4:56:00	49	41	10
4:57:00	49	41	10
4:58:00	49	41	10
4:59:00	49	41	10
5:00:00	49	41	10
5:01:00	49	41	10
5:02:00	49	41	10
5:03:00	49	41	10
5:04:00	49	41	10
5:05:00	49	41	10
5:06:00	49	41	10
5:07:00	49	41	10
5:08:00	49	41	10
5:09:00	49	41	10
5:10:00	49	41	10
5:11:00	49	41	10
5:12:00	49	41	10
5:13:00	49	41	10
5:14:00	49	41	10
5:15:00	49	41	10
5:16:00	49	41	10
5:17:00	49	41	10
5:18:00	49	41	10
5:19:00	49	41	10
5:20:00	49	41	10
5:21:00	49	41	10
5:22:00	49	41	10
5:23:00	49	41	10
5:24:00	49	41	10
5:25:00	49	41	10
5:26:00	49	41	10
5:27:00	49	41	10
5:28:00	49	41	10
5:29:00	49	41	10
5:30:00	49	41	10
5:31:00	49	41	10
5:32:00	49	41	10
5:33:00	49	41	10
5:34:00	49	41	10
5:35:00	49	41	10
5:36:00	49	41	10
5:37:00	49	41	10
5:38:00	49	41	10
5:39:00	49	41	10
5:40:00	49	41	10
5:41:00	49	41	10
5:42:00	49	41	10
5:43:00	49	41	10
5:44:00	49	41	10
5:45:00	49	41	10
5:46:00	49	41	10
5:47:00	49	41	10
5:48:00	49	41	10
5:49:00	49	41	13
5:50:00	49	41	11
5:51:00	49	41	11
5:52:00	49	41	11
5:53:00	49	41	10
5:54:00	49	41	11
5:55:00	49	41	11
5:56:00	49	41	11
5:57:00	49	41	11
5:58:00	49	41	11
5:59:00	49	41	11
6:00:00	49	41	11
6:01:00	49	41	11
6:02:00	49	41	11
6:03:00	49	41	11
6:04:00	49	41	12
6:05:00	49	41	11
6:06:00	49	41	11
6:07:00	49	41	14
6:08:00	49	41	12
6:09:00	49	41	12
6:10:00	49	41	11
6:11:00	49	41	16
6:12:00	49	41	13
6:13:00	49	41	12
6:14:00	49	41	12
6:15:00	49	41	12
6:16:00	49	41	12
6:17:00	49	41	12
6:18:00	49	41	11
6:19:00	49	41	11
6:20:00	49	41	12
6:21:00	49	41	13
6:22:00	49	41	14
6:23:00	49	41	14
6:24:00	49	41	12
6:25:00	49	41	13
6:26:00	49	41	12
6:27:00	49	40	12
6:28:00	49	40	16
6:29:00	49	40	12
6:30:00	49	41	12
6:31:00	49	40	15
6:32:00	49	40	15
6:33:00	49	40	15
6:34:00	49	40	16
6:35:00	49	41	15
6:36:00	49	40	15
6:37:00	49	40	15
6:38:00	49	41	16
6:39:00	49	40	16
6:40:00	49	41	12
6:41:00	49	40	12
6:42:00	49	40	12
6:43:00	49	40	12
6:44:00	49	40	17
6:45:00	49	40	17
6:46:00	49	40	18
6:47:00	49	40	18
6:48:00	49	40	17
6:49:00	49	40	17
6:50:00	49	40	17
6:51:00	49	40	17
6:52:00	49	40	17
6:53:00	49	40	17
6:54:00	49	40	19
6:55:00	49	40	21
6:56:00	49	40	20
6:57:00	49	40	21
6:58:00	49	40	21
6:59:00	49	40	21
7:00:00	49	40	22
7:01:00	49	40	23
7:02:00	49	40	23
7:03:00	49	40	25
7:04:00	49	40	25
7:05:00	49	40	26
7:06:00	49	40	27
7:07:00	49	40	29
7:08:00	49	40	30
7:09:00	49	40	30
7:10:00	49	40	31
7:11:00	49	40	32
7:12:00	49	40	32
7:13:00	49	40	33
7:14:00	49	40	34
7:15:00	49	40	35
7:16:00	49	40	36
7:17:00	49	40	37
7:18:00	49	40	1
7:19:00	49	40	38
7:20:00	49	40	38
7:21:00	49	40	38
7:22:00	49	40	38
7:23:00	49	40	38
7:24:00	49	40	38
7:25:00	49	40	42
7:26:00	49	40	41
7:27:00	49	40	41
7:28:00	49	40	44
7:29:00	49	40	45
7:30:00	49	40	48
7:31:00	49	40	48
7:32:00	49	40	51
7:33:00	49	40	51
7:34:00	49	40	51
7:35:00	49	40	52
7:36:00	48	40	53
7:37:00	48	41	53
7:38:00	49	41	55
7:39:00	48	41	55
7:40:00	49	41	56
7:41:00	49	41	57
7:42:00	49	41	59
7:43:00	49	41	60
7:44:00	49	41	61
7:45:00	49	41	62
7:46:00	49	40	63
7:47:00	49	40	64
7:48:00	49	40	65
7:49:00	49	40	65
7:50:00	49	40	65
7:51:00	49	40	65
7:52:00	49	40	66
7:53:00	49	40	66
7:54:00	49	40	66
7:55:00	49	40	67
7:56:00	49	40	68
7:57:00	49	40	69
7:58:00	49	40	70
7:59:00	49	40	71

File: project-root/data/Tests/Data Acquisition/2001 year (207)/Con 1 Kogalym G1900+0.8%TDF-1 (60C).txt
--Test Summary--
Full Path and File Name	
Instrument Name	7222 #1
Instrument Type	Consistometer
Instrument Serial Number	113
Test Start Date	22.12.2001
Test Start Time	23:44:11
Test Stop Date	23.12.2001
Test Stop Time	1:37:35
Test Length	1:53:24
Final Sample Time Offset	1:53:00
Controller Schedule Name	
Sampling Period	60 seconds
Comments	MPa: 40(30min); T: 60C(30min), tap water, dry-blending
Information	WellID	
Information	Customer	Kogalym
Information	CementClass	G
Information	CementMfr	Dyckerhoff
Information	Additives	0.8%TDF-1
Information	Density	1900
Information	BHCT	60
Information	BHST	76
Information	FluidLoss	
Information	JobType	146 mm csg tail slurry
Calculated Value	Thickening_Time	1:50:00
Calculated Value	Setting Time	N/A
Initial Temperature (°C)	23 °C
Final Temperature (°C)	59 °C
Initial Pressure (MPa)	3 MPa
Final Pressure (MPa)	40 MPa
Initial Consistency (Bc)	22 Bc
Final Consistency (Bc)	92 Bc
--Data--
Time (HH:MM:SS)	Temperature (°C)	Pressure (MPa)	Consistency (Bc)
0:00:00	23	3	22
0:01:00	22	4	18
0:02:00	23	5	23
0:03:00	23	7	8
0:04:00	24	8	19
0:05:00	25	10	10
0:06:00	26	11	12
0:07:00	28	13	12
0:08:00	29	14	19
0:09:00	31	15	19
0:10:00	33	16	18
0:11:00	35	17	18
0:12:00	36	18	8
0:13:00	38	19	11
0:14:00	39	21	17
0:15:00	41	22	18
0:16:00	42	23	10
0:17:00	43	24	19
0:18:00	45	26	16
0:19:00	46	27	19
0:20:00	47	28	9
0:21:00	48	29	8
0:22:00	49	31	7
0:23:00	51	32	9
0:24:00	52	33	8
0:25:00	53	34	7
0:26:00	54	36	7
0:27:00	55	37	7
0:28:00	57	38	17
0:29:00	58	40	21
0:30:00	59	41	19
0:31:00	60	41	19
0:32:00	61	41	23
0:33:00	62	40	13
0:34:00	62	40	15
0:35:00	62	40	19
0:36:00	62	40	21
0:37:00	62	40	33
0:38:00	62	40	24
0:39:00	62	40	30
0:40:00	61	40	27
0:41:00	61	40	12
0:42:00	60	40	32
0:43:00	60	40	31
0:44:00	60	40	40
0:45:00	60	40	28
0:46:00	59	40	27
0:47:00	59	40	24
0:48:00	59	41	28
0:49:00	59	41	27
0:50:00	59	41	37
0:51:00	59	41	27
0:52:00	59	41	24
0:53:00	59	41	16
0:54:00	59	41	16
0:55:00	59	41	25
0:56:00	59	41	31
0:57:00	59	41	33
0:58:00	59	41	17
0:59:00	59	41	26
1:00:00	59	41	18
1:01:00	59	41	26
1:02:00	59	41	30
1:03:00	59	41	38
1:04:00	59	41	18
1:05:00	59	41	22
1:06:00	59	41	30
1:07:00	59	41	17
1:08:00	59	41	30
1:09:00	59	41	38
1:10:00	59	41	34
1:11:00	59	41	22
1:12:00	59	41	28
1:13:00	59	41	24
1:14:00	59	41	24
1:15:00	59	41	21
1:16:00	59	41	24
1:17:00	59	41	28
1:18:00	59	41	28
1:19:00	59	41	22
1:20:00	59	41	25
1:21:00	59	41	27
1:22:00	59	41	23
1:23:00	59	41	28
1:24:00	59	41	35
1:25:00	59	41	30
1:26:00	59	41	30
1:27:00	59	41	30
1:28:00	59	41	29
1:29:00	59	41	30
1:30:00	59	41	36
1:31:00	59	41	32
1:32:00	59	41	35
1:33:00	59	40	34
1:34:00	59	40	34
1:35:00	59	40	48
1:36:00	59	40	45
1:37:00	59	40	38
1:38:00	59	40	44
1:39:00	59	40	51
1:40:00	59	40	57
1:41:00	59	40	59
1:42:00	59	40	55
1:43:00	59	40	61
1:44:00	59	40	54
1:45:00	59	40	57
1:46:00	59	40	69
1:47:00	59	40	68
1:48:00	59	40	69
1:49:00	59	40	72
1:50:00	59	40	81
1:51:00	59	40	82
1:52:00	59	40	89
1:53:00	59	40	92

File: project-root/data/Tests/Data Acquisition/2001 year (207)/Con 1 Kogalym G1900+0.8%TDF-1+0.05%TR-1 (60C)tst.txt
--Test Summary--
Full Path and File Name	
Instrument Name	7222 #1
Instrument Type	Consistometer
Instrument Serial Number	113
Test Start Date	23.12.2001
Test Start Time	2:47:26
Test Stop Date	23.12.2001
Test Stop Time	4:58:26
Test Length	2:11:00
Final Sample Time Offset	2:11:00
Controller Schedule Name	
Sampling Period	60 seconds
Comments	MPa: 40(30min); T: 60C(30min); tap water, dry-blending
Information	WellID	
Information	Customer	Kogalym
Information	CementClass	G
Information	CementMfr	Dyckerhoff
Information	Additives	0.8%TDF-1+0.05%TR-1
Information	Density	1900
Information	BHCT	60
Information	BHST	76
Information	FluidLoss	
Information	JobType	146 mm csg tail slurry
Calculated Value	Thickening_Time	2:04:00
Calculated Value	Setting Time	2:11:00
Initial Temperature (°C)	20 °C
Final Temperature (°C)	59 °C
Initial Pressure (MPa)	2 MPa
Final Pressure (MPa)	40 MPa
Initial Consistency (Bc)	6 Bc
Final Consistency (Bc)	104 Bc
--Data--
Time (HH:MM:SS)	Temperature (°C)	Pressure (MPa)	Consistency (Bc)
0:00:00	20	2	6
0:01:00	20	4	16
0:02:00	19	5	23
0:03:00	19	7	13
0:04:00	20	8	11
0:05:00	21	10	16
0:06:00	22	11	12
0:07:00	24	12	25
0:08:00	26	13	24
0:09:00	28	15	14
0:10:00	30	16	20
0:11:00	32	17	4
0:12:00	34	18	6
0:13:00	36	19	5
0:14:00	37	20	13
0:15:00	39	21	8
0:16:00	40	23	8
0:17:00	42	24	12
0:18:00	43	25	14
0:19:00	45	27	13
0:20:00	46	28	23
0:21:00	48	29	37
0:22:00	49	30	25
0:23:00	50	31	16
0:24:00	51	33	14
0:25:00	52	34	23
0:26:00	54	35	8
0:27:00	55	37	30
0:28:00	56	38	28
0:29:00	57	39	28
0:30:00	59	40	28
0:31:00	60	41	21
0:32:00	61	41	25
0:33:00	62	41	31
0:34:00	62	40	41
0:35:00	63	40	27
0:36:00	63	40	19
0:37:00	63	40	17
0:38:00	62	40	15
0:39:00	62	40	13
0:40:00	61	40	15
0:41:00	61	40	7
0:42:00	61	40	6
0:43:00	60	40	7
0:44:00	60	40	8
0:45:00	60	40	8
0:46:00	60	40	7
0:47:00	59	40	7
0:48:00	59	41	7
0:49:00	59	41	8
0:50:00	59	41	10
0:51:00	59	41	10
0:52:00	59	41	8
0:53:00	59	41	7
0:54:00	59	41	7
0:55:00	59	41	7
0:56:00	59	41	7
0:57:00	59	41	7
0:58:00	59	41	7
0:59:00	59	41	7
1:00:00	59	41	7
1:01:00	59	41	7
1:02:00	59	41	8
1:03:00	59	41	7
1:04:00	59	41	8
1:05:00	59	41	8
1:06:00	59	41	8
1:07:00	59	41	8
1:08:00	59	41	8
1:09:00	59	41	8
1:10:00	59	41	8
1:11:00	59	41	8
1:12:00	59	41	8
1:13:00	59	41	9
1:14:00	59	41	9
1:15:00	59	41	9
1:16:00	59	41	9
1:17:00	59	41	10
1:18:00	59	41	9
1:19:00	59	41	9
1:20:00	59	41	9
1:21:00	59	41	9
1:22:00	59	41	9
1:23:00	59	41	9
1:24:00	59	41	9
1:25:00	59	41	9
1:26:00	59	41	10
1:27:00	59	41	10
1:28:00	59	41	10
1:29:00	59	41	10
1:30:00	59	41	10
1:31:00	59	41	11
1:32:00	59	41	11
1:33:00	59	41	12
1:34:00	59	41	25
1:35:00	59	41	18
1:36:00	59	41	20
1:37:00	59	40	15
1:38:00	59	40	21
1:39:00	59	40	27
1:40:00	59	40	21
1:41:00	59	40	26
1:42:00	59	40	23
1:43:00	59	40	23
1:44:00	59	40	22
1:45:00	59	40	23
1:46:00	59	40	24
1:47:00	59	40	28
1:48:00	59	40	26
1:49:00	59	40	34
1:50:00	59	40	43
1:51:00	59	40	27
1:52:00	59	40	25
1:53:00	59	40	29
1:54:00	59	40	35
1:55:00	59	40	39
1:56:00	59	40	34
1:57:00	59	40	33
1:58:00	59	40	43
1:59:00	59	40	51
2:00:00	59	40	63
2:01:00	59	40	63
2:02:00	59	40	61
2:03:00	59	40	74
2:04:00	59	40	73
2:05:00	59	40	84
2:06:00	59	40	70
2:07:00	59	40	82
2:08:00	59	40	77
2:09:00	59	40	82
2:10:00	59	40	107
2:11:00	59	40	104
