Repository: ProgWizer/parser

File: project-root/data/Tests/Data Acquisition/2001 year (207)/Con 1 Rakushechnaya G1900+0.12%THR-100(95C).txt
--Test Summary--
Full Path and File Name	
Instrument Name	7222 #1
Instrument Type	Consistometer
Instrument Serial Number	113
Test Start Date	02.11.2001
Test Start Time	1:04:05
Test Stop Date	02.11.2001
Test Stop Time	1:12:14
Test Length	0:08:09
Final Sample Time Offset	0:08:00
Controller Schedule Name	
Sampling Period	60 seconds
Comments	MPa: 37(50min); T: 85(40min), 95(10min), field water

Sprd-ty: >25cm


Information	WellID	Rakushechnaya
Information	Customer	LUKOIL
Information	CementClass	G
Information	CementMfr	Dyckerhoff
Information	Additives	0.12%THR-100
Information	Density	1900
Information	BHCT	95
Information	BHST	104
Information	FluidLoss	
Information	JobType	177.8  mm csg tail slurry
Calculated Value	Thickening_Time	N/A
Calculated Value	Setting Time	N/A
Initial Temperature (°C)	27 °C
Final Temperature (°C)	ERROR
Initial Pressure (MPa)	2 MPa
Final Pressure (MPa)	ERROR
Initial Consistency (Bc)	5 Bc
Final Consistency (Bc)	ERROR
--Data--
Time (HH:MM:SS)	Temperature (°C)	Pressure (MPa)	Consistency (Bc)
0:00:00	27	2	5
0:01:00	27	3	5
0:02:00	26	4	6
0:03:00	27	5	6
0:04:00	27	6	9
0:05:00	28	6	8
0:06:00	30	7	9
0:07:00	31	8	7
0:08:00

File: project-root/data/Tests/Data Acquisition/2001 year (207)/Con 1 Rakushechnaya G1900+1.2%TDF-1(72C).txt
--Test Summary--
Full Path and File Name	
Instrument Name	7222 #1
Instrument Type	Consistometer
Instrument Serial Number	113
Test Start Date	23.11.2001
Test Start Time	21:40:41
Test Stop Date	24.11.2001
Test Stop Time	1:42:47
Test Length	4:02:06
Final Sample Time Offset	4:02:00
Controller Schedule Name	
Sampling Period	60 seconds
Comments	MPa: 28(30min); T: 60C(20min), 72C(10min); field water, premix
Information	WellID	Rakushechnaya
Information	Customer	LUKOIL
Information	CementClass	G
Information	CementMfr	Dyckerhoff
Information	Additives	1.2%TDF-1
Information	Density	1900
Information	BHCT	72
Information	BHST	72
Information	FluidLoss	
Information	JobType	plug
Calculated Value	Thickening_Time	4:02:00
Calculated Value	Setting Time	N/A
Initial Temperature (°C)	21 °C
Final Temperature (°C)	70 °C
Initial Pressure (MPa)	2 MPa
Final Pressure (MPa)	29 MPa
Initial Consistency (Bc)	6 Bc
Final Consistency (Bc)	77 Bc
--Data--
Time (HH:MM:SS)	Temperature (°C)	Pressure (MPa)	Consistency (Bc)
0:00:00	21	2	6
0:01:00	21	3	6
0:02:00	21	5	6
0:03:00	21	6	6
0:04:00	22	7	6
0:05:00	23	7	6
0:06:00	25	8	6
0:07:00	27	9	5
0:08:00	29	10	5
0:09:00	33	11	6
0:10:00	36	12	5
0:11:00	39	13	6
0:12:00	41	13	6
0:13:00	44	14	6
0:14:00	46	15	6
0:15:00	48	16	6
0:16:00	50	17	6
0:17:00	52	18	6
0:18:00	54	19	6
0:19:00	56	19	5
0:20:00	58	20	5
0:21:00	60	21	6
0:22:00	62	22	5
0:23:00	63	23	5
0:24:00	65	24	5
0:25:00	66	25	5
0:26:00	67	25	5
0:27:00	69	26	5
0:28:00	70	27	6
0:29:00	71	28	6
0:30:00	72	29	6
0:31:00	73	29	6
0:32:00	74	29	6
0:33:00	74	29	5
0:34:00	75	28	5
0:35:00	75	28	5
0:36:00	75	28	5
0:37:00	75	28	6
0:38:00	75	28	6
0:39:00	74	28	6
0:40:00	74	28	5
0:41:00	73	28	6
0:42:00	73	28	5
0:43:00	72	28	5
0:44:00	72	28	6
0:45:00	72	28	5
0:46:00	72	29	6
0:47:00	72	29	6
0:48:00	71	29	6
0:49:00	71	29	6
0:50:00	71	29	6
0:51:00	71	29	6
0:52:00	71	29	5
0:53:00	71	29	6
0:54:00	71	29	6
0:55:00	71	29	6
0:56:00	71	29	6
0:57:00	71	29	6
0:58:00	71	29	5
0:59:00	71	29	6
1:00:00	71	29	6
1:01:00	71	29	6
1:02:00	71	29	6
1:03:00	71	29	5
1:04:00	71	29	5
1:05:00	71	29	6
1:06:00	71	29	5
1:07:00	71	29	6
1:08:00	71	29	6
1:09:00	71	29	6
1:10:00	71	29	6
1:11:00	71	29	6
1:12:00	71	29	6
1:13:00	71	29	6
1:14:00	71	29	6
1:15:00	71	29	6
1:16:00	71	29	6
1:17:00	71	29	7
1:18:00	71	29	6
1:19:00	71	29	7
1:20:00	71	29	6
1:21:00	71	29	7
1:22:00	71	29	7
1:23:00	71	29	7
1:24:00	71	29	7
1:25:00	71	29	6
1:26:00	71	29	6
1:27:00	71	29	6
1:28:00	71	29	7
1:29:00	71	29	7
1:30:00	71	29	7
1:31:00	71	29	6
1:32:00	71	29	7
1:33:00	71	29	6
1:34:00	71	29	6
1:35:00	71	29	6
1:36:00	71	29	6
1:37:00	71	29	6
1:38:00	71	29	6
1:39:00	71	29	6
1:40:00	71	29	6
1:41:00	71	29	6
1:42:00	71	29	6
1:43:00	71	29	6
1:44:00	71	29	6
1:45:00	71	29	6
1:46:00	71	29	6
1:47:00	71	29	6
1:48:00	71	29	6
1:49:00	71	29	6
1:50:00	71	29	5
1:51:00	71	29	6
1:52:00	71	29	6
1:53:00	71	29	6
1:54:00	71	29	6
1:55:00	71	29	5
1:56:00	71	29	5
1:57:00	71	29	5
1:58:00	71	29	6
1:59:00	71	29	5
2:00:00	71	29	6
2:01:00	71	29	6
2:02:00	71	29	6
2:03:00	71	29	6
2:04:00	71	29	6
2:05:00	71	29	5
2:06:00	71	29	5
2:07:00	71	29	5
2:08:00	71	29	5
2:09:00	71	29	5
2:10:00	71	29	5
2:11:00	71	29	6
2:12:00	71	29	6
2:13:00	71	29	6
2:14:00	71	29	6
2:15:00	71	29	6
2:16:00	71	29	6
2:17:00	71	29	6
2:18:00	71	29	6
2:19:00	71	29	6
2:20:00	71	29	6
2:21:00	71	29	6
2:22:00	71	29	6
2:23:00	71	29	6
2:24:00	71	29	6
2:25:00	71	29	6
2:26:00	71	28	6
2:27:00	71	28	6
2:28:00	71	28	6
2:29:00	71	28	6
2:30:00	71	28	6
2:31:00	71	28	6
2:32:00	71	28	7
2:33:00	71	28	6
2:34:00	71	28	6
2:35:00	71	29	6
2:36:00	71	29	7
2:37:00	71	29	6
2:38:00	71	29	6
2:39:00	71	29	7
2:40:00	71	29	7
2:41:00	71	29	7
2:42:00	71	29	7
2:43:00	71	29	7
2:44:00	71	29	8
2:45:00	71	29	8
2:46:00	71	29	10
2:47:00	71	29	11
2:48:00	71	29	12
2:49:00	71	29	13
2:50:00	71	29	14
2:51:00	71	29	14
2:52:00	71	29	14
2:53:00	71	29	14
2:54:00	71	29	14
2:55:00	71	29	14
2:56:00	71	28	15
2:57:00	71	28	15
2:58:00	71	28	16
2:59:00	71	28	16
3:00:00	71	28	17
3:01:00	71	28	17
3:02:00	71	28	18
3:03:00	71	28	18
3:04:00	71	28	18
3:05:00	71	28	18
3:06:00	71	28	18
3:07:00	71	28	18
3:08:00	71	28	18
3:09:00	71	28	18
3:10:00	71	28	18
3:11:00	71	28	18
3:12:00	71	28	18
3:13:00	71	28	18
3:14:00	71	29	18
3:15:00	71	29	19
3:16:00	71	29	19
3:17:00	71	29	19
3:18:00	71	29	27
3:19:00	71	29	20
3:20:00	71	29	20
3:21:00	71	29	21
3:22:00	71	29	25
3:23:00	71	29	25
3:24:00	71	29	23
3:25:00	71	29	23
3:26:00	71	29	23
3:27:00	71	29	23
3:28:00	71	29	23
3:29:00	71	29	24
3:30:00	71	29	26
3:31:00	72	29	25
3:32:00	72	28	27
3:33:00	72	28	27
3:34:00	72	28	27
3:35:00	72	28	30
3:36:00	72	28	30
3:37:00	72	28	29
3:38:00	72	28	32
3:39:00	72	28	33
3:40:00	72	28	32
3:41:00	72	28	34
3:42:00	72	28	34
3:43:00	71	28	36
3:44:00	71	28	38
3:45:00	71	28	39
3:46:00	71	28	42
3:47:00	71	28	45
3:48:00	71	28	47
3:49:00	70	28	49
3:50:00	70	29	50
3:51:00	70	29	52
3:52:00	70	29	55
3:53:00	70	29	56
3:54:00	69	29	62
3:55:00	69	29	69
3:56:00	69	29	56
3:57:00	69	29	58
3:58:00	69	29	64
3:59:00	69	29	68
4:00:00	70	29	42
4:01:00	70	29	72
4:02:00	70	29	77

File: project-root/data/Tests/Data Acquisition/2001 year (207)/Con 1 Rakushechnaya G1940+0.1%THR-100(71C).txt
--Test Summary--
Full Path and File Name	
Instrument Name	7222 #1
Instrument Type	Consistometer
Instrument Serial Number	113
Test Start Date	27.11.2001
Test Start Time	3:05:40
Test Stop Date	
Test Stop Time	
Test Length	
Final Sample Time Offset	
Controller Schedule Name	
Sampling Period	60 seconds
Comments	
Information	WellID	
Information	Customer	
Information	CementClass	
Information	CementMfr	
Information	Additives	
Information	Density	
Information	BHCT	
Information	BHST	
Information	FluidLoss	
Information	JobType	
Calculated Value	Thickening_Time	N/A
Calculated Value	Setting Time	N/A
Initial Temperature (°C)	25 °C
Initial Pressure (MPa)	2 MPa
Initial Consistency (Bc)	12 Bc
--Data--
Time (HH:MM:SS)	Temperature (°C)	Pressure (MPa)	Consistency (Bc)
0:00:00	25	2	12

File: project-root/data/Tests/Data Acquisition/2001 year (207)/Con 1 Rakushechnaya G1940+0.12%THR-100(95C).txt
--Test Summary--
Full Path and File Name	
Instrument Name	7222 #1
Instrument Type	Consistometer
Instrument Serial Number	113
Test Start Date	02.11.2001
Test Start Time	1:37:14
Test Stop Date	02.11.2001
Test Stop Time	4:42:34
Test Length	3:05:20
Final Sample Time Offset	3:05:00
Controller Schedule Name	
Sampling Period	60 seconds
Comments	MPa: 37(50min); T: 85(40min), 95(10min)

Sprd-ty: 22cm
Information	WellID	Rakushechnaya
Information	Customer	LUKOIL
Information	CementClass	G
Information	CementMfr	Dyckerhoff
Information	Additives	0.12%THR-100
Information	Density	1940
Information	BHCT	95
Information	BHST	104
Information	FluidLoss	
Information	JobType	177.8  mm csg tail slurry
Calculated Value	Thickening_Time	N/A
Calculated Value	Setting Time	N/A
Initial Temperature (°C)	28 °C
Final Temperature (°C)	94 °C
Initial Pressure (MPa)	2 MPa
Final Pressure (MPa)	37 MPa
Initial Consistency (Bc)	9 Bc
Final Consistency (Bc)	80 Bc
--Data--
Time (HH:MM:SS)	Temperature (°C)	Pressure (MPa)	Consistency (Bc)
0:00:00	28	2	9
0:01:00	28	3	10
0:02:00	28	4	11
0:03:00	29	5	11
0:04:00	29	6	11
0:05:00	30	7	10
0:06:00	31	7	11
0:07:00	33	8	11
0:08:00	34	9	11
0:09:00	36	9	10
0:10:00	38	10	10
0:11:00	40	11	10
0:12:00	42	11	10
0:13:00	44	12	10
0:14:00	46	13	10
0:15:00	48	13	10
0:16:00	50	14	10
0:17:00	51	15	10
0:18:00	53	16	11
0:19:00	54	16	11
0:20:00	56	17	11
0:21:00	57	18	11
0:22:00	59	18	11
0:23:00	60	19	11
0:24:00	61	20	11
0:25:00	62	20	11
0:26:00	64	21	11
0:27:00	65	22	12
0:28:00	66	22	12
0:29:00	68	23	12
0:30:00	69	24	12
0:31:00	70	24	13
0:32:00	71	25	13
0:33:00	73	26	13
0:34:00	74	27	15
0:35:00	76	27	16
0:36:00	77	28	16
0:37:00	79	29	15
0:38:00	80	29	15
0:39:00	82	30	16
0:40:00	83	31	16
0:41:00	85	32	16
0:42:00	86	32	16
0:43:00	87	33	15
0:44:00	88	34	15
0:45:00	89	34	15
0:46:00	90	35	15
0:47:00	91	36	15
0:48:00	92	37	15
0:49:00	93	37	16
0:50:00	94	38	16
0:51:00	95	38	16
0:52:00	96	38	16
0:53:00	97	38	16
0:54:00	97	37	16
0:55:00	97	37	16
0:56:00	97	37	16
0:57:00	97	37	16
0:58:00	97	37	16
0:59:00	97	37	16
1:00:00	96	37	16
1:01:00	96	37	17
1:02:00	96	37	18
1:03:00	96	37	17
1:04:00	95	37	16
1:05:00	95	37	16
1:06:00	95	37	15
1:07:00	95	37	16
1:08:00	95	37	15
1:09:00	95	37	15
1:10:00	95	37	15
1:11:00	95	37	15
1:12:00	95	37	15
1:13:00	94	37	15
1:14:00	94	37	15
1:15:00	94	37	15
1:16:00	94	37	15
1:17:00	94	37	15
1:18:00	94	37	15
1:19:00	94	37	15
1:20:00	94	37	15
1:21:00	94	37	16
1:22:00	94	37	16
1:23:00	94	37	16
1:24:00	94	37	15
1:25:00	94	37	16
1:26:00	94	37	15
1:27:00	94	38	15
1:28:00	94	38	16
1:29:00	94	38	17
1:30:00	94	38	17
1:31:00	94	38	18
1:32:00	94	38	19
1:33:00	94	38	19
1:34:00	94	38	19
1:35:00	94	38	19
1:36:00	94	38	20
1:37:00	94	38	19
1:38:00	94	38	18
1:39:00	94	38	18
1:40:00	94	38	17
1:41:00	94	38	17
1:42:00	94	38	17
1:43:00	94	38	18
1:44:00	94	38	17
1:45:00	94	38	16
1:46:00	94	38	16
1:47:00	94	38	16
1:48:00	94	38	16
1:49:00	94	38	16
1:50:00	94	38	17
1:51:00	94	38	16
1:52:00	94	38	16
1:53:00	94	38	16
1:54:00	94	38	16
1:55:00	94	38	16
1:56:00	94	38	15
1:57:00	94	38	15
1:58:00	94	38	15
1:59:00	94	38	15
2:00:00	94	38	15
2:01:00	94	38	15
2:02:00	94	38	15
2:03:00	94	38	15
2:04:00	94	38	15
2:05:00	94	38	14
2:06:00	94	38	14
2:07:00	94	38	14
2:08:00	94	38	14
2:09:00	94	38	14
2:10:00	94	38	14
2:11:00	94	38	14
2:12:00	94	37	14
2:13:00	94	37	14
2:14:00	94	37	14
2:15:00	94	37	15
2:16:00	94	37	15
2:17:00	94	37	15
2:18:00	94	37	15
2:19:00	94	37	15
2:20:00	94	37	16
2:21:00	94	37	17
2:22:00	94	37	18
2:23:00	94	37	22
2:24:00	94	37	22
2:25:00	94	37	22
2:26:00	94	37	23
2:27:00	94	37	23
2:28:00	94	37	24
2:29:00	94	37	25
2:30:00	94	37	26
2:31:00	94	37	26
2:32:00	94	37	27
2:33:00	94	37	27
2:34:00	94	37	27
2:35:00	94	37	27
2:36:00	94	37	27
2:37:00	94	37	27
2:38:00	94	37	27
2:39:00	94	37	27
2:40:00	94	37	28
2:41:00	94	37	28
2:42:00	94	37	28
2:43:00	94	37	28
2:44:00	94	37	28
2:45:00	94	37	29
2:46:00	94	37	29
2:47:00	94	37	29
2:48:00	94	37	29
2:49:00	94	37	29
2:50:00	94	37	29
2:51:00	94	37	31
2:52:00	94	37	32
2:53:00	94	37	34
2:54:00	94	37	35
2:55:00	94	37	38
2:56:00	94	37	40
2:57:00	94	37	42
2:58:00	94	37	43
2:59:00	94	37	45
3:00:00	94	37	48
3:01:00	94	37	50
3:02:00	94	37	55
3:03:00	94	37	57
3:04:00	94	37	62
3:05:00	94	37	80

File: project-root/data/Tests/Data Acquisition/2001 year (207)/Con 1 Rakushechnaya Plug G1900 (75C).txt
--Test Summary--
Full Path and File Name	
Instrument Name	7222 #1
Instrument Type	Consistometer
Instrument Serial Number	113
Test Start Date	11.11.2001
Test Start Time	6:14:42
Test Stop Date	11.11.2001
Test Stop Time	15:48:42
Test Length	9:34:00
Final Sample Time Offset	9:34:00
Controller Schedule Name	
Sampling Period	60 seconds
Comments	MPa: 18.2(30min); T:75(30min), field water
Information	WellID	Rakushechnaya
Information	Customer	LUKOIL
Information	CementClass	G
Information	CementMfr	Dyckerhoff
Information	Additives	No additives
Information	Density	1900
Information	BHCT	75
Information	BHST	75
Information	FluidLoss	
Information	JobType	plug
Calculated Value	Thickening_Time	1:22:00
Calculated Value	Setting Time	9:34:00
Initial Temperature (°C)	25 °C
Final Temperature (°C)	34 °C
Initial Pressure (MPa)	2 MPa
Final Pressure (MPa)	18 MPa
Initial Consistency (Bc)	7 Bc
Final Consistency (Bc)	99 Bc
--Data--
Time (HH:MM:SS)	Temperature (°C)	Pressure (MPa)	Consistency (Bc)
0:00:00	25	2	7
0:01:00	25	3	12
0:02:00	25	4	12
0:03:00	26	5	9
0:04:00	26	5	8
0:05:00	27	6	8
0:06:00	29	6	12
0:07:00	31	7	8
0:08:00	33	7	8
0:09:00	35	8	8
0:10:00	38	8	7
0:11:00	40	9	7
0:12:00	43	9	8
0:13:00	45	10	8
0:14:00	47	11	8
0:15:00	49	11	8
0:16:00	51	12	8
0:17:00	53	12	8
0:18:00	54	13	7
0:19:00	56	13	7
0:20:00	57	14	6
0:21:00	59	14	6
0:22:00	61	15	8
0:23:00	62	16	8
0:24:00	64	16	8
0:25:00	65	16	7
0:26:00	67	17	8
0:27:00	68	18	8
0:28:00	70	18	8
0:29:00	72	19	8
0:30:00	73	19	8
0:31:00	75	19	8
0:32:00	77	19	8
0:33:00	78	19	8
0:34:00	78	18	8
0:35:00	79	18	8
0:36:00	79	18	8
0:37:00	78	19	8
0:38:00	78	18	8
0:39:00	77	18	9
0:40:00	77	18	8
0:41:00	76	18	8
0:42:00	76	18	8
0:43:00	76	19	8
0:44:00	75	19	8
0:45:00	75	18	8
0:46:00	75	18	9
0:47:00	75	18	8
0:48:00	75	18	8
0:49:00	75	19	8
0:50:00	75	19	8
0:51:00	75	19	9
0:52:00	75	19	9
0:53:00	74	19	9
0:54:00	74	19	9
0:55:00	74	19	9
0:56:00	74	19	9
0:57:00	74	19	10
0:58:00	74	19	10
0:59:00	74	19	10
1:00:00	74	19	14
1:01:00	74	19	15
1:02:00	74	19	16
1:03:00	74	19	17
1:04:00	74	19	17
1:05:00	74	18	20
1:06:00	74	18	20
1:07:00	74	18	21
1:08:00	74	18	22
1:09:00	74	18	28
1:10:00	75	19	31
1:11:00	75	19	38
1:12:00	75	18	37
1:13:00	75	18	39
1:14:00	75	18	46
1:15:00	75	18	50
1:16:00	75	18	65
1:17:00	75	19	56
1:18:00	74	18	63
1:19:00	74	19	63
1:20:00	74	18	70
1:21:00	74	19	75
1:22:00	74	18	72
1:23:00	74	19	84
1:24:00	74	18	89
1:25:00	74	18	101
1:26:00	75	18	95
1:27:00	76	18	94
1:28:00	77	18	94
1:29:00	78	18	94
1:30:00	78	18	94
1:31:00	79	18	94
1:32:00	80	18	94
1:33:00	80	19	94
1:34:00	81	18	94
1:35:00	82	19	94
1:36:00	82	18	94
1:37:00	82	18	94
1:38:00	83	19	94
1:39:00	83	18	94
1:40:00	83	18	94
1:41:00	83	18	94
1:42:00	84	18	94
1:43:00	84	19	94
1:44:00	84	18	94
1:45:00	84	18	94
1:46:00	84	18	94
1:47:00	84	18	94
1:48:00	84	18	94
1:49:00	83	18	94
1:50:00	83	18	94
1:51:00	83	19	94
1:52:00	83	18	94
1:53:00	83	18	94
1:54:00	83	18	94
1:55:00	82	18	94
1:56:00	82	18	94
1:57:00	82	18	94
1:58:00	82	18	94
1:59:00	81	18	94
2:00:00	81	18	94
2:01:00	81	18	94
2:02:00	80	18	94
2:03:00	80	19	94
2:04:00	80	18	94
2:05:00	80	18	94
2:06:00	79	19	94
2:07:00	79	18	94
2:08:00	79	19	94
2:09:00	78	18	94
2:10:00	78	18	95
2:11:00	78	18	95
2:12:00	77	18	95
2:13:00	77	19	96
2:14:00	77	18	95
2:15:00	77	18	96
2:16:00	76	18	95
2:17:00	76	18	95
2:18:00	76	18	95
2:19:00	75	18	94
2:20:00	75	18	94
2:21:00	75	19	94
2:22:00	75	18	94
2:23:00	74	18	94
2:24:00	74	18	94
2:25:00	74	18	94
2:26:00	74	18	94
2:27:00	73	18	94
2:28:00	73	19	95
2:29:00	73	18	94
2:30:00	72	18	94
2:31:00	72	19	94
2:32:00	72	18	94
2:33:00	72	18	94
2:34:00	71	19	94
2:35:00	71	18	94
2:36:00	71	18	94
2:37:00	71	18	94
2:38:00	70	18	94
2:39:00	70	19	93
2:40:00	70	18	93
2:41:00	70	18	93
2:42:00	69	18	91
2:43:00	69	19	89
2:44:00	69	18	89
2:45:00	69	18	89
2:46:00	69	18	88
2:47:00	68	18	89
2:48:00	68	18	91
2:49:00	68	18	91
2:50:00	68	19	91
2:51:00	67	18	91
2:52:00	67	18	90
2:53:00	67	19	91
2:54:00	67	18	91
2:55:00	67	18	91
2:56:00	66	18	91
2:57:00	66	18	91
2:58:00	66	18	92
2:59:00	66	18	91
3:00:00	66	18	91
3:01:00	65	18	89
3:02:00	65	19	89
3:03:00	65	18	89
3:04:00	65	18	89
3:05:00	65	18	88
3:06:00	64	18	89
3:07:00	64	18	89
3:08:00	64	18	90
3:09:00	64	19	89
3:10:00	64	18	90
3:11:00	64	18	90
3:12:00	63	18	90
3:13:00	63	19	90
3:14:00	63	18	90
3:15:00	63	18	90
3:16:00	63	19	89
3:17:00	63	18	89
3:18:00	62	18	89
3:19:00	62	18	89
3:20:00	62	18	89
3:21:00	62	18	89
3:22:00	62	18	88
3:23:00	62	19	88
3:24:00	61	18	88
3:25:00	61	18	88
3:26:00	61	18	88
3:27:00	61	19	88
3:28:00	61	18	88
3:29:00	61	18	88
3:30:00	60	18	91
3:31:00	60	19	91
3:32:00	60	18	92
3:33:00	60	18	92
3:34:00	60	19	92
3:35:00	60	18	92
3:36:00	60	18	92
3:37:00	59	18	92
3:38:00	59	19	92
3:39:00	59	18	92
3:40:00	59	18	92
3:41:00	59	18	92
3:42:00	59	19	91
3:43:00	59	18	90
3:44:00	58	18	90
3:45:00	58	18	90
3:46:00	58	18	89
3:47:00	58	19	90
3:48:00	58	18	90
3:49:00	58	18	90
3:50:00	58	18	90
3:51:00	57	19	88
3:52:00	57	18	89
3:53:00	57	18	89
3:54:00	57	18	89
3:55:00	57	18	89
3:56:00	57	18	89
3:57:00	57	18	89
3:58:00	57	18	89
3:59:00	56	19	88
4:00:00	56	18	89
4:01:00	56	18	89
4:02:00	56	18	89
4:03:00	56	18	89
4:04:00	56	19	89
4:05:00	56	18	87
4:06:00	56	18	89
4:07:00	55	18	89
4:08:00	55	19	88
4:09:00	55	19	88
4:10:00	55	18	88
4:11:00	55	18	88
4:12:00	55	18	88
4:13:00	55	18	88
4:14:00	55	18	88
4:15:00	55	18	88
4:16:00	54	18	87
4:17:00	54	19	91
4:18:00	54	18	90
4:19:00	54	18	90
4:20:00	54	18	90
4:21:00	54	18	89
4:22:00	54	18	88
4:23:00	54	18	89
4:24:00	54	18	89
4:25:00	53	18	90
4:26:00	53	18	90
4:27:00	53	19	92
4:28:00	53	18	92
4:29:00	53	18	92
4:30:00	53	18	92
4:31:00	53	19	91
4:32:00	53	19	92
4:33:00	53	18	92
4:34:00	52	18	92
4:35:00	52	18	92
4:36:00	52	18	91
4:37:00	52	18	91
4:38:00	52	18	91
4:39:00	52	18	91
4:40:00	52	18	91
4:41:00	52	18	91
4:42:00	52	19	89
4:43:00	52	18	89
4:44:00	51	18	89
4:45:00	51	18	89
4:46:00	51	18	90
4:47:00	51	18	89
4:48:00	51	19	89
4:49:00	51	18	88
4:50:00	51	18	88
4:51:00	51	18	88
4:52:00	51	19	88
4:53:00	51	19	88
4:54:00	50	18	88
4:55:00	50	18	88
4:56:00	50	18	88
4:57:00	50	19	88
4:58:00	50	19	89
4:59:00	50	18	90
5:00:00	50	18	90
5:01:00	50	18	90
5:02:00	50	18	90
5:03:00	50	18	89
5:04:00	50	18	89
5:05:00	49	18	90
5:06:00	49	18	90
5:07:00	49	18	91
5:08:00	49	19	90
5:09:00	49	19	90
5:10:00	49	18	90
5:11:00	49	18	90
5:12:00	49	18	90
5:13:00	49	18	90
5:14:00	49	19	91
5:15:00	49	18	91
5:16:00	48	18	91
5:17:00	48	18	91
5:18:00	48	18	91
5:19:00	48	18	91
5:20:00	48	18	91
5:21:00	48	19	92
5:22:00	48	19	92
5:23:00	48	18	92
5:24:00	48	18	92
5:25:00	48	18	92
5:26:00	48	18	92
5:27:00	48	19	92
5:28:00	47	19	92
5:29:00	47	18	92
5:30:00	47	18	92
5:31:00	47	18	92
5:32:00	47	18	92
5:33:00	47	18	92
5:34:00	47	19	92
5:35:00	47	19	92
5:36:00	47	18	92
5:37:00	47	18	92
5:38:00	47	18	92
5:39:00	47	19	91
5:40:00	47	19	91
5:41:00	46	19	92
5:42:00	46	18	92
5:43:00	46	18	92
5:44:00	46	18	92
5:45:00	46	18	92
5:46:00	46	19	92
5:47:00	46	19	92
5:48:00	46	18	92
5:49:00	46	18	92
5:50:00	46	18	92
5:51:00	46	18	92
5:52:00	46	19	93
5:53:00	45	18	93
5:54:00	45	18	93
5:55:00	45	18	93
5:56:00	45	18	93
5:57:00	45	18	93
5:58:00	45	18	93
5:59:00	45	19	89
6:00:00	45	19	90
6:01:00	45	19	91
6:02:00	45	18	91
6:03:00	45	18	91
6:04:00	45	18	91
6:05:00	45	18	91
6:06:00	45	19	91
6:07:00	44	19	91
6:08:00	44	19	92
6:09:00	44	19	92
6:10:00	44	19	92
6:11:00	44	18	92
6:12:00	44	18	92
6:13:00	44	18	92
6:14:00	44	18	92
6:15:00	44	18	92
6:16:00	44	19	91
6:17:00	44	19	91
6:18:00	44	18	91
6:19:00	44	18	91
6:20:00	44	18	91
6:21:00	43	18	91
6:22:00	43	18	91
6:23:00	43	19	90
6:24:00	43	19	91
6:25:00	43	18	91
6:26:00	43	18	90
6:27:00	43	18	90
6:28:00	43	18	90
6:29:00	43	18	90
6:30:00	43	18	90
6:31:00	43	19	91
6:32:00	43	19	90
6:33:00	43	18	90
6:34:00	43	18	89
6:35:00	43	18	89
6:36:00	43	18	89
6:37:00	42	18	89
6:38:00	42	19	88
6:39:00	42	19	88
6:40:00	42	19	87
6:41:00	42	18	87
6:42:00	42	18	88
6:43:00	42	18	87
6:44:00	42	18	87
6:45:00	42	18	87
6:46:00	42	19	89
6:47:00	42	19	91
6:48:00	42	19	90
6:49:00	42	18	91
6:50:00	42	18	91
6:51:00	42	18	91
6:52:00	41	18	91
6:53:00	41	18	91
6:54:00	41	19	91
6:55:00	41	19	91
6:56:00	41	19	91
6:57:00	41	18	91
6:58:00	41	18	91
6:59:00	41	18	91
7:00:00	41	18	91
7:01:00	41	18	91
7:02:00	41	19	91
7:03:00	41	19	92
7:04:00	41	19	92
7:05:00	41	18	92
7:06:00	41	18	92
7:07:00	41	18	92
7:08:00	41	18	92
7:09:00	40	18	92
7:10:00	40	18	92
7:11:00	40	18	90
7:12:00	40	18	90
7:13:00	40	18	90
7:14:00	40	18	90
7:15:00	40	18	90
7:16:00	40	18	91
7:17:00	40	18	92
7:18:00	40	18	92
7:19:00	40	18	92
7:20:00	40	19	89
7:21:00	40	19	90
7:22:00	40	19	90
7:23:00	40	18	90
7:24:00	40	18	90
7:25:00	40	18	90
7:26:00	40	18	90
7:27:00	39	18	91
7:28:00	39	18	91
7:29:00	39	19	90
7:30:00	39	18	91
7:31:00	39	18	91
7:32:00	39	18	91
7:33:00	39	18	91
7:34:00	39	18	91
7:35:00	39	18	91
7:36:00	39	18	92
7:37:00	39	18	92
7:38:00	39	19	90
7:39:00	39	19	92
7:40:00	39	19	92
7:41:00	39	18	92
7:42:00	39	18	92
7:43:00	39	18	92
7:44:00	39	18	92
7:45:00	39	18	92
7:46:00	38	18	92
7:47:00	38	18	93
7:48:00	38	18	93
7:49:00	38	18	93
7:50:00	38	19	89
7:51:00	38	19	92
7:52:00	38	19	92
7:53:00	38	19	93
7:54:00	38	18	93
7:55:00	38	18	93
7:56:00	38	18	93
7:57:00	38	18	93
7:58:00	38	18	93
7:59:00	38	18	93
8:00:00	38	19	92
8:01:00	38	19	92
8:02:00	38	19	92
8:03:00	38	19	92
8:04:00	38	18	92
8:05:00	38	18	92
8:06:00	38	18	92
8:07:00	37	18	92
8:08:00	37	18	92
8:09:00	37	18	92
8:10:00	37	18	95
8:11:00	37	18	95
8:12:00	37	18	95
8:13:00	37	19	93
8:14:00	37	19	93
8:15:00	37	19	93
8:16:00	37	19	93
8:17:00	37	19	93
8:18:00	37	19	93
8:19:00	37	19	94
8:20:00	37	19	94
8:21:00	37	18	94
8:22:00	37	18	94
8:23:00	37	18	94
8:24:00	37	18	94
8:25:00	37	18	94
8:26:00	37	18	94
8:27:00	37	18	94
8:28:00	37	19	96
8:29:00	37	19	97
8:30:00	36	19	97
8:31:00	36	19	97
8:32:00	36	18	97
8:33:00	36	18	97
8:34:00	36	18	97
8:35:00	36	18	97
8:36:00	36	18	97
8:37:00	36	18	97
8:38:00	36	18	97
8:39:00	36	19	93
8:40:00	36	19	94
8:41:00	36	19	94
8:42:00	36	19	94
8:43:00	36	18	94
8:44:00	36	18	94
8:45:00	36	18	94
8:46:00	36	18	94
8:47:00	36	18	94
8:48:00	36	18	94
8:49:00	36	18	94
8:50:00	36	19	95
8:51:00	36	19	94
8:52:00	36	18	95
8:53:00	35	18	94
8:54:00	35	18	94
8:55:00	35	18	94
8:56:00	35	18	94
8:57:00	35	18	94
8:58:00	35	18	94
8:59:00	35	18	91
9:00:00	35	18	91
9:01:00	35	18	91
9:02:00	35	19	93
9:03:00	35	19	96
9:04:00	35	19	96
9:05:00	35	19	93
9:06:00	35	19	93
9:07:00	35	18	94
9:08:00	35	18	94
9:09:00	35	18	94
9:10:00	35	18	94
9:11:00	35	18	94
9:12:00	35	18	94
9:13:00	35	18	94
9:14:00	35	19	96
9:15:00	35	19	97
9:16:00	35	19	97
9:17:00	35	19	97
9:18:00	35	18	97
9:19:00	34	18	97
9:20:00	34	18	97
9:21:00	34	18	97
9:22:00	34	18	97
9:23:00	34	18	97
9:24:00	34	18	97
9:25:00	34	18	97
9:26:00	34	18	97
9:27:00	34	19	97
9:28:00	34	19	96
9:29:00	34	19	96
9:30:00	34	19	98
9:31:00	34	19	99
9:32:00	34	18	99
9:33:00	34	18	99
9:34:00	34	18	99

File: project-root/data/Tests/Data Acquisition/2001 year (207)/Con 1 Rakushechnaya Plug G1900+0.07%THR-100 (71C).txt
--Test Summary--
Full Path and File Name	
Instrument Name	7222 #1
Instrument Type	Consistometer
Instrument Serial Number	113
Test Start Date	04.12.2001
Test Start Time	0:56:13
Test Stop Date	04.12.2001
Test Stop Time	4:17:21
Test Length	3:21:08
Final Sample Time Offset	3:21:00
Controller Schedule Name	
Sampling Period	60 seconds
Comments	MPa: 25(30min); T: 60C(20min), 71C(10min); field water, premix.
Information	WellID	Rakushechnaya
Information	Customer	LUKOIL
Information	CementClass	G
Information	CementMfr	Dyckerhoff
Information	Additives	0.07%THR-100
Information	Density	1900
Information	BHCT	71
Information	BHST	71
Information	FluidLoss	
Information	JobType	plug
Calculated Value	Thickening_Time	N/A
Calculated Value	Setting Time	N/A
Initial Temperature (°C)	25 °C
Final Temperature (°C)	70 °C
Initial Pressure (MPa)	2 MPa
Final Pressure (MPa)	25 MPa
Initial Consistency (Bc)	4 Bc
Final Consistency (Bc)	71 Bc
--Data--
Time (HH:MM:SS)	Temperature (°C)	Pressure (MPa)	Consistency (Bc)
0:00:00	25	2	4
0:01:00	28	3	4
0:02:00	31	4	4
0:03:00	33	5	9
0:04:00	35	6	8
0:05:00	37	6	8
0:06:00	39	7	8
0:07:00	40	8	12
0:08:00	42	8	9
0:09:00	43	9	7
0:10:00	44	10	9
0:11:00	44	10	8
0:12:00	45	11	8
0:13:00	46	12	8
0:14:00	46	13	8
0:15:00	47	14	8
0:16:00	48	15	8
0:17:00	49	16	9
0:18:00	50	17	8
0:19:00	52	17	9
0:20:00	54	18	9
0:21:00	56	19	9
0:22:00	58	20	10
0:23:00	60	21	10
0:24:00	62	21	10
0:25:00	64	22	10
0:26:00	65	23	10
0:27:00	67	23	10
0:28:00	68	24	10
0:29:00	69	24	11
0:30:00	70	25	11
0:31:00	71	26	11
0:32:00	72	26	11
0:33:00	73	25	11
0:34:00	73	25	11
0:35:00	73	25	11
0:36:00	73	25	11
0:37:00	73	25	11
0:38:00	73	25	11
0:39:00	73	25	11
0:40:00	72	25	11
0:41:00	72	25	11
0:42:00	72	25	11
0:43:00	71	25	11
0:44:00	71	25	10
0:45:00	71	25	10
0:46:00	71	25	10
0:47:00	70	25	11
0:48:00	70	25	11
0:49:00	70	25	11
0:50:00	70	25	10
0:51:00	70	25	10
0:52:00	70	25	10
0:53:00	70	25	10
0:54:00	70	25	10
0:55:00	70	25	10
0:56:00	70	25	10
0:57:00	70	25	10
0:58:00	70	25	10
0:59:00	70	25	11
1:00:00	70	25	10
1:01:00	70	25	10
1:02:00	70	25	10
1:03:00	70	25	10
1:04:00	70	25	10
1:05:00	70	25	10
1:06:00	70	25	10
1:07:00	70	25	10
1:08:00	70	25	10
1:09:00	70	25	10
1:10:00	70	25	10
1:11:00	70	25	10
1:12:00	70	25	10
1:13:00	70	25	10
1:14:00	70	25	10
1:15:00	70	25	10
1:16:00	70	25	10
1:17:00	70	25	10
1:18:00	70	25	10
1:19:00	70	25	10
1:20:00	70	25	10
1:21:00	70	25	10
1:22:00	70	25	10
1:23:00	70	25	10
1:24:00	70	25	10
1:25:00	70	25	10
1:26:00	70	25	10
1:27:00	70	25	10
1:28:00	70	25	10
1:29:00	70	25	10
1:30:00	70	25	10
1:31:00	70	25	10
1:32:00	70	25	10
1:33:00	70	25	10
1:34:00	70	25	10
1:35:00	70	25	10
1:36:00	70	25	10
1:37:00	70	25	10
1:38:00	70	25	10
1:39:00	70	25	10
1:40:00	70	25	10
1:41:00	70	25	10
1:42:00	70	25	10
1:43:00	70	25	10
1:44:00	70	26	10
1:45:00	70	25	10
1:46:00	70	25	10
1:47:00	70	25	10
1:48:00	70	25	10
1:49:00	70	25	10
1:50:00	70	25	10
1:51:00	70	25	10
1:52:00	70	25	10
1:53:00	70	25	10
1:54:00	70	25	10
1:55:00	70	25	10
1:56:00	70	25	10
1:57:00	70	25	10
1:58:00	70	25	10
1:59:00	70	25	10
2:00:00	70	25	10
2:01:00	70	25	10
2:02:00	70	25	10
2:03:00	70	25	10
2:04:00	70	25	10
2:05:00	70	25	10
2:06:00	70	25	10
2:07:00	70	25	10
2:08:00	70	25	10
2:09:00	70	25	10
2:10:00	70	25	10
2:11:00	70	25	10
2:12:00	70	25	10
2:13:00	70	25	10
2:14:00	70	25	10
2:15:00	70	25	10
2:16:00	70	25	10
2:17:00	70	25	11
2:18:00	70	25	11
2:19:00	70	25	11
2:20:00	70	25	11
2:21:00	70	25	12
2:22:00	70	25	11
2:23:00	70	25	12
2:24:00	70	25	12
2:25:00	70	25	12
2:26:00	70	25	11
2:27:00	70	25	12
2:28:00	70	25	12
2:29:00	70	25	12
2:30:00	70	25	12
2:31:00	70	25	12
2:32:00	70	25	13
2:33:00	70	25	13
2:34:00	70	25	13
2:35:00	70	25	13
2:36:00	70	25	13
2:37:00	70	25	14
2:38:00	70	25	14
2:39:00	70	25	14
2:40:00	70	25	15
2:41:00	70	25	15
2:42:00	70	25	15
2:43:00	70	25	16
2:44:00	70	25	16
2:45:00	70	25	16
2:46:00	70	25	17
2:47:00	70	25	17
2:48:00	70	25	18
2:49:00	70	25	18
2:50:00	70	25	18
2:51:00	70	25	19
2:52:00	70	25	20
2:53:00	70	25	21
2:54:00	70	25	21
2:55:00	70	25	22
2:56:00	70	25	23
2:57:00	70	25	24
2:58:00	70	25	25
2:59:00	70	25	25
3:00:00	70	25	26
3:01:00	70	25	27
3:02:00	70	25	29
3:03:00	70	25	29
3:04:00	70	25	30
3:05:00	70	25	32
3:06:00	70	25	29
3:07:00	70	25	34
3:08:00	70	25	37
3:09:00	70	25	38
3:10:00	70	25	39
3:11:00	70	25	41
3:12:00	70	25	43
3:13:00	70	25	45
3:14:00	70	25	51
3:15:00	70	25	55
3:16:00	70	25	56
3:17:00	70	25	56
3:18:00	70	25	60
3:19:00	70	25	60
3:20:00	70	25	63
3:21:00	70	25	71

File: project-root/data/Tests/Data Acquisition/2001 year (207)/Con 1 Research G1900+0.4%SMS+0.42%CD-32+0.28%FL-52(50C).txt
--Test Summary--
Full Path and File Name	
Instrument Name	7222 #1
Instrument Type	Consistometer
Instrument Serial Number	113
Test Start Date	21.12.2001
Test Start Time	21:21:35
Test Stop Date	22.12.2001
Test Stop Time	0:11:16
Test Length	2:49:41
Final Sample Time Offset	2:49:00
Controller Schedule Name	
Sampling Period	60 seconds
Comments	MPa: 25(30min); T 50C(30min), tap water, dry blending
Information	WellID	
Information	Customer	
Information	CementClass	G
Information	CementMfr	Dyckerhoff
Information	Additives	0.4%SMS+0.42%CD-32+0.28%FL-52
Information	Density	1900
Information	BHCT	50
Information	BHST	60
Information	FluidLoss	
Information	JobType	Research
Calculated Value	Thickening_Time	2:47:00
Calculated Value	Setting Time	N/A
Initial Temperature (°C)	24 °C
Final Temperature (°C)	49 °C
Initial Pressure (MPa)	2 MPa
Final Pressure (MPa)	25 MPa
Initial Consistency (Bc)	22 Bc
Final Consistency (Bc)	74 Bc
--Data--
Time (HH:MM:SS)	Temperature (°C)	Pressure (MPa)	Consistency (Bc)
0:00:00	24	2	22
0:01:00	24	3	21
0:02:00	24	4	21
0:03:00	24	5	20
0:04:00	25	6	20
0:05:00	25	7	20
0:06:00	26	8	20
0:07:00	27	8	19
0:08:00	28	9	19
0:09:00	29	10	19
0:10:00	30	11	19
0:11:00	31	11	19
0:12:00	32	12	19
0:13:00	34	13	19
0:14:00	35	14	19
0:15:00	36	14	19
0:16:00	37	15	19
0:17:00	38	15	19
0:18:00	39	16	20
0:19:00	40	17	20
0:20:00	41	18	19
0:21:00	42	19	19
0:22:00	43	19	19
0:23:00	43	20	18
0:24:00	44	21	18
0:25:00	45	21	18
0:26:00	46	22	18
0:27:00	46	23	18
0:28:00	47	24	17
0:29:00	48	24	17
0:30:00	49	25	18
0:31:00	49	25	17
0:32:00	50	26	17
0:33:00	51	25	17
0:34:00	51	25	18
0:35:00	51	25	17
0:36:00	51	25	17
0:37:00	51	25	17
0:38:00	51	25	17
0:39:00	51	26	17
0:40:00	51	25	16
0:41:00	51	26	16
0:42:00	50	25	16
0:43:00	50	25	16
0:44:00	50	25	16
0:45:00	49	25	16
0:46:00	49	25	16
0:47:00	49	25	16
0:48:00	49	26	17
0:49:00	49	26	17
0:50:00	49	26	17
0:51:00	49	26	17
0:52:00	49	26	17
0:53:00	49	26	17
0:54:00	49	26	17
0:55:00	49	26	17
0:56:00	49	26	17
0:57:00	49	26	17
0:58:00	49	26	17
0:59:00	49	26	17
1:00:00	49	26	17
1:01:00	49	26	17
1:02:00	49	26	18
1:03:00	49	26	18
1:04:00	49	26	18
1:05:00	49	26	18
1:06:00	49	26	18
1:07:00	49	26	18
1:08:00	49	26	19
1:09:00	49	26	19
1:10:00	49	26	18
1:11:00	49	26	19
1:12:00	49	26	19
1:13:00	49	26	19
1:14:00	49	26	19
1:15:00	49	26	19
1:16:00	49	26	19
1:17:00	49	26	19
1:18:00	49	26	19
1:19:00	49	26	19
1:20:00	49	26	19
1:21:00	49	26	19
1:22:00	49	26	19
1:23:00	49	26	19
1:24:00	49	26	19
1:25:00	49	26	19
1:26:00	49	26	19
1:27:00	49	26	19
1:28:00	49	26	19
1:29:00	49	26	19
1:30:00	49	26	18
1:31:00	49	26	19
1:32:00	49	26	19
1:33:00	49	26	18
1:34:00	49	26	18
1:35:00	49	26	19
1:36:00	49	26	19
1:37:00	49	26	19
1:38:00	49	26	19
1:39:00	49	26	19
1:40:00	49	26	18
1:41:00	49	26	19
1:42:00	49	26	20
1:43:00	49	26	17
1:44:00	49	26	17
1:45:00	49	26	20
1:46:00	49	26	25
1:47:00	49	26	25
1:48:00	49	26	25
1:49:00	49	26	23
1:50:00	49	26	22
1:51:00	49	26	22
1:52:00	49	26	27
1:53:00	49	26	26
1:54:00	49	26	26
1:55:00	49	26	33
1:56:00	49	26	25
1:57:00	49	26	27
1:58:00	49	26	27
1:59:00	49	26	26
2:00:00	49	26	26
2:01:00	49	26	26
2:02:00	49	26	27
2:03:00	49	26	27
2:04:00	49	26	27
2:05:00	49	26	27
2:06:00	49	26	27
2:07:00	49	26	28
2:08:00	49	26	29
2:09:00	49	26	28
2:10:00	49	26	28
2:11:00	49	26	27
2:12:00	49	26	29
2:13:00	49	26	29
2:14:00	49	26	29
2:15:00	49	25	31
2:16:00	49	25	31
2:17:00	49	25	32
2:18:00	48	25	32
2:19:00	48	25	32
2:20:00	48	25	32
2:21:00	48	25	32
2:22:00	48	25	32
2:23:00	48	26	32
2:24:00	48	26	32
2:25:00	48	26	47
2:26:00	48	26	33
2:27:00	49	26	33
2:28:00	48	26	33
2:29:00	49	26	33
2:30:00	49	26	33
2:31:00	49	25	33
2:32:00	49	25	34
2:33:00	49	25	35
2:34:00	49	25	50
2:35:00	49	25	36
2:36:00	48	25	37
2:37:00	48	25	39
2:38:00	48	25	41
2:39:00	48	25	43
2:40:00	48	25	46
2:41:00	48	25	46
2:42:00	48	25	51
2:43:00	49	25	53
2:44:00	49	25	56
2:45:00	49	25	67
2:46:00	49	25	74
2:47:00	49	25	75
2:48:00	49	25	74
2:49:00	49	25	74

File: project-root/data/Tests/Data Acquisition/2001 year (207)/Con 1 Research G1900+0.42%CD-32+0.28%FL-52(50C).txt
--Test Summary--
Full Path and File Name	
Instrument Name	7222 #1
Instrument Type	Consistometer
Instrument Serial Number	113
Test Start Date	21.12.2001
Test Start Time	3:13:55
Test Stop Date	21.12.2001
Test Stop Time	12:54:55
Test Length	9:41:00
Final Sample Time Offset	9:41:00
Controller Schedule Name	
Sampling Period	60 seconds
Comments	MPa: 25(30min) T:50(30min)
Information	WellID	
Information	Customer	Kogalym
Information	CementClass	G
Information	CementMfr	Dyckerhoff
Information	Additives	0.42%CD-32+0.28%FL-52
Information	Density	1900
Information	BHCT	50
Information	BHST	60
Information	FluidLoss	95cc/30min
Information	JobType	Research
Calculated Value	Thickening_Time	6:59:00
Calculated Value	Setting Time	9:41:00
Initial Temperature (°C)	24 °C
Final Temperature (°C)	43 °C
Initial Pressure (MPa)	1 MPa
Final Pressure (MPa)	25 MPa
Initial Consistency (Bc)	16 Bc
Final Consistency (Bc)	111 Bc
--Data--
Time (HH:MM:SS)	Temperature (°C)	Pressure (MPa)	Consistency (Bc)
0:00:00	24	1	16
0:01:00	23	3	16
0:02:00	23	4	18
0:03:00	23	5	22
0:04:00	23	6	19
0:05:00	24	7	18
0:06:00	24	7	23
0:07:00	25	8	17
0:08:00	27	9	19
0:09:00	28	10	19
0:10:00	29	11	18
0:11:00	31	11	15
0:12:00	32	12	13
0:13:00	34	13	16
0:14:00	35	13	14
0:15:00	36	14	15
0:16:00	37	15	15
0:17:00	38	15	17
0:18:00	39	16	17
0:19:00	40	17	12
0:20:00	41	17	11
0:21:00	41	18	11
0:22:00	42	19	11
0:23:00	43	20	11
0:24:00	44	20	11
0:25:00	44	21	11
0:26:00	45	22	11
0:27:00	46	23	11
0:28:00	47	23	11
0:29:00	47	24	11
0:30:00	48	25	11
0:31:00	49	26	11
0:32:00	50	26	11
0:33:00	50	26	11
0:34:00	51	25	12
0:35:00	51	25	12
0:36:00	51	25	12
0:37:00	51	25	12
0:38:00	51	25	12
0:39:00	51	25	12
0:40:00	51	25	12
0:41:00	50	25	12
0:42:00	50	25	12
0:43:00	50	25	12
0:44:00	50	25	12
0:45:00	49	25	12
0:46:00	49	25	12
0:47:00	49	25	12
0:48:00	49	25	12
0:49:00	49	25	12
0:50:00	49	25	12
0:51:00	49	25	12
0:52:00	49	26	12
0:53:00	49	26	12
0:54:00	49	26	12
0:55:00	49	26	12
0:56:00	49	26	12
0:57:00	49	26	12
0:58:00	49	26	12
0:59:00	49	26	12
1:00:00	49	26	12
1:01:00	49	26	12
1:02:00	49	26	12
1:03:00	49	26	12
1:04:00	49	26	12
1:05:00	49	26	12
1:06:00	49	26	12
1:07:00	49	26	12
1:08:00	49	26	12
1:09:00	49	26	12
1:10:00	49	26	12
1:11:00	49	26	12
1:12:00	49	26	12
1:13:00	49	26	12
1:14:00	49	26	12
1:15:00	49	26	12
1:16:00	49	26	12
1:17:00	49	26	12
1:18:00	49	26	12
1:19:00	49	26	12
1:20:00	49	26	12
1:21:00	49	26	12
1:22:00	49	26	12
1:23:00	49	26	12
1:24:00	49	26	12
1:25:00	49	26	12
1:26:00	49	26	12
1:27:00	49	26	12
1:28:00	49	26	12
1:29:00	49	26	12
1:30:00	49	26	12
1:31:00	49	26	12
1:32:00	49	26	12
1:33:00	49	26	12
1:34:00	49	26	12
1:35:00	49	26	12
1:36:00	49	26	12
1:37:00	49	26	12
1:38:00	49	26	12
1:39:00	49	26	12
1:40:00	49	26	12
1:41:00	49	26	12
1:42:00	49	26	12
1:43:00	49	26	12
1:44:00	49	26	12
1:45:00	49	26	12
1:46:00	49	26	12
1:47:00	49	26	12
1:48:00	49	26	12
1:49:00	49	26	12
1:50:00	49	26	12
1:51:00	49	26	12
1:52:00	49	26	12
1:53:00	49	26	12
1:54:00	49	26	12
1:55:00	49	26	12
1:56:00	49	26	12
1:57:00	49	26	12
1:58:00	49	26	12
1:59:00	49	26	12
2:00:00	49	26	12
2:01:00	49	26	12
2:02:00	49	26	12
2:03:00	49	26	12
2:04:00	49	26	12
2:05:00	49	26	12
2:06:00	49	26	12
2:07:00	49	26	12
2:08:00	49	26	12
2:09:00	49	26	12
2:10:00	49	26	12
2:11:00	49	26	11
2:12:00	49	26	12
2:13:00	49	26	12
2:14:00	49	26	11
2:15:00	49	26	11
2:16:00	49	26	12
2:17:00	49	26	12
2:18:00	49	26	12
2:19:00	49	26	12
2:20:00	49	26	12
2:21:00	49	26	12
2:22:00	49	26	12
2:23:00	49	26	12
2:24:00	49	26	12
2:25:00	49	26	12
2:26:00	49	26	12
2:27:00	49	26	12
2:28:00	49	26	12
2:29:00	49	26	12
2:30:00	49	26	12
2:31:00	49	26	12
2:32:00	49	26	12
2:33:00	49	26	12
2:34:00	49	26	12
2:35:00	49	26	12
2:36:00	49	26	12
2:37:00	49	26	12
2:38:00	49	26	12
2:39:00	49	26	12
2:40:00	49	26	12
2:41:00	49	26	12
2:42:00	49	26	12
2:43:00	49	26	12
2:44:00	49	26	12
2:45:00	49	26	12
2:46:00	49	26	12
2:47:00	49	26	12
2:48:00	49	26	12
2:49:00	49	26	12
2:50:00	49	26	12
2:51:00	49	26	12
2:52:00	49	26	12
2:53:00	49	26	12
2:54:00	49	26	12
2:55:00	49	26	12
2:56:00	49	26	12
2:57:00	49	26	12
2:58:00	49	26	12
2:59:00	49	26	12
3:00:00	49	26	12
3:01:00	49	26	12
3:02:00	49	26	12
3:03:00	49	26	12
3:04:00	49	26	12
3:05:00	49	26	12
3:06:00	49	26	12
3:07:00	49	26	12
3:08:00	49	26	12
3:09:00	49	26	12
3:10:00	49	26	12
3:11:00	49	26	12
3:12:00	49	26	12
3:13:00	49	26	12
3:14:00	49	26	12
3:15:00	49	26	12
3:16:00	49	26	12
3:17:00	49	26	12
3:18:00	49	26	12
3:19:00	49	26	12
3:20:00	49	26	12
3:21:00	49	26	12
3:22:00	49	26	12
3:23:00	49	26	12
3:24:00	49	26	12
3:25:00	49	26	12
3:26:00	49	26	12
3:27:00	49	26	12
3:28:00	49	26	12
3:29:00	49	26	12
3:30:00	49	26	12
3:31:00	49	26	12
3:32:00	49	26	12
3:33:00	49	26	12
3:34:00	49	26	12
3:35:00	49	26	12
3:36:00	49	26	12
3:37:00	49	26	12
3:38:00	49	26	12
3:39:00	49	26	12
3:40:00	49	26	12
3:41:00	49	26	12
3:42:00	49	26	12
3:43:00	49	26	12
3:44:00	49	26	12
3:45:00	49	26	12
3:46:00	49	26	12
3:47:00	49	26	12
3:48:00	49	26	12
3:49:00	49	26	12
3:50:00	49	26	12
3:51:00	49	26	12
3:52:00	49	26	12
3:53:00	49	26	12
3:54:00	49	26	12
3:55:00	49	26	12
3:56:00	49	26	12
3:57:00	49	26	12
3:58:00	49	26	12
3:59:00	49	26	12
4:00:00	49	26	12
4:01:00	49	26	12
4:02:00	49	26	12
4:03:00	49	26	12
4:04:00	49	26	12
4:05:00	49	26	12
4:06:00	49	26	12
4:07:00	49	26	12
4:08:00	49	26	12
4:09:00	49	26	12
4:10:00	49	26	12
4:11:00	49	26	12
4:12:00	49	26	12
4:13:00	49	26	12
4:14:00	49	26	12
4:15:00	49	26	12
4:16:00	49	26	12
4:17:00	49	26	12
4:18:00	49	26	12
4:19:00	49	26	12
4:20:00	49	26	12
4:21:00	49	26	12
4:22:00	49	26	12
4:23:00	49	26	12
4:24:00	49	26	12
4:25:00	49	26	12
4:26:00	49	26	12
4:27:00	49	26	12
4:28:00	49	26	12
4:29:00	49	26	12
4:30:00	49	26	12
4:31:00	49	26	12
4:32:00	49	26	12
4:33:00	49	26	12
4:34:00	49	26	12
4:35:00	49	26	12
4:36:00	49	26	12
4:37:00	49	26	12
4:38:00	49	26	12
4:39:00	49	26	12
4:40:00	49	26	12
4:41:00	49	26	12
4:42:00	49	26	12
4:43:00	49	26	12
4:44:00	49	26	12
4:45:00	49	26	12
4:46:00	49	26	12
4:47:00	49	26	12
4:48:00	49	26	12
4:49:00	49	26	12
4:50:00	49	26	12
4:51:00	49	26	12
4:52:00	49	26	12
4:53:00	49	26	12
4:54:00	49	26	12
4:55:00	49	26	12
4:56:00	49	26	12
4:57:00	49	26	12
4:58:00	49	26	12
4:59:00	49	26	12
5:00:00	49	26	12
5:01:00	49	26	12
5:02:00	49	26	12
5:03:00	49	26	12
5:04:00	49	26	12
5:05:00	49	26	12
5:06:00	49	26	12
5:07:00	49	26	12
5:08:00	49	26	12
5:09:00	49	26	12
5:10:00	49	26	12
5:11:00	49	26	12
5:12:00	49	26	12
5:13:00	49	26	12
5:14:00	49	26	12
5:15:00	49	26	12
5:16:00	49	26	12
5:17:00	49	26	12
5:18:00	49	26	12
5:19:00	49	26	12
5:20:00	49	26	12
5:21:00	49	26	12
5:22:00	49	26	12
5:23:00	49	26	12
5:24:00	49	26	12
5:25:00	49	26	12
5:26:00	49	26	12
5:27:00	49	26	12
5:28:00	49	26	13
5:29:00	49	26	13
5:30:00	49	26	13
5:31:00	49	26	13
5:32:00	49	26	13
5:33:00	49	26	13
5:34:00	49	26	13
5:35:00	49	26	13
5:36:00	49	26	13
5:37:00	49	26	13
5:38:00	49	26	13
5:39:00	49	26	13
5:40:00	49	26	13
5:41:00	49	26	13
5:42:00	49	26	13
5:43:00	49	26	13
5:44:00	49	26	13
5:45:00	49	26	13
5:46:00	49	26	13
5:47:00	49	26	13
5:48:00	49	26	13
5:49:00	49	26	13
5:50:00	49	26	13
5:51:00	49	26	13
5:52:00	49	26	14
5:53:00	49	26	14
5:54:00	49	26	14
5:55:00	49	26	14
5:56:00	49	26	14
5:57:00	49	26	14
5:58:00	49	26	14
5:59:00	49	26	20
6:00:00	49	26	16
6:01:00	49	26	21
6:02:00	49	26	20
6:03:00	49	26	21
6:04:00	49	26	19
6:05:00	49	26	22
6:06:00	49	26	24
6:07:00	49	26	18
6:08:00	49	26	21
6:09:00	49	26	19
6:10:00	49	26	19
6:11:00	49	25	24
6:12:00	49	25	24
6:13:00	49	25	35
6:14:00	49	25	23
6:15:00	49	25	24
6:16:00	49	25	21
6:17:00	49	25	24
6:18:00	49	25	24
6:19:00	49	25	27
6:20:00	49	25	25
6:21:00	49	25	30
6:22:00	49	25	25
6:23:00	49	25	30
6:24:00	49	25	24
6:25:00	49	25	24
6:26:00	49	25	26
6:27:00	49	25	26
6:28:00	49	25	32
6:29:00	49	25	33
6:30:00	49	25	27
6:31:00	49	25	33
6:32:00	49	25	33
6:33:00	49	25	35
6:34:00	49	25	35
6:35:00	49	25	36
6:36:00	49	25	34
6:37:00	49	25	35
6:38:00	49	25	35
6:39:00	49	25	36
6:40:00	48	25	36
6:41:00	49	25	37
6:42:00	49	25	38
6:43:00	49	25	39
6:44:00	49	25	40
6:45:00	49	25	45
6:46:00	49	25	46
6:47:00	49	25	48
6:48:00	49	25	50
6:49:00	49	25	50
6:50:00	49	25	53
6:51:00	49	25	54
6:52:00	49	25	58
6:53:00	49	25	55
6:54:00	49	25	56
6:55:00	49	25	61
6:56:00	49	25	60
6:57:00	49	25	64
6:58:00	49	25	73
6:59:00	49	25	85
7:00:00	49	25	74
7:01:00	49	25	69
7:02:00	49	25	85
7:03:00	49	25	89
7:04:00	49	25	73
7:05:00	49	25	96
7:06:00	49	25	91
7:07:00	49	25	93
7:08:00	49	25	82
7:09:00	49	25	82
7:10:00	50	25	82
7:11:00	50	25	82
7:12:00	50	25	82
7:13:00	50	25	82
7:14:00	51	25	83
7:15:00	51	25	83
7:16:00	51	25	83
7:17:00	52	25	83
7:18:00	52	25	83
7:19:00	52	25	83
7:20:00	52	25	83
7:21:00	52	25	83
7:22:00	53	25	83
7:23:00	53	25	83
7:24:00	53	25	82
7:25:00	53	25	82
7:26:00	53	25	82
7:27:00	53	25	82
7:28:00	54	25	82
7:29:00	54	25	82
7:30:00	54	25	82
7:31:00	54	25	82
7:32:00	54	25	82
7:33:00	54	25	82
7:34:00	54	25	82
7:35:00	54	25	82
7:36:00	54	25	82
7:37:00	54	25	82
7:38:00	55	25	82
7:39:00	54	25	82
7:40:00	55	25	82
7:41:00	54	25	82
7:42:00	55	25	82
7:43:00	55	25	82
7:44:00	55	25	82
7:45:00	55	25	82
7:46:00	55	25	80
7:47:00	55	25	80
7:48:00	55	25	80
7:49:00	55	25	80
7:50:00	55	25	80
7:51:00	55	25	80
7:52:00	55	25	79
7:53:00	55	25	79
7:54:00	54	25	79
7:55:00	55	25	79
7:56:00	54	25	79
7:57:00	54	25	79
7:58:00	54	25	79
7:59:00	54	25	79
8:00:00	54	25	79
8:01:00	54	25	79
8:02:00	54	25	79
8:03:00	54	25	79
8:04:00	54	25	80
8:05:00	54	25	80
8:06:00	54	25	81
8:07:00	54	25	81
8:08:00	54	25	81
8:09:00	53	25	81
8:10:00	53	25	81
8:11:00	53	25	82
8:12:00	53	25	82
8:13:00	53	25	82
8:14:00	53	25	82
8:15:00	53	25	82
8:16:00	53	25	83
8:17:00	53	25	84
8:18:00	53	25	84
8:19:00	52	25	84
8:20:00	52	25	84
8:21:00	52	25	84
8:22:00	52	25	84
8:23:00	52	25	84
8:24:00	52	25	84
8:25:00	52	25	84
8:26:00	52	25	84
8:27:00	51	25	84
8:28:00	51	25	84
8:29:00	51	25	87
8:30:00	51	25	87
8:31:00	51	25	87
8:32:00	51	25	87
8:33:00	51	25	86
8:34:00	51	25	87
8:35:00	50	25	87
8:36:00	50	25	90
8:37:00	50	25	90
8:38:00	50	25	90
8:39:00	50	25	91
8:40:00	50	25	90
8:41:00	50	25	91
8:42:00	50	25	91
8:43:00	50	25	90
8:44:00	49	25	91
8:45:00	49	25	90
8:46:00	49	25	90
8:47:00	49	25	90
8:48:00	49	25	90
8:49:00	49	25	92
8:50:00	49	25	91
8:51:00	49	25	91
8:52:00	49	25	92
8:53:00	48	25	91
8:54:00	48	25	92
8:55:00	48	25	95
8:56:00	48	25	93
8:57:00	48	25	92
8:58:00	48	25	91
8:59:00	48	25	89
9:00:00	47	25	88
9:01:00	47	25	88
9:02:00	47	25	90
9:03:00	47	25	89
9:04:00	47	25	91
9:05:00	47	25	86
9:06:00	47	25	87
9:07:00	47	25	86
9:08:00	47	25	86
9:09:00	47	25	86
9:10:00	46	25	85
9:11:00	46	25	85
9:12:00	46	25	86
9:13:00	46	25	85
9:14:00	46	25	85
9:15:00	46	25	85
9:16:00	46	25	86
9:17:00	46	25	86
9:18:00	46	25	86
9:19:00	45	25	86
9:20:00	45	25	86
9:21:00	45	25	86
9:22:00	45	25	89
9:23:00	45	25	89
9:24:00	45	25	89
9:25:00	45	25	89
9:26:00	45	25	89
9:27:00	45	25	92
9:28:00	45	25	86
9:29:00	44	25	85
9:30:00	44	25	85
9:31:00	44	25	86
9:32:00	44	25	86
9:33:00	44	25	84
9:34:00	44	25	83
9:35:00	44	25	83
9:36:00	44	25	83
9:37:00	44	25	83
9:38:00	43	25	83
9:39:00	43	25	82
9:40:00	43	25	112
9:41:00	43	25	111
