Repository: ProgWizer/parser

File: project-root/data/Tests/Data Acquisition/2001 year (207)/Con 2 Kogalym G1900+1.4%TDF-1+1%TA-1+0.25%HR-7 (45C).txt
--Test Summary--
Full Path and File Name	
Instrument Name	7222 #2
Instrument Type	Consistometer
Instrument Serial Number	128
Test Start Date	18.10.2001
Test Start Time	0:26:15
Test Stop Date	18.10.2001
Test Stop Time	15:43:15
Test Length	15:17:00
Final Sample Time Offset	15:17:00
Controller Schedule Name	
Sampling Period	60 seconds
Comments	MPa: 70(60min), T: 70C(60min), tap water, dry blending
Information	WellID	
Information	Customer	Kogalym
Information	CementClass	G
Information	CementMfr	Dyckerhoff
Information	Additives	1.4%TDF-1+1%TA-1+0.25%HR-7+Dfmr
Information	Density	1900
Information	BHCT	70
Information	BHST	98
Information	FluidLoss	
Information	JobType	Research
Calculated Value	Thickening_Time	4:45:00
Calculated Value	Setting Time	15:17:00
Initial Temperature (°C)	25 °C
Final Temperature (°C)	31 °C
Initial Pressure (MPa)	2 MPa
Final Pressure (MPa)	70 MPa
Initial Consistency (Bc)	6 Bc
Final Consistency (Bc)	105 Bc
--Data--
Time (HH:MM:SS)	Temperature (°C)	Pressure (MPa)	Consistency (Bc)
0:00:00	25	2	6
0:01:00	25	3	6
0:02:00	26	5	6
0:03:00	27	6	5
0:04:00	27	7	7
0:05:00	28	8	6
0:06:00	29	9	6
0:07:00	30	10	6
0:08:00	30	11	6
0:09:00	31	12	10
0:10:00	32	14	5
0:11:00	32	15	6
0:12:00	33	16	7
0:13:00	33	17	5
0:14:00	34	18	7
0:15:00	34	19	6
0:16:00	35	20	7
0:17:00	35	21	5
0:18:00	35	23	4
0:19:00	36	24	5
0:20:00	36	25	4
0:21:00	37	26	4
0:22:00	38	27	4
0:23:00	38	29	4
0:24:00	39	30	4
0:25:00	40	31	5
0:26:00	41	32	5
0:27:00	42	33	6
0:28:00	43	34	4
0:29:00	44	35	4
0:30:00	45	37	4
0:31:00	46	38	5
0:32:00	47	39	9
0:33:00	48	40	12
0:34:00	49	41	8
0:35:00	50	42	11
0:36:00	51	43	8
0:37:00	52	44	11
0:38:00	53	45	14
0:39:00	54	47	10
0:40:00	55	47	11
0:41:00	56	49	12
0:42:00	56	50	10
0:43:00	57	51	14
0:44:00	58	53	13
0:45:00	58	53	11
0:46:00	59	54	11
0:47:00	60	56	13
0:48:00	60	57	7
0:49:00	61	58	7
0:50:00	61	59	5
0:51:00	62	60	6
0:52:00	63	61	7
0:53:00	63	62	8
0:54:00	64	63	7
0:55:00	65	65	8
0:56:00	66	66	10
0:57:00	66	67	7
0:58:00	67	68	4
0:59:00	68	69	6
1:00:00	69	70	6
1:01:00	69	71	6
1:02:00	70	71	6
1:03:00	71	71	6
1:04:00	72	71	6
1:05:00	72	71	6
1:06:00	73	70	6
1:07:00	73	70	6
1:08:00	73	70	7
1:09:00	74	70	7
1:10:00	74	70	7
1:11:00	74	70	7
1:12:00	73	70	7
1:13:00	73	70	7
1:14:00	73	70	8
1:15:00	72	70	7
1:16:00	72	70	8
1:17:00	72	70	8
1:18:00	71	70	8
1:19:00	71	70	10
1:20:00	70	70	10
1:21:00	70	70	10
1:22:00	69	70	10
1:23:00	69	70	10
1:24:00	69	70	9
1:25:00	68	70	9
1:26:00	68	70	10
1:27:00	68	71	10
1:28:00	68	70	10
1:29:00	68	71	10
1:30:00	68	71	10
1:31:00	68	71	10
1:32:00	68	71	10
1:33:00	68	71	10
1:34:00	68	71	10
1:35:00	68	71	11
1:36:00	69	71	11
1:37:00	69	70	11
1:38:00	69	71	11
1:39:00	69	70	11
1:40:00	70	70	11
1:41:00	70	70	12
1:42:00	70	71	14
1:43:00	70	71	13
1:44:00	70	71	13
1:45:00	70	70	13
1:46:00	70	70	13
1:47:00	70	70	13
1:48:00	70	70	13
1:49:00	70	70	13
1:50:00	70	70	13
1:51:00	70	70	16
1:52:00	70	70	16
1:53:00	70	70	16
1:54:00	70	70	16
1:55:00	70	70	16
1:56:00	70	70	16
1:57:00	70	70	17
1:58:00	70	70	17
1:59:00	69	70	18
2:00:00	69	70	17
2:01:00	69	70	17
2:02:00	69	70	17
2:03:00	69	70	17
2:04:00	69	70	17
2:05:00	69	70	17
2:06:00	69	70	16
2:07:00	69	70	17
2:08:00	69	71	15
2:09:00	69	71	14
2:10:00	69	71	15
2:11:00	69	71	16
2:12:00	69	71	16
2:13:00	69	71	15
2:14:00	69	71	15
2:15:00	69	71	15
2:16:00	69	71	15
2:17:00	69	71	15
2:18:00	69	71	16
2:19:00	69	71	15
2:20:00	69	70	17
2:21:00	69	70	17
2:22:00	69	71	19
2:23:00	69	70	25
2:24:00	69	70	16
2:25:00	69	70	15
2:26:00	69	70	16
2:27:00	69	70	15
2:28:00	69	70	15
2:29:00	69	70	16
2:30:00	69	70	16
2:31:00	69	70	16
2:32:00	69	70	16
2:33:00	69	70	15
2:34:00	69	70	15
2:35:00	69	70	16
2:36:00	69	70	16
2:37:00	69	70	16
2:38:00	69	70	16
2:39:00	69	70	16
2:40:00	69	70	16
2:41:00	69	70	16
2:42:00	69	70	16
2:43:00	69	70	16
2:44:00	69	70	16
2:45:00	69	70	16
2:46:00	69	70	16
2:47:00	69	70	17
2:48:00	69	70	17
2:49:00	69	70	15
2:50:00	69	70	17
2:51:00	69	70	16
2:52:00	69	70	16
2:53:00	69	70	17
2:54:00	69	70	16
2:55:00	69	70	16
2:56:00	69	70	16
2:57:00	69	70	17
2:58:00	69	70	17
2:59:00	69	70	17
3:00:00	69	70	17
3:01:00	69	71	17
3:02:00	69	71	17
3:03:00	69	70	17
3:04:00	69	70	18
3:05:00	69	70	18
3:06:00	69	70	18
3:07:00	69	70	18
3:08:00	69	70	18
3:09:00	69	70	20
3:10:00	69	70	20
3:11:00	69	70	22
3:12:00	69	70	21
3:13:00	69	70	21
3:14:00	69	70	20
3:15:00	69	70	19
3:16:00	69	70	19
3:17:00	69	70	20
3:18:00	69	70	20
3:19:00	69	70	20
3:20:00	69	70	20
3:21:00	69	70	20
3:22:00	69	70	20
3:23:00	69	70	20
3:24:00	69	70	20
3:25:00	69	70	20
3:26:00	69	70	20
3:27:00	69	70	21
3:28:00	69	70	22
3:29:00	69	70	21
3:30:00	69	70	21
3:31:00	69	70	23
3:32:00	69	70	24
3:33:00	69	70	23
3:34:00	69	70	23
3:35:00	69	70	23
3:36:00	69	70	23
3:37:00	69	70	22
3:38:00	69	70	23
3:39:00	69	70	23
3:40:00	69	70	23
3:41:00	69	70	23
3:42:00	69	70	23
3:43:00	69	70	23
3:44:00	69	70	22
3:45:00	69	70	23
3:46:00	69	70	24
3:47:00	69	70	22
3:48:00	69	70	22
3:49:00	69	70	22
3:50:00	69	70	22
3:51:00	69	70	23
3:52:00	69	70	22
3:53:00	69	70	23
3:54:00	69	70	24
3:55:00	69	70	24
3:56:00	69	70	22
3:57:00	69	70	23
3:58:00	69	70	23
3:59:00	69	70	23
4:00:00	69	70	23
4:01:00	69	70	23
4:02:00	69	70	23
4:03:00	69	70	24
4:04:00	69	70	24
4:05:00	69	70	24
4:06:00	69	70	24
4:07:00	69	70	24
4:08:00	69	70	24
4:09:00	69	70	24
4:10:00	69	70	26
4:11:00	69	70	25
4:12:00	69	70	25
4:13:00	69	70	25
4:14:00	69	70	25
4:15:00	69	70	25
4:16:00	69	70	25
4:17:00	69	70	25
4:18:00	69	70	25
4:19:00	69	70	25
4:20:00	69	70	26
4:21:00	69	70	28
4:22:00	69	70	27
4:23:00	69	70	28
4:24:00	69	70	28
4:25:00	69	70	29
4:26:00	69	70	29
4:27:00	69	70	28
4:28:00	69	70	29
4:29:00	69	70	29
4:30:00	69	70	30
4:31:00	69	70	30
4:32:00	69	70	31
4:33:00	69	70	31
4:34:00	69	70	33
4:35:00	69	70	33
4:36:00	69	70	35
4:37:00	69	70	36
4:38:00	69	70	37
4:39:00	69	70	39
4:40:00	69	70	41
4:41:00	69	70	40
4:42:00	69	70	46
4:43:00	69	70	68
4:44:00	69	70	73
4:45:00	69	70	88
4:46:00	69	70	85
4:47:00	70	70	74
4:48:00	70	70	74
4:49:00	70	70	83
4:50:00	70	70	85
4:51:00	70	70	80
4:52:00	70	70	79
4:53:00	70	70	71
4:54:00	71	70	70
4:55:00	71	70	69
4:56:00	71	70	75
4:57:00	71	70	86
4:58:00	72	70	76
4:59:00	72	70	77
5:00:00	73	70	79
5:01:00	73	70	76
5:02:00	74	70	67
5:03:00	74	70	68
5:04:00	75	70	65
5:05:00	75	70	67
5:06:00	76	70	64
5:07:00	76	70	62
5:08:00	76	70	61
5:09:00	77	70	66
5:10:00	77	70	65
5:11:00	78	70	64
5:12:00	78	70	62
5:13:00	79	70	63
5:14:00	79	70	64
5:15:00	79	70	62
5:16:00	80	70	67
5:17:00	80	70	65
5:18:00	80	70	62
5:19:00	80	70	62
5:20:00	80	70	66
5:21:00	80	70	64
5:22:00	80	70	66
5:23:00	80	70	63
5:24:00	80	70	62
5:25:00	80	70	62
5:26:00	80	70	61
5:27:00	80	70	64
5:28:00	80	70	64
5:29:00	80	70	71
5:30:00	80	70	70
5:31:00	80	70	69
5:32:00	80	70	70
5:33:00	80	70	67
5:34:00	80	70	66
5:35:00	79	70	65
5:36:00	79	70	66
5:37:00	79	70	66
5:38:00	79	70	66
5:39:00	79	70	65
5:40:00	78	70	65
5:41:00	78	70	64
5:42:00	78	70	67
5:43:00	78	70	69
5:44:00	77	70	68
5:45:00	77	70	68
5:46:00	77	70	67
5:47:00	77	70	68
5:48:00	76	70	69
5:49:00	76	70	64
5:50:00	76	70	64
5:51:00	76	70	65
5:52:00	75	70	64
5:53:00	75	70	66
5:54:00	75	70	66
5:55:00	75	70	65
5:56:00	74	70	64
5:57:00	74	70	64
5:58:00	74	70	66
5:59:00	74	70	64
6:00:00	73	70	62
6:01:00	73	70	65
6:02:00	73	70	63
6:03:00	73	70	64
6:04:00	72	70	63
6:05:00	72	70	63
6:06:00	72	70	65
6:07:00	72	70	63
6:08:00	71	70	63
6:09:00	71	70	65
6:10:00	71	70	65
6:11:00	71	70	64
6:12:00	70	70	61
6:13:00	70	70	65
6:14:00	70	70	62
6:15:00	70	70	62
6:16:00	69	70	62
6:17:00	69	70	64
6:18:00	69	70	64
6:19:00	69	70	65
6:20:00	69	70	66
6:21:00	68	70	67
6:22:00	68	70	67
6:23:00	68	70	68
6:24:00	68	70	69
6:25:00	68	70	69
6:26:00	67	70	68
6:27:00	67	70	70
6:28:00	67	70	73
6:29:00	67	70	70
6:30:00	67	70	66
6:31:00	66	70	66
6:32:00	66	70	65
6:33:00	66	70	66
6:34:00	66	70	66
6:35:00	65	70	64
6:36:00	65	70	66
6:37:00	65	70	67
6:38:00	65	70	67
6:39:00	65	70	67
6:40:00	65	70	73
6:41:00	64	70	83
6:42:00	64	70	79
6:43:00	64	70	79
6:44:00	64	70	86
6:45:00	64	70	89
6:46:00	64	70	90
6:47:00	63	70	82
6:48:00	63	70	83
6:49:00	63	70	81
6:50:00	63	70	87
6:51:00	63	70	79
6:52:00	63	70	74
6:53:00	62	70	74
6:54:00	62	70	72
6:55:00	62	70	71
6:56:00	62	70	71
6:57:00	62	70	67
6:58:00	62	70	67
6:59:00	61	70	67
7:00:00	61	70	67
7:01:00	61	70	81
7:02:00	61	70	83
7:03:00	61	70	80
7:04:00	61	70	83
7:05:00	61	70	72
7:06:00	60	70	72
7:07:00	60	70	71
7:08:00	60	70	71
7:09:00	60	70	71
7:10:00	60	70	69
7:11:00	60	70	69
7:12:00	60	70	69
7:13:00	60	70	69
7:14:00	59	70	69
7:15:00	59	70	69
7:16:00	59	70	69
7:17:00	59	70	66
7:18:00	59	70	68
7:19:00	59	70	68
7:20:00	59	70	67
7:21:00	59	70	76
7:22:00	58	70	77
7:23:00	58	70	76
7:24:00	58	70	83
7:25:00	58	70	73
7:26:00	58	70	73
7:27:00	58	70	72
7:28:00	58	70	71
7:29:00	58	70	70
7:30:00	58	70	74
7:31:00	58	70	82
7:32:00	57	70	81
7:33:00	57	70	79
7:34:00	57	70	75
7:35:00	57	70	72
7:36:00	57	70	70
7:37:00	57	70	70
7:38:00	57	70	67
7:39:00	57	70	66
7:40:00	57	70	67
7:41:00	57	70	67
7:42:00	56	70	67
7:43:00	56	70	66
7:44:00	56	70	67
7:45:00	56	70	66
7:46:00	56	70	58
7:47:00	56	70	63
7:48:00	56	70	67
7:49:00	56	70	59
7:50:00	56	70	65
7:51:00	56	70	67
7:52:00	56	70	65
7:53:00	56	70	64
7:54:00	56	70	65
7:55:00	55	70	66
7:56:00	55	70	72
7:57:00	55	70	71
7:58:00	55	70	72
7:59:00	55	70	69
8:00:00	55	70	70
8:01:00	55	70	60
8:02:00	55	70	57
8:03:00	55	70	69
8:04:00	55	70	69
8:05:00	55	70	76
8:06:00	55	70	75
8:07:00	54	70	80
8:08:00	54	70	70
8:09:00	54	70	74
8:10:00	54	70	72
8:11:00	54	70	75
8:12:00	54	70	84
8:13:00	54	70	79
8:14:00	54	70	78
8:15:00	54	70	78
8:16:00	54	70	78
8:17:00	54	70	74
8:18:00	54	70	69
8:19:00	54	70	67
8:20:00	54	70	67
8:21:00	54	70	64
8:22:00	53	70	61
8:23:00	53	70	76
8:24:00	53	70	74
8:25:00	53	70	71
8:26:00	53	70	78
8:27:00	53	70	73
8:28:00	53	70	74
8:29:00	53	70	70
8:30:00	53	70	68
8:31:00	53	70	70
8:32:00	53	70	71
8:33:00	53	70	67
8:34:00	53	70	70
8:35:00	53	70	67
8:36:00	52	70	68
8:37:00	52	70	66
8:38:00	52	70	59
8:39:00	52	70	59
8:40:00	52	70	60
8:41:00	52	70	61
8:42:00	52	70	61
8:43:00	52	70	62
8:44:00	52	70	67
8:45:00	52	70	60
8:46:00	52	70	56
8:47:00	52	70	65
8:48:00	51	70	68
8:49:00	51	70	69
8:50:00	51	70	71
8:51:00	51	70	72
8:52:00	51	70	68
8:53:00	51	70	67
8:54:00	51	70	66
8:55:00	51	70	67
8:56:00	51	70	65
8:57:00	51	70	70
8:58:00	51	70	70
8:59:00	51	70	62
9:00:00	50	70	64
9:01:00	50	70	64
9:02:00	50	70	62
9:03:00	50	70	64
9:04:00	50	70	63
9:05:00	50	70	61
9:06:00	50	70	61
9:07:00	50	70	60
9:08:00	50	70	60
9:09:00	50	70	59
9:10:00	50	70	55
9:11:00	50	70	57
9:12:00	49	70	58
9:13:00	49	70	56
9:14:00	49	70	57
9:15:00	49	70	58
9:16:00	49	70	59
9:17:00	49	70	60
9:18:00	49	70	63
9:19:00	49	70	62
9:20:00	49	70	63
9:21:00	49	70	61
9:22:00	49	70	59
9:23:00	48	70	62
9:24:00	48	70	63
9:25:00	48	70	62
9:26:00	48	70	63
9:27:00	48	70	63
9:28:00	48	70	64
9:29:00	48	70	63
9:30:00	48	70	62
9:31:00	48	70	62
9:32:00	48	70	62
9:33:00	48	70	63
9:34:00	48	70	65
9:35:00	47	70	68
9:36:00	47	70	69
9:37:00	47	70	71
9:38:00	47	70	69
9:39:00	47	70	69
9:40:00	47	70	68
9:41:00	47	70	65
9:42:00	47	70	65
9:43:00	47	70	65
9:44:00	47	70	69
9:45:00	47	70	67
9:46:00	47	70	60
9:47:00	46	70	56
9:48:00	46	70	57
9:49:00	46	70	58
9:50:00	46	70	56
9:51:00	46	70	59
9:52:00	46	70	58
9:53:00	46	70	61
9:54:00	46	70	59
9:55:00	46	70	59
9:56:00	46	70	59
9:57:00	46	70	59
9:58:00	46	70	60
9:59:00	45	70	59
10:00:00	45	70	59
10:01:00	45	70	62
10:02:00	45	70	59
10:03:00	45	70	60
10:04:00	45	70	60
10:05:00	45	70	57
10:06:00	45	70	58
10:07:00	45	70	57
10:08:00	45	70	56
10:09:00	45	70	57
10:10:00	45	70	56
10:11:00	45	70	59
10:12:00	44	70	62
10:13:00	44	70	62
10:14:00	44	70	62
10:15:00	44	70	68
10:16:00	44	70	65
10:17:00	44	70	61
10:18:00	44	70	62
10:19:00	44	70	65
10:20:00	44	70	65
10:21:00	44	70	58
10:22:00	44	70	62
10:23:00	44	70	67
10:24:00	44	70	62
10:25:00	43	70	61
10:26:00	43	70	74
10:27:00	43	70	74
10:28:00	43	70	74
10:29:00	43	70	73
10:30:00	43	70	75
10:31:00	43	70	76
10:32:00	43	70	75
10:33:00	43	70	75
10:34:00	43	70	75
10:35:00	43	70	75
10:36:00	43	70	76
10:37:00	43	70	76
10:38:00	43	70	74
10:39:00	42	70	74
10:40:00	42	70	76
10:41:00	42	70	79
10:42:00	42	70	79
10:43:00	42	70	80
10:44:00	42	70	80
10:45:00	42	70	80
10:46:00	42	70	80
10:47:00	42	70	80
10:48:00	42	70	81
10:49:00	42	70	90
10:50:00	42	70	87
10:51:00	42	70	86
10:52:00	42	70	87
10:53:00	42	70	87
10:54:00	41	70	87
10:55:00	41	70	89
10:56:00	41	70	90
10:57:00	41	70	82
10:58:00	41	70	85
10:59:00	41	70	87
11:00:00	41	70	89
11:01:00	41	70	89
11:02:00	41	70	89
11:03:00	41	70	88
11:04:00	41	70	92
11:05:00	41	70	88
11:06:00	41	70	87
11:07:00	41	70	86
11:08:00	41	70	85
11:09:00	41	70	85
11:10:00	40	70	84
11:11:00	40	70	83
11:12:00	40	70	83
11:13:00	40	70	83
11:14:00	40	70	82
11:15:00	40	70	81
11:16:00	40	70	81
11:17:00	40	70	80
11:18:00	40	70	80
11:19:00	40	70	80
11:20:00	40	70	80
11:21:00	40	70	80
11:22:00	40	70	80
11:23:00	40	70	80
11:24:00	40	70	86
11:25:00	40	70	80
11:26:00	40	70	81
11:27:00	40	70	81
11:28:00	39	70	80
11:29:00	39	70	79
11:30:00	39	70	79
11:31:00	39	70	79
11:32:00	39	70	78
11:33:00	39	70	78
11:34:00	39	70	78
11:35:00	39	70	88
11:36:00	39	70	88
11:37:00	39	70	89
11:38:00	39	70	86
11:39:00	39	70	86
11:40:00	39	70	87
11:41:00	39	70	89
11:42:00	39	70	89
11:43:00	39	70	90
11:44:00	39	70	88
11:45:00	39	70	83
11:46:00	38	70	85
11:47:00	38	70	86
11:48:00	38	70	85
11:49:00	38	70	86
11:50:00	38	70	88
11:51:00	38	70	90
11:52:00	38	70	92
11:53:00	38	70	94
11:54:00	38	70	90
11:55:00	38	70	92
11:56:00	38	70	92
11:57:00	38	70	90
11:58:00	38	70	89
11:59:00	38	70	89
12:00:00	38	70	89
12:01:00	38	70	84
12:02:00	38	70	85
12:03:00	38	70	69
12:04:00	38	70	72
12:05:00	38	70	69
12:06:00	37	70	67
12:07:00	37	70	70
12:08:00	37	70	69
12:09:00	37	70	70
12:10:00	37	70	69
12:11:00	37	70	67
12:12:00	37	70	65
12:13:00	37	70	67
12:14:00	37	70	66
12:15:00	37	70	65
12:16:00	37	70	62
12:17:00	37	70	62
12:18:00	37	70	64
12:19:00	37	70	71
12:20:00	37	70	64
12:21:00	37	70	68
12:22:00	37	70	70
12:23:00	37	70	69
12:24:00	37	70	67
12:25:00	37	70	71
12:26:00	37	70	67
12:27:00	37	70	65
12:28:00	36	70	58
12:29:00	36	70	57
12:30:00	36	70	72
12:31:00	36	70	69
12:32:00	36	70	65
12:33:00	36	70	63
12:34:00	36	70	64
12:35:00	36	70	65
12:36:00	36	70	61
12:37:00	36	70	61
12:38:00	36	70	62
12:39:00	36	70	60
12:40:00	36	70	61
12:41:00	36	70	61
12:42:00	36	70	60
12:43:00	36	70	63
12:44:00	36	70	71
12:45:00	36	70	64
12:46:00	36	70	63
12:47:00	36	70	61
12:48:00	36	70	61
12:49:00	36	70	61
12:50:00	36	70	61
12:51:00	35	70	62
12:52:00	35	70	61
12:53:00	35	70	60
12:54:00	35	70	61
12:55:00	35	70	61
12:56:00	35	70	63
12:57:00	35	70	61
12:58:00	35	70	71
12:59:00	35	70	73
13:00:00	35	70	69
13:01:00	35	70	69
13:02:00	35	70	69
13:03:00	35	70	66
13:04:00	35	70	65
13:05:00	35	70	63
13:06:00	35	70	63
13:07:00	35	70	62
13:08:00	35	70	80
13:09:00	35	70	67
13:10:00	35	70	65
13:11:00	35	70	67
13:12:00	35	70	66
13:13:00	35	70	64
13:14:00	35	70	64
13:15:00	35	70	64
13:16:00	34	70	68
13:17:00	34	70	66
13:18:00	34	70	65
13:19:00	34	70	65
13:20:00	34	70	65
13:21:00	34	70	64
13:22:00	34	70	64
13:23:00	34	70	63
13:24:00	34	70	64
13:25:00	34	70	62
13:26:00	34	70	61
13:27:00	34	70	61
13:28:00	34	70	61
13:29:00	34	70	61
13:30:00	34	70	61
13:31:00	34	70	62
13:32:00	34	70	62
13:33:00	34	70	63
13:34:00	34	70	62
13:35:00	34	70	63
13:36:00	34	70	62
13:37:00	34	70	62
13:38:00	34	70	62
13:39:00	34	70	62
13:40:00	34	70	61
13:41:00	34	70	61
13:42:00	34	70	61
13:43:00	34	70	62
13:44:00	34	70	62
13:45:00	33	70	62
13:46:00	33	70	61
13:47:00	33	70	62
13:48:00	33	70	62
13:49:00	33	70	64
13:50:00	33	70	64
13:51:00	33	70	63
13:52:00	33	70	64
13:53:00	33	70	64
13:54:00	33	70	64
13:55:00	33	70	64
13:56:00	33	70	64
13:57:00	33	70	64
13:58:00	33	70	64
13:59:00	33	70	64
14:00:00	33	70	64
14:01:00	33	70	64
14:02:00	33	70	63
14:03:00	33	70	64
14:04:00	33	70	66
14:05:00	33	70	66
14:06:00	33	70	66
14:07:00	33	70	65
14:08:00	33	70	65
14:09:00	33	70	65
14:10:00	33	70	65
14:11:00	33	70	65
14:12:00	33	70	65
14:13:00	33	70	65
14:14:00	32	70	65
14:15:00	32	70	66
14:16:00	32	70	69
14:17:00	32	70	66
14:18:00	32	70	68
14:19:00	32	70	86
14:20:00	32	70	89
14:21:00	32	70	88
14:22:00	32	70	89
14:23:00	32	70	89
14:24:00	32	70	90
14:25:00	32	70	91
14:26:00	32	70	93
14:27:00	32	70	95
14:28:00	32	70	95
14:29:00	32	70	96
14:30:00	32	70	98
14:31:00	32	70	99
14:32:00	32	70	98
14:33:00	32	70	96
14:34:00	32	70	95
14:35:00	32	70	94
14:36:00	32	70	92
14:37:00	32	70	93
14:38:00	32	70	73
14:39:00	32	70	75
14:40:00	32	70	80
14:41:00	32	70	96
14:42:00	32	70	83
14:43:00	32	70	89
14:44:00	32	70	67
14:45:00	32	70	68
14:46:00	32	70	76
14:47:00	32	70	77
14:48:00	32	70	90
14:49:00	31	70	85
14:50:00	31	70	88
14:51:00	31	70	83
14:52:00	31	70	77
14:53:00	31	70	76
14:54:00	31	70	74
14:55:00	31	70	78
14:56:00	31	70	72
14:57:00	31	70	67
14:58:00	31	70	67
14:59:00	31	70	66
15:00:00	31	70	76
15:01:00	31	70	73
15:02:00	31	70	71
15:03:00	31	70	80
15:04:00	31	70	86
15:05:00	31	70	81
15:06:00	31	70	75
15:07:00	31	70	76
15:08:00	31	70	72
15:09:00	31	70	78
15:10:00	31	70	72
15:11:00	31	70	75
15:12:00	31	70	70
15:13:00	31	70	69
15:14:00	31	70	78
15:15:00	31	70	82
15:16:00	31	70	112
15:17:00	31	70	105

File: project-root/data/Tests/Data Acquisition/2001 year (207)/Con 2 Kogalym G1900+1TDF-1(63C).txt
--Test Summary--
Full Path and File Name	
Instrument Name	7222 #2
Instrument Type	Consistometer
Instrument Serial Number	128
Test Start Date	06.11.2001
Test Start Time	21:08:38
Test Stop Date	07.11.2001
Test Stop Time	0:21:27
Test Length	3:12:49
Final Sample Time Offset	3:12:00
Controller Schedule Name	
Sampling Period	60 seconds
Comments	MPa: 35(35min); T: 63C(35min), tap water, dry-blending
Information	WellID	2606 / 25
Information	Customer	Kogalym
Information	CementClass	G
Information	CementMfr	Dyckerhoff
Information	Additives	1%TDF-1
Information	Density	1900
Information	BHCT	63
Information	BHST	75
Information	FluidLoss	75cc/30min
Information	JobType	146 mm csg  tail slurry
Calculated Value	Thickening_Time	3:09:00
Calculated Value	Setting Time	N/A
Initial Temperature (°C)	25 °C
Final Temperature (°C)	63 °C
Initial Pressure (MPa)	1 MPa
Final Pressure (MPa)	35 MPa
Initial Consistency (Bc)	4 Bc
Final Consistency (Bc)	87 Bc
--Data--
Time (HH:MM:SS)	Temperature (°C)	Pressure (MPa)	Consistency (Bc)
0:00:00	25	1	4
0:01:00	25	3	2
0:02:00	25	4	2
0:03:00	25	5	2
0:04:00	25	5	3
0:05:00	25	7	7
0:06:00	26	8	10
0:07:00	26	9	8
0:08:00	27	10	11
0:09:00	28	11	13
0:10:00	29	12	11
0:11:00	30	13	6
0:12:00	31	14	10
0:13:00	33	15	8
0:14:00	35	16	6
0:15:00	37	17	13
0:16:00	39	18	17
0:17:00	40	19	16
0:18:00	42	20	11
0:19:00	43	21	7
0:20:00	45	22	11
0:21:00	47	22	9
0:22:00	48	23	8
0:23:00	49	24	11
0:24:00	51	25	7
0:25:00	52	25	10
0:26:00	53	27	6
0:27:00	54	27	5
0:28:00	55	28	7
0:29:00	56	29	6
0:30:00	57	30	5
0:31:00	58	31	7
0:32:00	59	32	10
0:33:00	60	33	12
0:34:00	61	34	10
0:35:00	62	35	7
0:36:00	62	36	6
0:37:00	63	36	6
0:38:00	64	36	5
0:39:00	65	36	6
0:40:00	66	36	5
0:41:00	66	36	7
0:42:00	66	36	6
0:43:00	66	35	5
0:44:00	66	35	5
0:45:00	66	35	5
0:46:00	66	35	7
0:47:00	66	35	5
0:48:00	65	35	5
0:49:00	65	35	5
0:50:00	65	35	5
0:51:00	64	35	6
0:52:00	64	35	5
0:53:00	64	35	5
0:54:00	64	35	5
0:55:00	63	35	5
0:56:00	63	35	5
0:57:00	63	35	5
0:58:00	63	35	6
0:59:00	63	35	6
1:00:00	62	35	5
1:01:00	62	35	5
1:02:00	62	35	5
1:03:00	62	35	5
1:04:00	62	35	5
1:05:00	62	35	5
1:06:00	62	35	5
1:07:00	62	35	5
1:08:00	62	35	5
1:09:00	62	36	5
1:10:00	62	36	6
1:11:00	62	36	5
1:12:00	62	36	7
1:13:00	62	36	6
1:14:00	62	36	6
1:15:00	62	36	5
1:16:00	62	36	5
1:17:00	62	36	5
1:18:00	62	36	5
1:19:00	62	36	5
1:20:00	62	36	5
1:21:00	62	36	5
1:22:00	62	36	4
1:23:00	62	36	4
1:24:00	62	36	4
1:25:00	62	36	4
1:26:00	62	36	4
1:27:00	62	36	4
1:28:00	62	36	4
1:29:00	62	36	4
1:30:00	62	36	4
1:31:00	62	36	4
1:32:00	62	36	4
1:33:00	62	36	4
1:34:00	62	36	4
1:35:00	62	36	4
1:36:00	62	36	4
1:37:00	62	36	4
1:38:00	62	36	4
1:39:00	62	36	4
1:40:00	62	36	4
1:41:00	62	36	4
1:42:00	62	36	4
1:43:00	62	36	4
1:44:00	62	36	4
1:45:00	62	36	4
1:46:00	62	36	4
1:47:00	62	36	4
1:48:00	62	36	4
1:49:00	62	36	4
1:50:00	62	36	4
1:51:00	62	36	4
1:52:00	62	36	4
1:53:00	62	36	4
1:54:00	62	36	4
1:55:00	62	36	4
1:56:00	62	36	4
1:57:00	62	36	4
1:58:00	62	36	4
1:59:00	62	36	4
2:00:00	62	36	4
2:01:00	62	36	4
2:02:00	62	36	4
2:03:00	62	36	4
2:04:00	62	36	4
2:05:00	62	36	4
2:06:00	62	36	4
2:07:00	62	36	4
2:08:00	62	36	4
2:09:00	62	36	4
2:10:00	62	36	4
2:11:00	62	36	4
2:12:00	62	36	4
2:13:00	62	36	4
2:14:00	62	36	4
2:15:00	62	36	4
2:16:00	62	36	4
2:17:00	62	36	4
2:18:00	62	36	4
2:19:00	62	36	4
2:20:00	62	36	4
2:21:00	62	36	4
2:22:00	62	36	4
2:23:00	62	36	5
2:24:00	62	36	6
2:25:00	62	36	6
2:26:00	62	36	6
2:27:00	62	36	6
2:28:00	62	36	8
2:29:00	62	36	8
2:30:00	62	35	9
2:31:00	62	36	9
2:32:00	62	35	10
2:33:00	62	35	10
2:34:00	62	36	9
2:35:00	62	35	9
2:36:00	62	35	13
2:37:00	62	35	13
2:38:00	62	35	13
2:39:00	62	35	12
2:40:00	62	35	13
2:41:00	62	35	16
2:42:00	62	35	17
2:43:00	62	35	17
2:44:00	62	35	17
2:45:00	62	35	21
2:46:00	62	35	21
2:47:00	62	35	22
2:48:00	63	35	24
2:49:00	63	35	25
2:50:00	63	35	25
2:51:00	62	35	28
2:52:00	63	35	29
2:53:00	63	35	29
2:54:00	63	35	30
2:55:00	63	35	32
2:56:00	63	35	34
2:57:00	63	35	34
2:58:00	63	35	37
2:59:00	63	35	38
3:00:00	63	35	48
3:01:00	63	35	55
3:02:00	63	35	52
3:03:00	63	35	48
3:04:00	63	35	50
3:05:00	63	35	65
3:06:00	63	35	61
3:07:00	63	35	65
3:08:00	63	35	76
3:09:00	63	35	76
3:10:00	63	35	77
3:11:00	63	35	80
3:12:00	63	35	87

File: project-root/data/Tests/Data Acquisition/2001 year (207)/Con 2 KogalymG1900+1.2%TDF-1+0.5%TA-1+0.1%TR-1(60C unfin).txt
--Test Summary--
Full Path and File Name	
Instrument Name	7222 #2
Instrument Type	Consistometer
Instrument Serial Number	128
Test Start Date	21.12.2001
Test Start Time	21:08:07
Test Stop Date	22.12.2001
Test Stop Time	1:06:13
Test Length	3:58:06
Final Sample Time Offset	3:58:00
Controller Schedule Name	
Sampling Period	60 seconds
Comments	MPa: 40(30min) T:60(30min), tap water, all dry-blending
Information	WellID	
Information	Customer	Kogalym
Information	CementClass	G
Information	CementMfr	Dyckerhoff
Information	Additives	1.2%TDF-1+0.5%TA-1+0.1%TR-1
Information	Density	1900
Information	BHCT	60
Information	BHST	75
Information	FluidLoss	
Information	JobType	146 mm csg tail slurry
Calculated Value	Thickening_Time	N/A
Calculated Value	Setting Time	N/A
Initial Temperature (°C)	23 °C
Final Temperature (°C)	59 °C
Initial Pressure (MPa)	2 MPa
Final Pressure (MPa)	40 MPa
Initial Consistency (Bc)	9 Bc
Final Consistency (Bc)	12 Bc
--Data--
Time (HH:MM:SS)	Temperature (°C)	Pressure (MPa)	Consistency (Bc)
0:00:00	23	2	9
0:01:00	23	3	9
0:02:00	23	5	9
0:03:00	24	6	9
0:04:00	24	7	9
0:05:00	24	9	9
0:06:00	25	10	9
0:07:00	26	11	8
0:08:00	27	13	8
0:09:00	28	14	8
0:10:00	29	16	7
0:11:00	30	17	7
0:12:00	32	18	7
0:13:00	34	20	7
0:14:00	35	21	7
0:15:00	37	22	7
0:16:00	38	23	7
0:17:00	40	24	7
0:18:00	42	26	7
0:19:00	43	27	7
0:20:00	45	28	7
0:21:00	46	29	7
0:22:00	48	30	7
0:23:00	49	31	7
0:24:00	51	33	7
0:25:00	52	34	7
0:26:00	53	35	7
0:27:00	55	36	7
0:28:00	56	38	7
0:29:00	57	39	7
0:30:00	59	40	7
0:31:00	60	41	7
0:32:00	61	41	7
0:33:00	62	41	7
0:34:00	63	41	7
0:35:00	64	41	7
0:36:00	64	40	7
0:37:00	64	40	7
0:38:00	65	40	7
0:39:00	64	40	7
0:40:00	64	40	7
0:41:00	64	40	7
0:42:00	64	40	7
0:43:00	64	40	7
0:44:00	63	40	7
0:45:00	63	40	7
0:46:00	62	40	7
0:47:00	62	40	7
0:48:00	62	40	7
0:49:00	61	40	7
0:50:00	61	40	7
0:51:00	61	40	7
0:52:00	60	40	7
0:53:00	60	40	7
0:54:00	60	40	7
0:55:00	60	40	7
0:56:00	59	40	7
0:57:00	59	40	7
0:58:00	59	40	7
0:59:00	59	41	7
1:00:00	59	41	7
1:01:00	59	41	7
1:02:00	59	41	7
1:03:00	59	41	7
1:04:00	59	41	7
1:05:00	59	41	7
1:06:00	59	41	7
1:07:00	59	41	7
1:08:00	59	41	7
1:09:00	59	41	7
1:10:00	59	41	7
1:11:00	59	41	7
1:12:00	59	41	7
1:13:00	60	41	7
1:14:00	60	41	7
1:15:00	60	41	7
1:16:00	60	41	7
1:17:00	60	41	8
1:18:00	60	41	8
1:19:00	60	41	8
1:20:00	60	41	8
1:21:00	60	41	8
1:22:00	60	41	8
1:23:00	60	41	8
1:24:00	60	40	8
1:25:00	60	40	8
1:26:00	60	40	8
1:27:00	60	40	8
1:28:00	60	41	8
1:29:00	60	40	8
1:30:00	59	40	8
1:31:00	59	40	8
1:32:00	59	41	8
1:33:00	59	40	8
1:34:00	59	40	8
1:35:00	59	40	8
1:36:00	59	40	8
1:37:00	59	40	9
1:38:00	59	40	8
1:39:00	59	40	8
1:40:00	59	40	8
1:41:00	59	40	8
1:42:00	59	40	8
1:43:00	59	40	7
1:44:00	59	40	7
1:45:00	59	40	7
1:46:00	59	40	7
1:47:00	59	40	7
1:48:00	59	40	7
1:49:00	59	40	7
1:50:00	59	40	7
1:51:00	59	40	7
1:52:00	59	40	6
1:53:00	59	40	6
1:54:00	59	40	6
1:55:00	59	40	6
1:56:00	59	41	6
1:57:00	59	40	6
1:58:00	59	41	6
1:59:00	59	40	6
2:00:00	59	41	6
2:01:00	59	40	6
2:02:00	59	40	6
2:03:00	59	40	7
2:04:00	59	40	7
2:05:00	59	41	7
2:06:00	59	40	7
2:07:00	59	40	7
2:08:00	59	40	7
2:09:00	59	41	8
2:10:00	59	41	7
2:11:00	59	40	7
2:12:00	59	40	8
2:13:00	59	41	8
2:14:00	59	41	7
2:15:00	59	41	7
2:16:00	59	41	7
2:17:00	59	40	7
2:18:00	59	41	7
2:19:00	59	40	7
2:20:00	59	40	7
2:21:00	59	41	7
2:22:00	59	40	7
2:23:00	59	40	7
2:24:00	59	40	7
2:25:00	59	41	7
2:26:00	59	41	7
2:27:00	59	40	7
2:28:00	59	41	7
2:29:00	59	41	7
2:30:00	59	41	8
2:31:00	59	40	8
2:32:00	59	40	7
2:33:00	59	40	7
2:34:00	59	41	7
2:35:00	59	40	7
2:36:00	59	40	7
2:37:00	59	40	8
2:38:00	59	40	8
2:39:00	59	41	7
2:40:00	59	41	7
2:41:00	59	40	8
2:42:00	59	40	7
2:43:00	59	41	7
2:44:00	59	41	7
2:45:00	59	40	7
2:46:00	59	41	7
2:47:00	59	41	7
2:48:00	59	41	7
2:49:00	59	40	7
2:50:00	59	40	7
2:51:00	59	40	7
2:52:00	59	40	7
2:53:00	59	40	7
2:54:00	59	41	7
2:55:00	59	41	8
2:56:00	59	40	8
2:57:00	59	41	8
2:58:00	59	40	8
2:59:00	59	40	8
3:00:00	59	40	8
3:01:00	59	40	8
3:02:00	59	40	8
3:03:00	59	40	9
3:04:00	59	40	9
3:05:00	59	40	9
3:06:00	59	41	9
3:07:00	59	40	9
3:08:00	59	40	9
3:09:00	59	40	9
3:10:00	59	41	9
3:11:00	59	40	9
3:12:00	59	40	9
3:13:00	59	40	9
3:14:00	59	40	9
3:15:00	59	41	9
3:16:00	59	40	9
3:17:00	59	40	9
3:18:00	59	40	9
3:19:00	59	40	9
3:20:00	59	40	9
3:21:00	59	40	9
3:22:00	59	40	9
3:23:00	59	40	9
3:24:00	59	40	9
3:25:00	59	40	9
3:26:00	59	41	9
3:27:00	59	40	9
3:28:00	59	40	9
3:29:00	59	41	9
3:30:00	59	41	9
3:31:00	59	41	9
3:32:00	59	40	9
3:33:00	59	40	9
3:34:00	59	40	9
3:35:00	59	40	9
3:36:00	59	41	9
3:37:00	59	40	9
3:38:00	59	40	9
3:39:00	59	41	9
3:40:00	59	41	9
3:41:00	59	40	9
3:42:00	59	40	9
3:43:00	59	40	9
3:44:00	59	40	9
3:45:00	59	40	10
3:46:00	59	40	10
3:47:00	59	40	10
3:48:00	59	40	11
3:49:00	59	40	11
3:50:00	59	40	11
3:51:00	59	40	11
3:52:00	59	40	11
3:53:00	59	40	12
3:54:00	59	40	12
3:55:00	59	40	12
3:56:00	59	40	12
3:57:00	59	40	12
3:58:00	59	40	12

File: project-root/data/Tests/Data Acquisition/2001 year (207)/Con 2 Rakushechaya G1500+7%MS+0.05%THR-100 (71C-23 nov.).txt
--Test Summary--
Full Path and File Name	
Instrument Name	7222 #2
Instrument Type	Consistometer
Instrument Serial Number	128
Test Start Date	24.11.2001
Test Start Time	0:26:22
Test Stop Date	24.11.2001
Test Stop Time	3:42:11
Test Length	3:15:49
Final Sample Time Offset	3:15:00
Controller Schedule Name	
Sampling Period	60 seconds
Comments	MPa: 25(30min); T: 60C(20min), 71C(10min); field water, premix


Information	WellID	Rakushechnaya
Information	Customer	LUKOIL
Information	CementClass	G
Information	CementMfr	Dyckerhoff
Information	Additives	7%MS+0.05%THR-100
Information	Density	1500
Information	BHCT	71
Information	BHST	71
Information	FluidLoss	
Information	JobType	plug
Calculated Value	Thickening_Time	3:14:00
Calculated Value	Setting Time	N/A
Initial Temperature (°C)	21 °C
Final Temperature (°C)	70 °C
Initial Pressure (MPa)	2 MPa
Final Pressure (MPa)	25 MPa
Initial Consistency (Bc)	6 Bc
Final Consistency (Bc)	98 Bc
--Data--
Time (HH:MM:SS)	Temperature (°C)	Pressure (MPa)	Consistency (Bc)
0:00:00	21	2	6
0:01:00	21	3	5
0:02:00	21	4	4
0:03:00	21	4	4
0:04:00	21	5	2
0:05:00	22	6	3
0:06:00	23	7	3
0:07:00	24	8	1
0:08:00	26	9	6
0:09:00	28	10	5
0:10:00	30	11	6
0:11:00	33	11	6
0:12:00	36	12	5
0:13:00	38	13	6
0:14:00	42	14	5
0:15:00	45	14	4
0:16:00	47	15	5
0:17:00	50	16	6
0:18:00	53	16	6
0:19:00	55	17	7
0:20:00	57	18	6
0:21:00	60	18	5
0:22:00	62	19	7
0:23:00	64	20	7
0:24:00	65	20	6
0:25:00	67	21	6
0:26:00	68	22	6
0:27:00	69	23	5
0:28:00	70	24	5
0:29:00	71	24	5
0:30:00	72	25	5
0:31:00	73	25	5
0:32:00	74	26	5
0:33:00	74	26	5
0:34:00	75	26	5
0:35:00	75	26	4
0:36:00	75	25	4
0:37:00	75	25	4
0:38:00	75	25	4
0:39:00	75	25	5
0:40:00	75	25	5
0:41:00	75	25	5
0:42:00	74	25	5
0:43:00	74	25	5
0:44:00	74	25	5
0:45:00	74	25	5
0:46:00	73	25	5
0:47:00	73	25	6
0:48:00	73	25	5
0:49:00	72	25	5
0:50:00	72	25	6
0:51:00	72	25	5
0:52:00	72	25	5
0:53:00	72	25	5
0:54:00	71	25	5
0:55:00	71	25	5
0:56:00	71	25	5
0:57:00	71	25	5
0:58:00	71	25	6
0:59:00	71	25	5
1:00:00	71	25	5
1:01:00	71	25	6
1:02:00	71	25	6
1:03:00	71	25	7
1:04:00	71	25	5
1:05:00	71	25	5
1:06:00	71	25	5
1:07:00	71	25	6
1:08:00	71	25	6
1:09:00	71	25	5
1:10:00	71	25	5
1:11:00	71	25	5
1:12:00	71	25	5
1:13:00	71	25	5
1:14:00	71	25	5
1:15:00	71	25	5
1:16:00	71	25	6
1:17:00	71	25	5
1:18:00	71	25	5
1:19:00	71	25	5
1:20:00	71	25	5
1:21:00	71	25	5
1:22:00	71	25	5
1:23:00	71	25	5
1:24:00	71	25	5
1:25:00	71	25	4
1:26:00	71	25	4
1:27:00	71	25	5
1:28:00	71	25	5
1:29:00	71	25	5
1:30:00	70	25	4
1:31:00	70	25	5
1:32:00	71	25	4
1:33:00	70	25	4
1:34:00	70	25	4
1:35:00	70	25	5
1:36:00	70	25	4
1:37:00	70	25	4
1:38:00	70	25	4
1:39:00	70	25	4
1:40:00	70	25	4
1:41:00	70	25	4
1:42:00	70	25	4
1:43:00	70	25	4
1:44:00	70	25	4
1:45:00	70	25	4
1:46:00	70	25	4
1:47:00	70	25	5
1:48:00	70	25	5
1:49:00	70	25	4
1:50:00	70	25	4
1:51:00	70	25	4
1:52:00	70	25	4
1:53:00	70	25	4
1:54:00	70	25	4
1:55:00	70	25	4
1:56:00	70	25	4
1:57:00	70	25	4
1:58:00	70	25	5
1:59:00	70	25	5
2:00:00	70	25	4
2:01:00	70	25	4
2:02:00	70	25	4
2:03:00	70	25	5
2:04:00	70	25	5
2:05:00	70	25	4
2:06:00	70	25	5
2:07:00	70	25	4
2:08:00	70	25	4
2:09:00	70	25	4
2:10:00	70	25	6
2:11:00	70	25	6
2:12:00	71	25	4
2:13:00	70	25	4
2:14:00	70	25	4
2:15:00	70	25	4
2:16:00	71	25	4
2:17:00	70	25	4
2:18:00	70	25	4
2:19:00	70	25	6
2:20:00	70	25	4
2:21:00	71	25	4
2:22:00	70	25	6
2:23:00	70	25	6
2:24:00	71	25	6
2:25:00	71	25	6
2:26:00	70	25	6
2:27:00	70	25	6
2:28:00	70	25	6
2:29:00	70	25	6
2:30:00	71	25	6
2:31:00	71	25	6
2:32:00	71	25	6
2:33:00	71	25	4
2:34:00	71	25	12
2:35:00	71	25	12
2:36:00	71	25	16
2:37:00	71	25	17
2:38:00	71	25	15
2:39:00	71	25	21
2:40:00	71	25	22
2:41:00	71	25	24
2:42:00	71	25	26
2:43:00	71	25	28
2:44:00	71	25	28
2:45:00	71	25	28
2:46:00	70	25	29
2:47:00	70	25	30
2:48:00	70	25	30
2:49:00	70	25	33
2:50:00	70	25	33
2:51:00	70	25	29
2:52:00	70	25	37
2:53:00	70	25	37
2:54:00	70	25	37
2:55:00	70	25	28
2:56:00	70	25	49
2:57:00	70	25	49
2:58:00	70	25	49
2:59:00	70	25	49
3:00:00	70	25	54
3:01:00	70	25	54
3:02:00	70	25	56
3:03:00	70	25	56
3:04:00	70	25	63
3:05:00	70	25	63
3:06:00	70	25	62
3:07:00	70	25	62
3:08:00	70	25	57
3:09:00	70	25	55
3:10:00	70	25	56
3:11:00	70	25	56
3:12:00	70	25	59
3:13:00	70	25	78
3:14:00	70	25	94
3:15:00	70	25	98
