Repository: ProgWizer/parser

File: project-root/data/Tests/Data Acquisition/2001 year (207)/Con Sovetsky A1500+7%PPB Gel+0.6%CD-12+0.25%DO-13+Dfmr.txt
--Test Summary--
Full Path and File Name	
Instrument Name	7222 #1
Instrument Type	Consistometer
Instrument Serial Number	113
Test Start Date	28.09.2001
Test Start Time	2:28:08
Test Stop Date	28.09.2001
Test Stop Time	7:59:09
Test Length	5:31:01
Final Sample Time Offset	5:31:00
Controller Schedule Name	
Sampling Period	60 seconds
Comments	MPa: 31(38min); T: 45(38min), tap water, all dry-blending
Information	WellID	
Information	Customer	Sovetsky
Information	EngName	
Information	CementClass	A
Information	CementMfr	Suhoy Log
Information	Additives	7%PPB Gel+ 0.6%CD-12+0.25%DO-13+Dmfr
Information	Density	1500
Information	BHCT	45
Information	BHST	55
Information	FluidLoss	
Information	JobType	146 mm CSG lead slurry
Calculated Value	Thickening_Time	5:10:00
Initial Temperature (°C)	25 °C
Final Temperature (°C)	44 °C
Initial Pressure (MPa)	2 MPa
Final Pressure (MPa)	31 MPa
Initial Consistency (Bc)	3 Bc
Final Consistency (Bc)	99 Bc
--Data--
Time (HH:MM:SS)	Temperature (°C)	Pressure (MPa)	Consistency (Bc)
0:00:00	25	2	3
0:01:00	25	3	3
0:02:00	26	4	3
0:03:00	26	5	4
0:04:00	27	5	4
0:05:00	27	6	5
0:06:00	27	7	6
0:07:00	28	8	5
0:08:00	28	8	4
0:09:00	29	9	4
0:10:00	29	10	4
0:11:00	29	10	4
0:12:00	30	11	4
0:13:00	30	12	4
0:14:00	31	13	4
0:15:00	31	14	4
0:16:00	32	14	4
0:17:00	32	15	4
0:18:00	33	16	4
0:19:00	34	17	4
0:20:00	34	18	4
0:21:00	35	18	4
0:22:00	35	19	4
0:23:00	36	20	4
0:24:00	36	21	4
0:25:00	37	21	4
0:26:00	37	22	4
0:27:00	38	23	4
0:28:00	38	23	4
0:29:00	39	24	4
0:30:00	39	25	4
0:31:00	40	26	4
0:32:00	41	27	5
0:33:00	41	27	5
0:34:00	42	28	4
0:35:00	42	29	4
0:36:00	43	30	5
0:37:00	43	30	5
0:38:00	44	31	5
0:39:00	44	31	5
0:40:00	44	31	5
0:41:00	45	31	6
0:42:00	45	31	6
0:43:00	45	31	5
0:44:00	45	31	6
0:45:00	45	31	9
0:46:00	45	31	9
0:47:00	45	31	9
0:48:00	45	31	9
0:49:00	45	31	9
0:50:00	45	31	9
0:51:00	44	31	5
0:52:00	44	31	9
0:53:00	44	31	5
0:54:00	43	31	9
0:55:00	43	31	5
0:56:00	43	31	5
0:57:00	43	32	9
0:58:00	43	32	6
0:59:00	43	32	6
1:00:00	43	32	7
1:01:00	43	32	8
1:02:00	43	32	9
1:03:00	43	32	6
1:04:00	43	32	9
1:05:00	44	32	9
1:06:00	44	32	9
1:07:00	44	32	9
1:08:00	44	32	9
1:09:00	44	32	9
1:10:00	44	32	6
1:11:00	44	32	6
1:12:00	44	32	9
1:13:00	44	32	9
1:14:00	44	31	9
1:15:00	44	31	9
1:16:00	44	31	9
1:17:00	44	31	9
1:18:00	44	31	9
1:19:00	43	31	9
1:20:00	43	31	9
1:21:00	43	32	7
1:22:00	43	32	9
1:23:00	43	32	7
1:24:00	43	32	6
1:25:00	43	32	8
1:26:00	43	32	9
1:27:00	43	32	8
1:28:00	44	32	9
1:29:00	44	32	9
1:30:00	44	32	9
1:31:00	44	32	9
1:32:00	44	32	9
1:33:00	44	32	7
1:34:00	44	32	9
1:35:00	44	32	9
1:36:00	44	32	9
1:37:00	44	32	9
1:38:00	44	32	9
1:39:00	44	32	9
1:40:00	44	32	8
1:41:00	44	31	8
1:42:00	44	31	8
1:43:00	44	31	8
1:44:00	44	31	8
1:45:00	44	31	8
1:46:00	43	31	8
1:47:00	43	31	8
1:48:00	43	32	8
1:49:00	43	32	8
1:50:00	43	32	8
1:51:00	43	32	8
1:52:00	43	32	8
1:53:00	43	32	8
1:54:00	44	32	8
1:55:00	44	32	8
1:56:00	44	32	8
1:57:00	44	32	8
1:58:00	44	32	8
1:59:00	44	32	8
2:00:00	44	32	8
2:01:00	44	32	8
2:02:00	44	32	8
2:03:00	44	32	8
2:04:00	44	31	5
2:05:00	44	31	4
2:06:00	44	31	4
2:07:00	44	31	4
2:08:00	44	31	4
2:09:00	43	31	4
2:10:00	43	32	4
2:11:00	43	32	4
2:12:00	43	32	4
2:13:00	43	32	4
2:14:00	43	32	4
2:15:00	43	32	4
2:16:00	44	32	4
2:17:00	44	32	4
2:18:00	44	32	4
2:19:00	44	32	4
2:20:00	44	32	4
2:21:00	44	32	4
2:22:00	44	32	4
2:23:00	44	32	4
2:24:00	44	32	4
2:25:00	44	31	4
2:26:00	44	31	4
2:27:00	44	31	4
2:28:00	44	31	4
2:29:00	44	31	4
2:30:00	43	31	4
2:31:00	43	32	4
2:32:00	43	32	4
2:33:00	43	32	4
2:34:00	43	32	4
2:35:00	43	32	4
2:36:00	43	32	4
2:37:00	44	32	5
2:38:00	44	32	5
2:39:00	44	32	5
2:40:00	44	32	5
2:41:00	44	32	5
2:42:00	44	32	5
2:43:00	44	32	5
2:44:00	44	32	5
2:45:00	44	32	5
2:46:00	44	32	5
2:47:00	44	31	5
2:48:00	44	31	5
2:49:00	44	31	5
2:50:00	44	31	5
2:51:00	44	31	5
2:52:00	44	31	5
2:53:00	44	31	5
2:54:00	43	32	5
2:55:00	43	32	5
2:56:00	43	32	5
2:57:00	43	32	5
2:58:00	43	32	5
2:59:00	44	32	5
3:00:00	44	32	5
3:01:00	44	32	5
3:02:00	44	32	5
3:03:00	44	32	5
3:04:00	44	32	5
3:05:00	44	32	5
3:06:00	44	32	5
3:07:00	44	32	5
3:08:00	44	31	5
3:09:00	44	31	5
3:10:00	44	31	5
3:11:00	44	31	5
3:12:00	44	31	6
3:13:00	44	31	5
3:14:00	44	31	5
3:15:00	44	32	5
3:16:00	43	32	5
3:17:00	43	32	6
3:18:00	43	32	6
3:19:00	44	32	6
3:20:00	44	32	6
3:21:00	44	32	6
3:22:00	44	32	6
3:23:00	44	32	6
3:24:00	44	32	6
3:25:00	44	32	6
3:26:00	44	32	8
3:27:00	44	31	7
3:28:00	44	31	7
3:29:00	44	31	7
3:30:00	44	31	7
3:31:00	44	31	8
3:32:00	44	31	8
3:33:00	44	31	8
3:34:00	43	31	8
3:35:00	43	31	8
3:36:00	44	32	8
3:37:00	44	32	8
3:38:00	44	32	9
3:39:00	44	32	9
3:40:00	44	32	9
3:41:00	44	32	9
3:42:00	44	32	10
3:43:00	44	32	9
3:44:00	44	32	10
3:45:00	44	31	10
3:46:00	44	31	11
3:47:00	44	31	12
3:48:00	44	31	12
3:49:00	44	31	12
3:50:00	44	31	13
3:51:00	44	31	13
3:52:00	43	31	13
3:53:00	43	31	13
3:54:00	43	32	14
3:55:00	43	32	14
3:56:00	44	32	15
3:57:00	44	32	16
3:58:00	44	32	16
3:59:00	44	32	17
4:00:00	44	32	17
4:01:00	44	32	18
4:02:00	44	32	18
4:03:00	44	31	20
4:04:00	44	31	22
4:05:00	44	31	24
4:06:00	44	31	26
4:07:00	44	31	26
4:08:00	44	31	27
4:09:00	44	31	29
4:10:00	44	31	30
4:11:00	44	32	31
4:12:00	44	32	34
4:13:00	44	32	36
4:14:00	44	32	36
4:15:00	44	32	39
4:16:00	44	32	40
4:17:00	44	32	42
4:18:00	44	32	43
4:19:00	44	31	44
4:20:00	44	31	46
4:21:00	44	31	47
4:22:00	44	31	48
4:23:00	44	31	50
4:24:00	44	31	51
4:25:00	44	31	52
4:26:00	44	31	53
4:27:00	44	31	54
4:28:00	44	31	55
4:29:00	44	31	57
4:30:00	44	31	57
4:31:00	44	31	58
4:32:00	44	31	59
4:33:00	44	31	59
4:34:00	44	31	59
4:35:00	44	31	60
4:36:00	44	31	61
4:37:00	44	31	61
4:38:00	44	31	61
4:39:00	44	31	61
4:40:00	44	31	62
4:41:00	44	31	62
4:42:00	44	31	62
4:43:00	44	31	62
4:44:00	44	31	62
4:45:00	44	31	62
4:46:00	44	31	62
4:47:00	44	31	62
4:48:00	44	31	62
4:49:00	44	31	62
4:50:00	44	31	62
4:51:00	44	31	62
4:52:00	44	31	62
4:53:00	44	31	62
4:54:00	44	31	62
4:55:00	44	31	63
4:56:00	44	31	62
4:57:00	44	31	63
4:58:00	44	31	63
4:59:00	44	31	63
5:00:00	44	31	63
5:01:00	44	31	64
5:02:00	44	31	65
5:03:00	44	31	66
5:04:00	44	31	66
5:05:00	44	31	66
5:06:00	44	31	67
5:07:00	44	31	68
5:08:00	44	31	69
5:09:00	44	31	71
5:10:00	44	31	73
5:11:00	44	31	74
5:12:00	44	31	75
5:13:00	44	31	75
5:14:00	44	31	77
5:15:00	44	31	78
5:16:00	44	31	79
5:17:00	44	31	80
5:18:00	44	31	81
5:19:00	44	31	81
5:20:00	44	31	82
5:21:00	44	31	84
5:22:00	44	31	89
5:23:00	44	31	89
5:24:00	44	31	91
5:25:00	44	31	91
5:26:00	44	31	93
5:27:00	44	31	94
5:28:00	44	31	95
5:29:00	44	31	97
5:30:00	44	31	99
5:31:00	44	31	99

File: project-root/data/Tests/Data Acquisition/2001 year (207)/Con Sovetsky G1500+8%Gel+0.4%CD-12.txt
--Test Summary--
Full Path and File Name	
Instrument Name	7222 #1
Instrument Type	Consistometer
Instrument Serial Number	113
Test Start Date	27.09.2001
Test Start Time	20:33:34
Test Stop Date	28.09.2001
Test Stop Time	0:57:02
Test Length	4:23:28
Final Sample Time Offset	4:23:00
Controller Schedule Name	
Sampling Period	30 seconds
Comments	MPa: 31(27min); T: 45C (27min), tap water, all dry-blending
Information	WellID	
Information	Customer	Sovetsky
Information	EngName	
Information	CementClass	G
Information	CementMfr	Suhoy Log
Information	Additives	8%PPB Gel+ 0.4%CD-12+Dmfr
Information	Density	1500
Information	BHCT	45
Information	BHST	55
Information	FluidLoss	
Information	JobType	146 MM CSG lead slurry
Calculated Value	Thickening_Time	4:22:00
Initial Temperature (°C)	23 °C
Final Temperature (°C)	44 °C
Initial Pressure (MPa)	3 MPa
Final Pressure (MPa)	31 MPa
Initial Consistency (Bc)	17 Bc
Final Consistency (Bc)	71 Bc
--Data--
Time (HH:MM:SS)	Temperature (°C)	Pressure (MPa)	Consistency (Bc)
0:00:00	23	3	17
0:00:30	23	4	23
0:01:00	23	4	23
0:01:30	23	5	20
0:02:00	23	5	19
0:02:30	23	6	12
0:03:00	23	6	17
0:03:30	24	7	16
0:04:00	24	7	16
0:04:30	24	8	11
0:05:00	25	8	12
0:05:30	25	9	16
0:06:00	25	9	17
0:06:30	26	10	15
0:07:00	26	11	15
0:07:30	27	11	11
0:08:00	27	12	11
0:08:30	28	12	12
0:09:00	29	13	13
0:09:30	29	13	15
0:10:00	30	14	14
0:10:30	30	14	11
0:11:00	31	15	16
0:11:30	32	15	12
0:12:00	32	16	16
0:12:30	33	17	15
0:13:00	33	17	17
0:13:30	33	18	8
0:14:00	34	18	21
0:14:30	34	19	18
0:15:00	35	19	16
0:15:30	35	20	22
0:16:00	36	20	16
0:16:30	36	21	15
0:17:00	36	21	12
0:17:30	37	22	10
0:18:00	37	22	20
0:18:30	38	23	15
0:19:00	38	23	19
0:19:30	39	24	25
0:20:00	39	25	20
0:20:30	39	25	12
0:21:00	40	26	25
0:21:30	40	27	25
0:22:00	41	27	27
0:22:30	41	27	15
0:23:00	41	28	16
0:23:30	42	29	20
0:24:00	42	29	18
0:24:30	42	30	17
0:25:00	43	30	19
0:25:30	43	31	27
0:26:00	43	31	26
0:26:30	44	31	28
0:27:00	44	32	20
0:27:30	45	32	20
0:28:00	45	32	19
0:28:30	45	32	16
0:29:00	45	32	19
0:29:30	46	31	20
0:30:00	46	31	24
0:30:30	46	31	40
0:31:00	46	31	24
0:31:30	46	31	32
0:32:00	46	31	28
0:32:30	46	31	29
0:33:00	46	31	31
0:33:30	46	31	30
0:34:00	46	31	29
0:34:30	46	31	19
0:35:00	46	31	22
0:35:30	46	31	27
0:36:00	46	31	29
0:36:30	46	31	19
0:37:00	46	31	24
0:37:30	45	31	22
0:38:00	45	31	23
0:38:30	45	31	31
0:39:00	45	31	25
0:39:30	45	31	25
0:40:00	45	31	24
0:40:30	44	31	18
0:41:00	44	31	24
0:41:30	44	31	23
0:42:00	44	31	22
0:42:30	44	31	18
0:43:00	44	31	20
0:43:30	44	31	14
0:44:00	44	31	23
0:44:30	44	31	29
0:45:00	44	31	30
0:45:30	44	31	21
0:46:00	44	32	24
0:46:30	44	32	23
0:47:00	44	32	22
0:47:30	44	32	21
0:48:00	44	32	21
0:48:30	44	32	23
0:49:00	44	32	25
0:49:30	44	32	25
0:50:00	44	32	23
0:50:30	44	32	25
0:51:00	44	32	24
0:51:30	44	32	23
0:52:00	44	32	22
0:52:30	44	32	22
0:53:00	44	32	21
0:53:30	44	32	22
0:54:00	44	32	20
0:54:30	44	32	20
0:55:00	44	32	20
0:55:30	44	32	20
0:56:00	44	32	20
0:56:30	44	32	20
0:57:00	44	32	21
0:57:30	44	32	18
0:58:00	44	32	18
0:58:30	44	32	25
0:59:00	44	32	23
0:59:30	44	32	22
1:00:00	44	32	22
1:00:30	44	32	22
1:01:00	44	32	23
1:01:30	44	32	23
1:02:00	44	32	22
1:02:30	44	32	19
1:03:00	44	32	20
1:03:30	44	32	18
1:04:00	44	32	18
1:04:30	44	32	18
1:05:00	44	32	20
1:05:30	44	32	19
1:06:00	44	32	19
1:06:30	44	32	22
1:07:00	44	32	23
1:07:30	44	32	23
1:08:00	44	32	22
1:08:30	44	32	21
1:09:00	44	32	20
1:09:30	44	32	20
1:10:00	44	32	19
1:10:30	44	32	19
1:11:00	44	32	19
1:11:30	44	32	19
1:12:00	44	32	19
1:12:30	44	32	20
1:13:00	44	32	23
1:13:30	44	32	22
1:14:00	44	32	23
1:14:30	44	32	23
1:15:00	44	32	22
1:15:30	44	32	23
1:16:00	44	32	22
1:16:30	44	32	25
1:17:00	44	32	26
1:17:30	44	32	29
1:18:00	44	32	28
1:18:30	44	32	28
1:19:00	44	32	28
1:19:30	44	32	28
1:20:00	44	32	29
1:20:30	44	32	29
1:21:00	44	32	29
1:21:30	44	32	28
1:22:00	44	32	29
1:22:30	44	32	29
1:23:00	44	32	29
1:23:30	44	32	29
1:24:00	44	32	29
1:24:30	44	32	28
1:25:00	44	32	28
1:25:30	44	32	24
1:26:00	44	32	24
1:26:30	44	32	24
1:27:00	44	32	24
1:27:30	44	32	24
1:28:00	44	32	24
1:28:30	44	32	24
1:29:00	44	32	20
1:29:30	44	32	21
1:30:00	44	32	24
1:30:30	44	32	24
1:31:00	44	32	24
1:31:30	44	32	24
1:32:00	44	32	24
1:32:30	44	32	24
1:33:00	44	32	31
1:33:30	44	32	31
1:34:00	44	32	31
1:34:30	44	32	31
1:35:00	44	32	31
1:35:30	44	32	31
1:36:00	44	32	31
1:36:30	44	32	31
1:37:00	44	32	31
1:37:30	44	32	31
1:38:00	44	32	31
1:38:30	44	32	31
1:39:00	44	32	29
1:39:30	44	32	29
1:40:00	44	32	29
1:40:30	44	32	29
1:41:00	44	32	29
1:41:30	44	32	29
1:42:00	44	32	29
1:42:30	44	32	29
1:43:00	44	32	29
1:43:30	44	32	29
1:44:00	44	32	29
1:44:30	44	32	29
1:45:00	44	32	29
1:45:30	44	32	29
1:46:00	44	32	38
1:46:30	44	31	38
1:47:00	44	31	37
1:47:30	44	31	36
1:48:00	44	31	36
1:48:30	44	31	38
1:49:00	44	31	38
1:49:30	44	31	38
1:50:00	44	31	38
1:50:30	44	31	34
1:51:00	44	31	34
1:51:30	43	31	34
1:52:00	43	31	34
1:52:30	43	31	34
1:53:00	43	31	34
1:53:30	43	31	34
1:54:00	43	31	42
1:54:30	43	31	42
1:55:00	43	31	42
1:55:30	43	32	42
1:56:00	43	32	42
1:56:30	44	32	42
1:57:00	44	32	42
1:57:30	44	32	42
1:58:00	44	32	41
1:58:30	44	32	41
1:59:00	44	32	41
1:59:30	44	32	41
2:00:00	44	32	41
2:00:30	44	32	41
2:01:00	44	32	41
2:01:30	44	32	41
2:02:00	44	32	41
2:02:30	44	32	41
2:03:00	44	31	41
2:03:30	44	31	41
2:04:00	44	31	41
2:04:30	44	31	41
2:05:00	44	31	41
2:05:30	44	31	41
2:06:00	44	31	41
2:06:30	44	31	41
2:07:00	44	31	41
2:07:30	44	31	41
2:08:00	44	31	41
2:08:30	44	31	41
2:09:00	43	31	41
2:09:30	43	31	41
2:10:00	43	31	40
2:10:30	43	31	40
2:11:00	43	31	40
2:11:30	43	31	40
2:12:00	43	31	40
2:12:30	43	31	40
2:13:00	43	31	40
2:13:30	43	31	40
2:14:00	43	31	40
2:14:30	43	31	40
2:15:00	44	31	40
2:15:30	44	31	40
2:16:00	44	31	40
2:16:30	44	31	40
2:17:00	44	31	40
2:17:30	44	31	40
2:18:00	44	31	40
2:18:30	44	31	40
2:19:00	44	31	40
2:19:30	44	31	40
2:20:00	44	31	39
2:20:30	44	31	40
2:21:00	44	31	40
2:21:30	44	31	39
2:22:00	44	31	39
2:22:30	44	31	39
2:23:00	44	31	39
2:23:30	44	31	39
2:24:00	44	31	39
2:24:30	44	31	39
2:25:00	43	31	39
2:25:30	43	31	39
2:26:00	43	31	39
2:26:30	43	31	41
2:27:00	43	31	41
2:27:30	43	31	41
2:28:00	43	31	41
2:28:30	43	31	41
2:29:00	43	31	41
2:29:30	43	31	41
2:30:00	43	31	41
2:30:30	43	31	41
2:31:00	44	31	41
2:31:30	44	31	41
2:32:00	44	31	41
2:32:30	44	31	41
2:33:00	44	31	41
2:33:30	44	31	41
2:34:00	44	31	41
2:34:30	44	31	41
2:35:00	44	31	41
2:35:30	44	31	41
2:36:00	44	31	42
2:36:30	44	31	42
2:37:00	44	31	42
2:37:30	44	31	42
2:38:00	44	31	42
2:38:30	44	31	43
2:39:00	44	31	43
2:39:30	44	31	43
2:40:00	43	31	43
2:40:30	43	31	43
2:41:00	43	31	43
2:41:30	43	31	43
2:42:00	43	31	43
2:42:30	43	31	42
2:43:00	43	31	42
2:43:30	43	31	42
2:44:00	43	31	42
2:44:30	43	31	42
2:45:00	43	31	42
2:45:30	43	31	42
2:46:00	44	31	42
2:46:30	43	31	42
2:47:00	43	31	42
2:47:30	44	31	42
2:48:00	44	31	42
2:48:30	44	31	42
2:49:00	44	31	42
2:49:30	44	31	42
2:50:00	44	31	42
2:50:30	44	31	42
2:51:00	44	31	42
2:51:30	44	31	42
2:52:00	44	31	42
2:52:30	44	31	42
2:53:00	44	31	44
2:53:30	44	31	42
2:54:00	44	31	42
2:54:30	44	31	42
2:55:00	44	31	42
2:55:30	44	31	41
2:56:00	44	31	41
2:56:30	44	31	41
2:57:00	44	31	41
2:57:30	43	31	41
2:58:00	43	31	41
2:58:30	43	31	41
2:59:00	43	31	41
2:59:30	43	31	41
3:00:00	43	31	41
3:00:30	43	31	40
3:01:00	43	31	41
3:01:30	43	31	41
3:02:00	43	31	41
3:02:30	43	31	41
3:03:00	43	31	41
3:03:30	43	31	41
3:04:00	43	31	41
3:04:30	44	31	40
3:05:00	44	31	40
3:05:30	44	31	40
3:06:00	44	31	41
3:06:30	44	31	41
3:07:00	44	31	41
3:07:30	44	31	42
3:08:00	44	31	44
3:08:30	44	31	44
3:09:00	44	31	43
3:09:30	44	31	45
3:10:00	44	31	44
3:10:30	44	31	45
3:11:00	44	31	49
3:11:30	44	31	47
3:12:00	44	31	46
3:12:30	44	31	46
3:13:00	44	31	47
3:13:30	44	31	47
3:14:00	44	31	45
3:14:30	43	31	45
3:15:00	43	31	44
3:15:30	43	31	47
3:16:00	43	31	47
3:16:30	43	31	47
3:17:00	43	31	48
3:17:30	43	31	47
3:18:00	43	31	47
3:18:30	43	31	47
3:19:00	43	31	47
3:19:30	43	31	47
3:20:00	43	31	47
3:20:30	43	31	47
3:21:00	43	31	47
3:21:30	44	31	48
3:22:00	43	31	47
3:22:30	44	31	47
3:23:00	44	31	47
3:23:30	44	31	47
3:24:00	44	31	44
3:24:30	44	31	47
3:25:00	44	31	47
3:25:30	44	31	47
3:26:00	44	31	48
3:26:30	44	31	47
3:27:00	44	31	48
3:27:30	44	31	48
3:28:00	44	31	49
3:28:30	44	31	49
3:29:00	44	31	49
3:29:30	44	31	50
3:30:00	44	31	49
3:30:30	44	31	49
3:31:00	44	31	49
3:31:30	43	31	47
3:32:00	43	31	47
3:32:30	43	31	53
3:33:00	43	31	53
3:33:30	43	31	53
3:34:00	43	31	47
3:34:30	43	31	47
3:35:00	43	31	47
3:35:30	43	31	47
3:36:00	43	31	47
3:36:30	43	31	53
3:37:00	43	31	53
3:37:30	43	31	53
3:38:00	43	31	53
3:38:30	43	31	56
3:39:00	43	31	56
3:39:30	44	31	56
3:40:00	44	31	56
3:40:30	44	31	54
3:41:00	44	31	56
3:41:30	44	31	57
3:42:00	44	31	52
3:42:30	44	31	57
3:43:00	44	31	57
3:43:30	44	31	57
3:44:00	44	31	56
3:44:30	44	31	58
3:45:00	44	31	60
3:45:30	44	31	60
3:46:00	44	31	60
3:46:30	44	31	60
3:47:00	44	31	60
3:47:30	44	31	60
3:48:00	44	31	61
3:48:30	44	31	60
3:49:00	43	31	61
3:49:30	43	31	60
3:50:00	43	31	61
3:50:30	43	31	61
3:51:00	43	31	57
3:51:30	43	31	61
3:52:00	43	31	62
3:52:30	43	31	61
3:53:00	43	31	57
3:53:30	43	31	56
3:54:00	43	31	56
3:54:30	43	31	56
3:55:00	43	31	61
3:55:30	43	31	60
3:56:00	43	31	60
3:56:30	43	31	61
3:57:00	43	31	61
3:57:30	44	31	61
3:58:00	44	32	60
3:58:30	44	31	60
3:59:00	44	31	60
3:59:30	44	31	60
4:00:00	44	31	62
4:00:30	44	31	62
4:01:00	44	31	62
4:01:30	44	31	61
4:02:00	44	31	61
4:02:30	44	31	61
4:03:00	44	31	61
4:03:30	44	31	61
4:04:00	44	31	62
4:04:30	44	31	62
4:05:00	44	31	62
4:05:30	44	31	57
4:06:00	44	31	57
4:06:30	44	31	57
4:07:00	44	31	57
4:07:30	44	31	57
4:08:00	43	31	57
4:08:30	43	31	57
4:09:00	43	31	57
4:09:30	43	31	57
4:10:00	43	31	58
4:10:30	43	31	58
4:11:00	43	31	58
4:11:30	43	31	58
4:12:00	43	31	58
4:12:30	43	31	58
4:13:00	43	31	58
4:13:30	43	31	60
4:14:00	43	31	60
4:14:30	43	31	60
4:15:00	43	31	60
4:15:30	44	31	62
4:16:00	44	31	63
4:16:30	44	31	65
4:17:00	44	31	66
4:17:30	44	31	65
4:18:00	44	31	65
4:18:30	44	31	66
4:19:00	44	31	66
4:19:30	44	31	65
4:20:00	44	31	66
4:20:30	44	31	65
4:21:00	44	31	67
4:21:30	44	31	71
4:22:00	44	31	71
4:22:30	44	31	70
4:23:00	44	31	71

File: project-root/data/Tests/Data Acquisition/2001 year (207)/Con Sovetsky G1500+8%Gel+0.5%CD-12+0.2%DO-13.txt
--Test Summary--
Full Path and File Name	
Instrument Name	7222 #2
Instrument Type	Consistometer
Instrument Serial Number	128
Test Start Date	27.09.2001
Test Start Time	22:20:47
Test Stop Date	28.09.2001
Test Stop Time	4:17:44
Test Length	5:56:57
Final Sample Time Offset	5:56:30
Controller Schedule Name	
Sampling Period	30 seconds
Comments	MPa: 31(27min); T: 45C (27min), tap water, all dry-blending
Information	WellID	
Information	Customer	Sovetsky
Information	EngName	
Information	CementClass	G
Information	CementMfr	Dyckerhoff
Information	Additives	8%PPB Gel+ 0.5%CD-12+0.2%DO-13+Dmfr
Information	Density	1500
Information	BHCT	45
Information	BHST	55
Information	FluidLoss	
Information	JobType	146 mm CSG lead slurry
Calculated Value	Thickening_Time	N/A
Initial Temperature (°C)	23 °C
Final Temperature (°C)	44 °C
Initial Pressure (MPa)	2 MPa
Final Pressure (MPa)	31 MPa
Initial Consistency (Bc)	7 Bc
Final Consistency (Bc)	25 Bc
--Data--
Time (HH:MM:SS)	Temperature (°C)	Pressure (MPa)	Consistency (Bc)
0:00:00	23	2	7
0:00:30	23	3	5
0:01:00	23	3	5
0:01:30	23	4	5
0:02:00	23	4	5
0:02:30	24	4	5
0:03:00	24	5	5
0:03:30	24	6	6
0:04:00	24	6	6
0:04:30	25	7	7
0:05:00	25	7	6
0:05:30	25	8	6
0:06:00	25	8	6
0:06:30	26	8	6
0:07:00	26	9	3
0:07:30	26	9	5
0:08:00	26	10	5
0:08:30	27	11	4
0:09:00	27	11	6
0:09:30	27	12	6
0:10:00	28	12	5
0:10:30	28	13	6
0:11:00	28	13	6
0:11:30	29	13	6
0:12:00	29	14	6
0:12:30	29	14	6
0:13:00	30	15	6
0:13:30	30	15	5
0:14:00	30	16	6
0:14:30	31	17	8
0:15:00	31	17	8
0:15:30	31	17	8
0:16:00	32	18	7
0:16:30	32	18	7
0:17:00	33	18	7
0:17:30	33	19	7
0:18:00	33	20	6
0:18:30	34	20	7
0:19:00	34	21	7
0:19:30	35	21	7
0:20:00	35	21	7
0:20:30	35	22	7
0:21:00	36	23	7
0:21:30	36	23	8
0:22:00	37	24	8
0:22:30	37	24	7
0:23:00	37	25	8
0:23:30	38	25	8
0:24:00	38	26	12
0:24:30	39	26	12
0:25:00	39	26	12
0:25:30	40	27	14
0:26:00	40	28	13
0:26:30	40	28	12
0:27:00	41	28	12
0:27:30	41	29	12
0:28:00	42	29	12
0:28:30	42	30	12
0:29:00	43	30	11
0:29:30	43	31	12
0:30:00	43	31	11
0:30:30	44	31	11
0:31:00	44	31	11
0:31:30	45	32	11
0:32:00	45	32	11
0:32:30	45	32	11
0:33:00	46	32	10
0:33:30	46	32	10
0:34:00	46	32	10
0:34:30	46	32	9
0:35:00	46	32	10
0:35:30	47	32	9
0:36:00	47	32	10
0:36:30	47	32	11
0:37:00	47	31	10
0:37:30	47	31	10
0:38:00	47	31	10
0:38:30	47	31	10
0:39:00	47	31	10
0:39:30	47	31	9
0:40:00	47	31	10
0:40:30	47	31	10
0:41:00	47	31	9
0:41:30	47	31	9
0:42:00	47	31	8
0:42:30	47	31	8
0:43:00	47	31	7
0:43:30	46	31	7
0:44:00	46	31	8
0:44:30	46	31	7
0:45:00	46	31	7
0:45:30	46	31	7
0:46:00	46	31	7
0:46:30	46	31	7
0:47:00	46	31	7
0:47:30	46	31	7
0:48:00	45	31	7
0:48:30	45	31	7
0:49:00	45	31	7
0:49:30	45	31	7
0:50:00	45	31	6
0:50:30	45	31	6
0:51:00	45	31	6
0:51:30	45	31	6
0:52:00	45	31	6
0:52:30	45	31	7
0:53:00	45	31	6
0:53:30	44	31	6
0:54:00	44	31	6
0:54:30	44	31	6
0:55:00	44	31	6
0:55:30	44	31	6
0:56:00	44	31	6
0:56:30	44	31	6
0:57:00	44	31	6
0:57:30	44	31	6
0:58:00	44	31	6
0:58:30	44	31	6
0:59:00	44	31	6
0:59:30	44	31	6
1:00:00	44	31	6
1:00:30	44	31	7
1:01:00	44	31	7
1:01:30	44	31	7
1:02:00	44	31	3
1:02:30	44	31	3
1:03:00	44	31	3
1:03:30	44	31	3
1:04:00	44	31	3
1:04:30	44	31	3
1:05:00	44	32	3
1:05:30	44	32	3
1:06:00	44	32	3
1:06:30	44	31	3
1:07:00	44	32	3
1:07:30	44	32	4
1:08:00	44	32	4
1:08:30	44	32	4
1:09:00	44	32	4
1:09:30	44	32	4
1:10:00	44	32	4
1:10:30	44	32	4
1:11:00	44	32	4
1:11:30	44	32	4
1:12:00	44	32	4
1:12:30	44	32	4
1:13:00	44	32	4
1:13:30	44	32	4
1:14:00	44	32	4
1:14:30	44	32	4
1:15:00	44	32	4
1:15:30	44	32	4
1:16:00	44	32	4
1:16:30	44	32	4
1:17:00	44	32	4
1:17:30	44	32	4
1:18:00	44	32	4
1:18:30	44	32	4
1:19:00	44	32	4
1:19:30	44	32	5
1:20:00	44	32	5
1:20:30	44	32	5
1:21:00	44	32	5
1:21:30	44	32	5
1:22:00	44	32	5
1:22:30	44	32	5
1:23:00	44	32	4
1:23:30	44	32	4
1:24:00	44	32	4
1:24:30	44	32	4
1:25:00	44	32	4
1:25:30	44	32	4
1:26:00	44	32	4
1:26:30	44	32	4
1:27:00	44	32	4
1:27:30	44	32	4
1:28:00	44	32	4
1:28:30	44	32	4
1:29:00	44	32	4
1:29:30	44	32	4
1:30:00	44	32	4
1:30:30	44	32	4
1:31:00	44	32	4
1:31:30	44	32	4
1:32:00	44	32	4
1:32:30	44	32	4
1:33:00	44	32	4
1:33:30	44	32	4
1:34:00	44	32	4
1:34:30	44	32	4
1:35:00	44	32	4
1:35:30	44	32	4
1:36:00	44	32	4
1:36:30	44	32	4
1:37:00	44	32	4
1:37:30	44	32	4
1:38:00	44	32	4
1:38:30	44	32	4
1:39:00	44	32	4
1:39:30	44	32	4
1:40:00	44	32	4
1:40:30	44	32	4
1:41:00	44	32	4
1:41:30	44	32	4
1:42:00	44	32	4
1:42:30	44	32	4
1:43:00	44	32	4
1:43:30	44	32	4
1:44:00	44	32	4
1:44:30	44	32	4
1:45:00	44	32	4
1:45:30	44	32	4
1:46:00	44	32	4
1:46:30	44	32	4
1:47:00	44	32	4
1:47:30	44	32	4
1:48:00	44	32	4
1:48:30	44	32	4
1:49:00	44	32	4
1:49:30	44	32	4
1:50:00	44	32	4
1:50:30	44	32	4
1:51:00	44	32	4
1:51:30	44	32	4
1:52:00	44	32	4
1:52:30	44	32	4
1:53:00	44	32	5
1:53:30	44	32	4
1:54:00	44	32	4
1:54:30	44	32	4
1:55:00	44	32	4
1:55:30	44	32	4
1:56:00	44	32	4
1:56:30	44	32	4
1:57:00	44	32	4
1:57:30	44	32	5
1:58:00	44	32	5
1:58:30	44	32	5
1:59:00	44	32	5
1:59:30	44	32	5
2:00:00	44	32	5
2:00:30	44	32	5
2:01:00	44	32	5
2:01:30	44	32	5
2:02:00	44	32	5
2:02:30	44	32	5
2:03:00	44	32	5
2:03:30	44	32	5
2:04:00	44	32	5
2:04:30	44	32	5
2:05:00	44	32	5
2:05:30	44	32	5
2:06:00	44	32	5
2:06:30	44	32	4
2:07:00	44	32	4
2:07:30	44	32	4
2:08:00	44	32	4
2:08:30	44	32	4
2:09:00	44	32	4
2:09:30	44	32	4
2:10:00	44	32	4
2:10:30	44	32	4
2:11:00	44	32	4
2:11:30	44	32	4
2:12:00	44	32	4
2:12:30	44	32	4
2:13:00	44	32	4
2:13:30	44	32	4
2:14:00	44	32	4
2:14:30	44	32	4
2:15:00	44	32	4
2:15:30	44	32	4
2:16:00	44	32	4
2:16:30	44	32	4
2:17:00	44	32	4
2:17:30	44	32	4
2:18:00	44	32	4
2:18:30	44	32	4
2:19:00	44	32	4
2:19:30	44	32	4
2:20:00	44	32	4
2:20:30	44	32	4
2:21:00	44	32	4
2:21:30	44	32	4
2:22:00	44	32	4
2:22:30	44	32	4
2:23:00	44	32	4
2:23:30	44	32	4
2:24:00	44	32	4
2:24:30	44	32	4
2:25:00	44	32	4
2:25:30	44	32	4
2:26:00	44	32	4
2:26:30	44	32	4
2:27:00	44	32	4
2:27:30	44	32	4
2:28:00	44	32	4
2:28:30	44	32	4
2:29:00	44	32	4
2:29:30	44	32	4
2:30:00	44	32	4
2:30:30	44	32	4
2:31:00	44	32	4
2:31:30	44	32	4
2:32:00	44	32	4
2:32:30	44	32	4
2:33:00	44	32	4
2:33:30	44	32	4
2:34:00	44	32	4
2:34:30	44	32	3
2:35:00	44	32	4
2:35:30	44	32	4
2:36:00	44	32	4
2:36:30	44	32	4
2:37:00	44	32	4
2:37:30	44	32	4
2:38:00	44	32	4
2:38:30	44	32	4
2:39:00	44	32	4
2:39:30	44	32	4
2:40:00	44	32	4
2:40:30	44	32	4
2:41:00	44	32	4
2:41:30	44	32	4
2:42:00	44	32	4
2:42:30	44	32	4
2:43:00	44	32	4
2:43:30	44	32	4
2:44:00	44	32	4
2:44:30	44	32	4
2:45:00	44	32	4
2:45:30	44	32	4
2:46:00	44	32	5
2:46:30	44	32	5
2:47:00	44	32	5
2:47:30	44	32	5
2:48:00	44	32	5
2:48:30	44	32	5
2:49:00	44	32	6
2:49:30	44	32	6
2:50:00	44	32	6
2:50:30	44	32	6
2:51:00	44	32	6
2:51:30	44	32	6
2:52:00	44	32	6
2:52:30	44	32	6
2:53:00	44	32	6
2:53:30	44	32	6
2:54:00	44	32	6
2:54:30	44	32	6
2:55:00	44	32	6
2:55:30	44	32	6
2:56:00	44	32	6
2:56:30	44	32	6
2:57:00	44	32	6
2:57:30	44	32	6
2:58:00	44	32	6
2:58:30	44	32	7
2:59:00	44	32	7
2:59:30	44	32	7
3:00:00	44	32	7
3:00:30	44	32	3
3:01:00	44	32	3
3:01:30	44	32	3
3:02:00	44	32	3
3:02:30	44	32	4
3:03:00	44	32	4
3:03:30	44	32	4
3:04:00	44	32	4
3:04:30	44	32	4
3:05:00	44	32	4
3:05:30	44	32	4
3:06:00	44	32	4
3:06:30	44	32	4
3:07:00	44	32	4
3:07:30	44	32	4
3:08:00	44	32	4
3:08:30	44	32	5
3:09:00	44	32	5
3:09:30	44	32	5
3:10:00	44	32	5
3:10:30	44	32	5
3:11:00	44	32	6
3:11:30	44	32	6
3:12:00	44	32	6
3:12:30	44	32	6
3:13:00	44	32	6
3:13:30	44	32	6
3:14:00	44	32	6
3:14:30	44	32	6
3:15:00	44	32	6
3:15:30	44	32	6
3:16:00	44	32	6
3:16:30	44	32	6
3:17:00	44	32	7
3:17:30	44	32	7
3:18:00	44	32	7
3:18:30	44	32	7
3:19:00	44	32	7
3:19:30	44	32	7
3:20:00	44	32	7
3:20:30	44	32	7
3:21:00	44	32	7
3:21:30	44	32	7
3:22:00	44	32	7
3:22:30	44	32	7
3:23:00	44	32	7
3:23:30	44	32	7
3:24:00	44	32	7
3:24:30	44	32	7
3:25:00	44	32	7
3:25:30	44	32	7
3:26:00	44	32	7
3:26:30	44	32	7
3:27:00	44	32	7
3:27:30	44	32	7
3:28:00	44	32	7
3:28:30	44	32	7
3:29:00	44	32	7
3:29:30	44	32	7
3:30:00	44	32	7
3:30:30	44	32	7
3:31:00	44	32	7
3:31:30	44	32	7
3:32:00	44	32	7
3:32:30	44	32	7
3:33:00	44	32	7
3:33:30	44	32	8
3:34:00	44	32	7
3:34:30	44	32	7
3:35:00	44	32	6
3:35:30	44	32	6
3:36:00	44	32	6
3:36:30	44	32	7
3:37:00	44	32	7
3:37:30	44	32	7
3:38:00	44	32	7
3:38:30	44	32	7
3:39:00	44	32	7
3:39:30	44	32	7
3:40:00	44	32	7
3:40:30	44	32	7
3:41:00	44	32	7
3:41:30	44	32	7
3:42:00	44	32	7
3:42:30	44	32	7
3:43:00	44	32	7
3:43:30	44	32	7
3:44:00	44	32	7
3:44:30	44	32	7
3:45:00	44	32	7
3:45:30	44	32	7
3:46:00	44	32	16
3:46:30	44	32	14
3:47:00	44	32	13
3:47:30	44	32	13
3:48:00	44	32	13
3:48:30	44	32	13
3:49:00	44	32	13
3:49:30	44	32	13
3:50:00	44	32	13
3:50:30	44	32	12
3:51:00	44	32	12
3:51:30	44	32	13
3:52:00	44	32	13
3:52:30	44	32	13
3:53:00	44	32	13
3:53:30	44	32	13
3:54:00	44	32	10
3:54:30	44	32	10
3:55:00	44	32	10
3:55:30	44	32	10
3:56:00	44	31	10
3:56:30	44	32	10
3:57:00	44	32	10
3:57:30	44	32	10
3:58:00	44	32	10
3:58:30	44	32	10
3:59:00	44	32	10
3:59:30	44	32	10
4:00:00	44	32	10
4:00:30	44	32	10
4:01:00	44	31	10
4:01:30	44	32	10
4:02:00	44	31	10
4:02:30	44	32	10
4:03:00	44	32	10
4:03:30	44	32	10
4:04:00	44	32	10
4:04:30	44	31	10
4:05:00	44	32	10
4:05:30	44	32	10
4:06:00	44	32	10
4:06:30	44	32	10
4:07:00	44	32	10
4:07:30	44	32	10
4:08:00	44	32	10
4:08:30	44	32	10
4:09:00	44	32	10
4:09:30	44	31	10
4:10:00	44	31	10
4:10:30	44	32	10
4:11:00	44	32	8
4:11:30	44	32	8
4:12:00	44	32	8
4:12:30	44	31	8
4:13:00	44	31	8
4:13:30	44	31	8
4:14:00	44	32	10
4:14:30	44	32	10
4:15:00	44	32	10
4:15:30	44	31	10
4:16:00	44	31	10
4:16:30	44	31	10
4:17:00	44	32	10
4:17:30	44	31	10
4:18:00	44	32	10
4:18:30	44	31	10
4:19:00	44	31	10
4:19:30	44	32	10
4:20:00	44	31	10
4:20:30	44	31	6
4:21:00	44	31	6
4:21:30	44	31	6
4:22:00	44	32	6
4:22:30	44	31	6
4:23:00	44	31	6
4:23:30	44	32	6
4:24:00	44	32	6
4:24:30	44	32	6
4:25:00	44	32	6
4:25:30	44	32	6
4:26:00	44	31	6
4:26:30	44	32	6
4:27:00	44	32	9
4:27:30	44	32	9
4:28:00	44	31	9
4:28:30	44	31	9
4:29:00	44	31	9
4:29:30	44	31	9
4:30:00	44	32	9
4:30:30	44	31	9
4:31:00	44	32	9
4:31:30	44	32	9
4:32:00	44	31	9
4:32:30	44	31	9
4:33:00	44	31	9
4:33:30	44	31	9
4:34:00	44	31	9
4:34:30	44	31	9
4:35:00	44	31	9
4:35:30	44	31	9
4:36:00	44	32	9
4:36:30	44	32	9
4:37:00	44	32	9
4:37:30	44	31	9
4:38:00	44	31	9
4:38:30	44	31	9
4:39:00	44	31	9
4:39:30	44	31	9
4:40:00	44	31	9
4:40:30	44	32	9
4:41:00	44	31	9
4:41:30	44	31	9
4:42:00	44	31	9
4:42:30	44	32	9
4:43:00	44	31	9
4:43:30	44	31	9
4:44:00	44	31	9
4:44:30	44	31	9
4:45:00	44	31	9
4:45:30	44	31	9
4:46:00	44	31	9
4:46:30	44	32	9
4:47:00	44	31	9
4:47:30	44	31	9
4:48:00	44	31	9
4:48:30	44	31	9
4:49:00	44	31	9
4:49:30	44	31	9
4:50:00	44	31	9
4:50:30	44	31	9
4:51:00	44	31	9
4:51:30	44	31	9
4:52:00	44	31	9
4:52:30	44	31	9
4:53:00	44	31	9
4:53:30	44	31	9
4:54:00	44	31	14
4:54:30	44	31	14
4:55:00	44	31	14
4:55:30	44	31	14
4:56:00	44	31	14
4:56:30	44	31	14
4:57:00	44	31	14
4:57:30	44	31	14
4:58:00	44	31	14
4:58:30	44	31	14
4:59:00	44	31	15
4:59:30	44	31	16
5:00:00	44	31	17
5:00:30	44	31	17
5:01:00	44	31	17
5:01:30	44	31	17
5:02:00	44	31	17
5:02:30	44	31	18
5:03:00	44	31	18
5:03:30	44	31	18
5:04:00	44	31	19
5:04:30	44	31	19
5:05:00	44	31	19
5:05:30	44	31	20
5:06:00	44	31	20
5:06:30	44	31	20
5:07:00	44	31	21
5:07:30	44	31	21
5:08:00	44	31	21
5:08:30	44	31	22
5:09:00	44	31	22
5:09:30	44	31	22
5:10:00	44	31	22
5:10:30	44	31	23
5:11:00	44	31	23
5:11:30	44	31	23
5:12:00	44	31	23
5:12:30	44	31	24
5:13:00	44	31	24
5:13:30	44	31	24
5:14:00	44	31	25
5:14:30	44	31	25
5:15:00	44	31	25
5:15:30	44	31	25
5:16:00	44	31	25
5:16:30	44	31	25
5:17:00	44	31	25
5:17:30	44	31	27
5:18:00	44	31	27
5:18:30	44	31	27
5:19:00	44	31	27
5:19:30	44	31	27
5:20:00	44	31	27
5:20:30	44	31	27
5:21:00	44	31	28
5:21:30	44	31	28
5:22:00	44	31	29
5:22:30	44	31	28
5:23:00	44	31	29
5:23:30	44	31	30
5:24:00	44	31	29
5:24:30	44	31	30
5:25:00	44	31	30
5:25:30	44	31	30
5:26:00	44	31	30
5:26:30	44	31	30
5:27:00	44	31	31
5:27:30	44	31	30
5:28:00	44	31	31
5:28:30	44	31	31
5:29:00	44	31	31
5:29:30	44	31	31
5:30:00	44	31	31
5:30:30	44	31	30
5:31:00	44	31	31
5:31:30	44	31	31
5:32:00	44	31	31
5:32:30	44	31	31
5:33:00	44	31	32
5:33:30	44	31	32
5:34:00	44	31	32
5:34:30	44	31	32
5:35:00	44	31	32
5:35:30	44	31	33
5:36:00	44	31	33
5:36:30	44	31	33
5:37:00	44	31	33
5:37:30	44	31	33
5:38:00	44	31	33
5:38:30	44	31	33
5:39:00	44	31	33
5:39:30	44	31	33
5:40:00	44	31	33
5:40:30	44	31	33
5:41:00	44	31	32
5:41:30	44	31	33
5:42:00	44	31	26
5:42:30	44	31	34
5:43:00	44	31	33
5:43:30	44	31	31
5:44:00	44	31	31
5:44:30	44	31	33
5:45:00	44	31	17
5:45:30	44	31	33
5:46:00	44	31	31
5:46:30	44	31	33
5:47:00	44	31	33
5:47:30	44	31	33
5:48:00	44	31	33
5:48:30	44	31	33
5:49:00	44	31	33
5:49:30	44	31	32
5:50:00	44	31	33
5:50:30	44	31	19
5:51:00	44	31	32
5:51:30	44	31	33
5:52:00	44	31	33
5:52:30	44	31	33
5:53:00	44	31	33
5:53:30	44	31	33
5:54:00	44	31	31
5:54:30	44	31	32
5:55:00	44	31	29
5:55:30	44	31	33
5:56:00	44	31	33
5:56:30	44	31	25

File: project-root/data/Tests/Data Acquisition/2001 year (207)/Con1 Astra G1910.txt
--Test Summary--
Full Path and File Name	
Instrument Name	7222 #1
Instrument Type	Consistometer
Instrument Serial Number	113
Test Start Date	04.10.2001
Test Start Time	20:40:53
Test Stop Date	05.10.2001
Test Stop Time	2:06:34
Test Length	5:25:41
Final Sample Time Offset	5:25:00
Controller Schedule Name	
Sampling Period	60 seconds
Comments	MPa: 10(30min), T:30(30min), tap water, all mixed by blender
Information	WellID	Rakushnaya
Information	Customer	LUKOIL
Information	CementClass	G
Information	CementMfr	Dyckerhoff
Information	Additives	No
Information	Density	1910
Information	BHCT	30
Information	BHST	30
Information	FluidLoss	
Information	JobType	340 mm csg tail slurry
Calculated Value	Thickening_Time	5:23:00
Calculated Value	Setting Time	N/A
Initial Temperature (°C)	22 °C
Final Temperature (°C)	29 °C
Initial Pressure (MPa)	2 MPa
Final Pressure (MPa)	10 MPa
Initial Consistency (Bc)	11 Bc
Final Consistency (Bc)	71 Bc
--Data--
Time (HH:MM:SS)	Temperature (°C)	Pressure (MPa)	Consistency (Bc)
0:00:00	22	2	11
0:01:00	22	2	10
0:02:00	22	3	10
0:03:00	23	3	10
0:04:00	23	3	10
0:05:00	23	4	10
0:06:00	23	4	10
0:07:00	23	4	10
0:08:00	23	4	10
0:09:00	24	5	11
0:10:00	24	5	11
0:11:00	24	5	11
0:12:00	24	5	11
0:13:00	25	5	11
0:14:00	25	6	11
0:15:00	25	6	11
0:16:00	25	7	11
0:17:00	26	7	11
0:18:00	26	7	11
0:19:00	26	8	11
0:20:00	26	8	11
0:21:00	27	8	11
0:22:00	27	8	11
0:23:00	27	8	11
0:24:00	27	9	11
0:25:00	28	9	11
0:26:00	28	9	11
0:27:00	28	9	11
0:28:00	28	10	11
0:29:00	29	10	11
0:30:00	29	10	11
0:31:00	29	10	11
0:32:00	29	10	11
0:33:00	29	10	11
0:34:00	30	10	11
0:35:00	30	10	11
0:36:00	30	10	11
0:37:00	30	10	11
0:38:00	29	10	11
0:39:00	29	10	11
0:40:00	29	10	12
0:41:00	29	10	12
0:42:00	29	10	12
0:43:00	29	10	12
0:44:00	29	10	12
0:45:00	29	10	12
0:46:00	29	10	12
0:47:00	29	11	12
0:48:00	29	11	12
0:49:00	29	11	12
0:50:00	29	11	12
0:51:00	29	11	12
0:52:00	29	11	12
0:53:00	29	11	12
0:54:00	29	11	12
0:55:00	29	11	12
0:56:00	29	11	12
0:57:00	29	11	12
0:58:00	29	10	12
0:59:00	29	10	12
1:00:00	29	10	12
1:01:00	29	10	12
1:02:00	29	10	12
1:03:00	29	10	12
1:04:00	29	11	12
1:05:00	29	11	12
1:06:00	29	11	12
1:07:00	29	11	12
1:08:00	29	11	12
1:09:00	29	11	12
1:10:00	29	11	12
1:11:00	29	11	12
1:12:00	29	11	12
1:13:00	29	11	12
1:14:00	29	11	13
1:15:00	29	10	13
1:16:00	29	10	13
1:17:00	29	10	13
1:18:00	29	10	13
1:19:00	29	10	13
1:20:00	29	10	13
1:21:00	29	10	13
1:22:00	29	11	13
1:23:00	29	11	13
1:24:00	29	11	13
1:25:00	29	11	13
1:26:00	29	11	14
1:27:00	29	11	14
1:28:00	29	11	14
1:29:00	29	11	14
1:30:00	29	11	14
1:31:00	29	10	14
1:32:00	29	10	14
1:33:00	29	10	14
1:34:00	29	10	14
1:35:00	29	10	14
1:36:00	29	10	14
1:37:00	29	10	15
1:38:00	29	10	15
1:39:00	29	11	15
1:40:00	29	11	16
1:41:00	29	11	16
1:42:00	29	11	16
1:43:00	29	11	16
1:44:00	29	11	16
1:45:00	29	11	16
1:46:00	29	10	16
1:47:00	29	10	16
1:48:00	29	10	16
1:49:00	29	10	16
1:50:00	29	10	16
1:51:00	29	10	16
1:52:00	29	10	16
1:53:00	29	10	16
1:54:00	29	10	16
1:55:00	29	10	16
1:56:00	29	10	16
1:57:00	29	10	16
1:58:00	29	11	16
1:59:00	29	11	16
2:00:00	29	11	16
2:01:00	29	11	16
2:02:00	29	10	16
2:03:00	29	10	16
2:04:00	29	10	16
2:05:00	29	10	16
2:06:00	29	10	16
2:07:00	29	10	16
2:08:00	29	10	16
2:09:00	29	11	16
2:10:00	29	11	16
2:11:00	29	11	16
2:12:00	29	11	16
2:13:00	29	11	16
2:14:00	29	11	16
2:15:00	29	11	16
2:16:00	29	11	16
2:17:00	29	11	17
2:18:00	29	11	17
2:19:00	29	11	17
2:20:00	29	10	17
2:21:00	29	10	18
2:22:00	29	10	18
2:23:00	29	10	18
2:24:00	29	10	18
2:25:00	29	10	18
2:26:00	29	10	18
2:27:00	29	10	18
2:28:00	29	11	18
2:29:00	29	11	18
2:30:00	29	11	18
2:31:00	29	10	18
2:32:00	29	10	18
2:33:00	29	11	18
2:34:00	29	10	18
2:35:00	29	10	18
2:36:00	29	10	19
2:37:00	29	10	19
2:38:00	29	10	19
2:39:00	29	10	19
2:40:00	29	10	19
2:41:00	29	10	19
2:42:00	29	10	19
2:43:00	29	10	20
2:44:00	29	10	20
2:45:00	29	10	20
2:46:00	29	10	20
2:47:00	29	10	20
2:48:00	29	10	21
2:49:00	29	10	21
2:50:00	29	10	21
2:51:00	29	10	21
2:52:00	29	10	21
2:53:00	29	10	21
2:54:00	29	10	22
2:55:00	29	10	22
2:56:00	29	10	22
2:57:00	29	10	22
2:58:00	29	10	22
2:59:00	29	10	23
3:00:00	29	10	23
3:01:00	29	10	23
3:02:00	29	10	23
3:03:00	29	10	23
3:04:00	29	10	23
3:05:00	29	10	24
3:06:00	29	10	24
3:07:00	29	10	24
3:08:00	29	10	24
3:09:00	29	10	24
3:10:00	29	11	24
3:11:00	29	11	24
3:12:00	29	11	24
3:13:00	29	11	24
3:14:00	29	11	24
3:15:00	29	11	24
3:16:00	29	11	25
3:17:00	29	11	25
3:18:00	29	11	25
3:19:00	29	10	25
3:20:00	29	10	26
3:21:00	29	10	26
3:22:00	29	10	26
3:23:00	29	10	26
3:24:00	29	10	26
3:25:00	29	10	26
3:26:00	29	10	26
3:27:00	29	10	27
3:28:00	29	10	27
3:29:00	29	10	27
3:30:00	29	10	27
3:31:00	29	10	27
3:32:00	29	10	27
3:33:00	29	10	27
3:34:00	29	10	28
3:35:00	29	10	28
3:36:00	29	10	28
3:37:00	29	10	29
3:38:00	29	10	29
3:39:00	29	10	30
3:40:00	29	11	30
3:41:00	29	10	31
3:42:00	29	10	31
3:43:00	29	10	31
3:44:00	29	10	31
3:45:00	29	10	31
3:46:00	29	10	32
3:47:00	29	10	32
3:48:00	29	10	32
3:49:00	29	10	32
3:50:00	29	10	33
3:51:00	29	10	33
3:52:00	29	10	34
3:53:00	29	10	34
3:54:00	29	10	34
3:55:00	29	10	34
3:56:00	29	10	34
3:57:00	29	10	35
3:58:00	29	10	35
3:59:00	29	10	35
4:00:00	29	10	35
4:01:00	29	10	35
4:02:00	29	10	36
4:03:00	29	10	36
4:04:00	29	10	37
4:05:00	29	10	38
4:06:00	29	10	39
4:07:00	29	10	39
4:08:00	29	10	39
4:09:00	29	10	40
4:10:00	29	10	40
4:11:00	29	10	40
4:12:00	29	10	41
4:13:00	29	10	41
4:14:00	29	10	42
4:15:00	29	10	42
4:16:00	29	10	42
4:17:00	29	10	43
4:18:00	29	10	43
4:19:00	29	10	43
4:20:00	29	10	43
4:21:00	29	10	43
4:22:00	29	10	44
4:23:00	29	10	44
4:24:00	29	10	44
4:25:00	29	10	44
4:26:00	29	10	45
4:27:00	29	10	45
4:28:00	29	10	45
4:29:00	29	10	46
4:30:00	29	10	46
4:31:00	29	10	47
4:32:00	29	10	47
4:33:00	29	10	48
4:34:00	29	10	48
4:35:00	29	10	48
4:36:00	29	10	48
4:37:00	29	10	48
4:38:00	29	10	49
4:39:00	29	10	49
4:40:00	29	10	49
4:41:00	29	10	50
4:42:00	29	10	51
4:43:00	29	10	51
4:44:00	29	10	51
4:45:00	29	10	51
4:46:00	29	10	51
4:47:00	29	10	52
4:48:00	29	10	52
4:49:00	29	10	53
4:50:00	29	10	55
4:51:00	29	10	55
4:52:00	29	11	56
4:53:00	29	11	56
4:54:00	29	11	56
4:55:00	29	11	57
4:56:00	29	10	57
4:57:00	29	11	57
4:58:00	29	11	58
4:59:00	29	10	58
5:00:00	29	10	58
5:01:00	29	10	59
5:02:00	29	10	59
5:03:00	29	10	59
5:04:00	29	10	60
5:05:00	29	10	60
5:06:00	29	10	61
5:07:00	29	10	63
5:08:00	29	10	63
5:09:00	29	10	63
5:10:00	29	10	63
5:11:00	29	10	64
5:12:00	29	10	65
5:13:00	29	10	65
5:14:00	29	11	65
5:15:00	29	10	66
5:16:00	29	10	66
5:17:00	29	10	66
5:18:00	29	11	66
5:19:00	29	10	67
5:20:00	29	11	68
5:21:00	29	10	70
5:22:00	29	10	70
5:23:00	29	10	70
5:24:00	29	10	71
5:25:00	29	10	71
