Repository: ProgWizer/parser

File: project-root/data/Tests/Data Acquisition/2001 year (207)/Con1 Rakushechnaya G1500+7%MS+0.05%THR-100bwodb (65C).txt
--Test Summary--
Full Path and File Name	
Instrument Name	7222 #1
Instrument Type	Consistometer
Instrument Serial Number	113
Test Start Date	14.11.2001
Test Start Time	5:31:41
Test Stop Date	14.11.2001
Test Stop Time	20:22:22
Test Length	14:50:41
Final Sample Time Offset	14:50:00
Controller Schedule Name	
Sampling Period	60 seconds
Comments	MPa: 25(30min); T: 65(30min); field water, premix THR-100
Information	WellID	Rakushechnaya
Information	Customer	LUKOIL
Information	CementClass	G
Information	CementMfr	Dyckerhoff
Information	Additives	7%MS+0.05%THR-100bwdb
Information	Density	1500
Information	BHCT	65
Information	BHST	75
Information	FluidLoss	
Information	JobType	177.8  mm csg lead slurry
Calculated Value	Thickening_Time	3:25:00
Calculated Value	Setting Time	N/A
Initial Temperature (°C)	25 °C
Final Temperature (°C)	22 °C
Initial Pressure (MPa)	2 MPa
Final Pressure (MPa)	0 MPa
Initial Consistency (Bc)	11 Bc
Final Consistency (Bc)	-1 Bc
--Data--
Time (HH:MM:SS)	Temperature (°C)	Pressure (MPa)	Consistency (Bc)
0:00:00	25	2	11
0:01:00	26	3	11
0:02:00	27	4	18
0:03:00	28	4	22
0:04:00	30	5	12
0:05:00	31	6	24
0:06:00	32	7	15
0:07:00	32	7	12
0:08:00	33	8	14
0:09:00	34	9	13
0:10:00	35	10	11
0:11:00	36	10	15
0:12:00	37	11	21
0:13:00	38	12	11
0:14:00	40	13	15
0:15:00	41	13	12
0:16:00	43	14	13
0:17:00	45	15	15
0:18:00	46	16	9
0:19:00	48	17	12
0:20:00	50	18	13
0:21:00	51	18	11
0:22:00	53	19	10
0:23:00	54	20	14
0:24:00	55	20	10
0:25:00	57	21	14
0:26:00	58	22	12
0:27:00	59	23	14
0:28:00	60	23	13
0:29:00	62	24	10
0:30:00	63	25	11
0:31:00	64	26	12
0:32:00	65	25	11
0:33:00	66	25	11
0:34:00	67	25	11
0:35:00	68	25	11
0:36:00	68	25	13
0:37:00	68	25	12
0:38:00	67	25	12
0:39:00	67	25	11
0:40:00	67	25	10
0:41:00	66	25	10
0:42:00	66	25	9
0:43:00	65	25	9
0:44:00	65	25	9
0:45:00	64	25	9
0:46:00	64	25	12
0:47:00	64	25	12
0:48:00	64	25	12
0:49:00	64	25	12
0:50:00	64	25	11
0:51:00	64	26	12
0:52:00	64	26	11
0:53:00	64	26	10
0:54:00	64	26	10
0:55:00	64	26	10
0:56:00	64	26	10
0:57:00	64	26	10
0:58:00	64	26	10
0:59:00	64	26	10
1:00:00	64	26	10
1:01:00	64	26	10
1:02:00	64	26	10
1:03:00	64	26	10
1:04:00	64	26	10
1:05:00	64	26	10
1:06:00	64	26	10
1:07:00	64	25	10
1:08:00	64	25	10
1:09:00	64	25	12
1:10:00	64	25	12
1:11:00	64	25	12
1:12:00	64	25	12
1:13:00	64	25	12
1:14:00	64	25	12
1:15:00	64	25	12
1:16:00	64	25	12
1:17:00	64	25	12
1:18:00	64	25	12
1:19:00	64	25	11
1:20:00	64	25	11
1:21:00	64	25	11
1:22:00	64	25	11
1:23:00	64	25	11
1:24:00	64	25	11
1:25:00	64	25	11
1:26:00	64	25	11
1:27:00	64	25	13
1:28:00	64	25	13
1:29:00	64	25	8
1:30:00	64	25	8
1:31:00	64	25	8
1:32:00	64	25	8
1:33:00	64	25	8
1:34:00	64	25	8
1:35:00	64	25	8
1:36:00	64	25	8
1:37:00	64	25	8
1:38:00	64	25	8
1:39:00	64	25	8
1:40:00	64	25	8
1:41:00	64	25	8
1:42:00	64	25	8
1:43:00	64	25	8
1:44:00	64	25	8
1:45:00	64	25	8
1:46:00	64	25	8
1:47:00	64	25	8
1:48:00	64	25	8
1:49:00	64	25	9
1:50:00	64	25	9
1:51:00	64	25	9
1:52:00	64	25	9
1:53:00	64	25	9
1:54:00	64	25	9
1:55:00	64	25	9
1:56:00	64	25	9
1:57:00	64	25	9
1:58:00	64	25	9
1:59:00	64	25	9
2:00:00	64	25	9
2:01:00	64	25	8
2:02:00	64	25	9
2:03:00	64	25	8
2:04:00	64	25	9
2:05:00	64	25	9
2:06:00	64	25	13
2:07:00	64	25	11
2:08:00	64	25	11
2:09:00	64	25	11
2:10:00	64	25	11
2:11:00	64	25	11
2:12:00	64	25	11
2:13:00	64	25	10
2:14:00	64	25	10
2:15:00	64	25	10
2:16:00	64	25	10
2:17:00	64	25	10
2:18:00	64	25	10
2:19:00	64	25	10
2:20:00	64	25	10
2:21:00	64	25	10
2:22:00	64	25	10
2:23:00	64	25	10
2:24:00	64	25	10
2:25:00	64	25	11
2:26:00	64	25	12
2:27:00	64	25	12
2:28:00	64	25	12
2:29:00	64	25	13
2:30:00	64	25	13
2:31:00	64	25	14
2:32:00	64	25	15
2:33:00	64	25	15
2:34:00	64	25	16
2:35:00	64	25	17
2:36:00	64	25	18
2:37:00	64	25	17
2:38:00	64	25	18
2:39:00	64	25	18
2:40:00	64	25	19
2:41:00	64	25	19
2:42:00	64	25	20
2:43:00	64	25	21
2:44:00	64	25	21
2:45:00	64	25	22
2:46:00	64	25	23
2:47:00	64	25	23
2:48:00	64	25	24
2:49:00	64	25	25
2:50:00	64	25	25
2:51:00	64	25	26
2:52:00	63	25	27
2:53:00	63	25	27
2:54:00	63	25	28
2:55:00	63	25	30
2:56:00	64	25	30
2:57:00	64	25	32
2:58:00	64	25	32
2:59:00	64	25	33
3:00:00	64	25	34
3:01:00	64	25	34
3:02:00	64	25	35
3:03:00	64	25	35
3:04:00	64	25	36
3:05:00	64	25	37
3:06:00	64	25	38
3:07:00	64	25	43
3:08:00	64	25	47
3:09:00	64	25	48
3:10:00	64	25	48
3:11:00	64	25	50
3:12:00	64	25	52
3:13:00	64	25	53
3:14:00	64	25	53
3:15:00	64	25	51
3:16:00	64	25	55
3:17:00	64	25	57
3:18:00	64	25	58
3:19:00	64	25	59
3:20:00	64	25	61
3:21:00	64	25	63
3:22:00	64	25	67
3:23:00	64	25	69
3:24:00	64	25	71
3:25:00	64	25	74
3:26:00	64	25	78
3:27:00	64	25	81
3:28:00	64	25	83
3:29:00	64	25	85
3:30:00	64	25	86
3:31:00	64	25	96
3:32:00	64	25	91
3:33:00	64	25	94
3:34:00	64	25	97
3:35:00	64	25	97
3:36:00	64	25	95
3:37:00	64	25	94
3:38:00	65	25	94
3:39:00	65	25	94
3:40:00	65	25	94
3:41:00	66	25	94
3:42:00	66	25	94
3:43:00	66	25	94
3:44:00	66	25	94
3:45:00	66	25	94
3:46:00	66	25	94
3:47:00	67	25	94
3:48:00	67	25	95
3:49:00	67	25	94
3:50:00	67	25	95
3:51:00	67	25	95
3:52:00	67	25	95
3:53:00	67	25	95
3:54:00	67	25	95
3:55:00	67	25	94
3:56:00	67	25	94
3:57:00	67	25	94
3:58:00	67	25	93
3:59:00	67	25	93
4:00:00	67	25	93
4:01:00	67	25	93
4:02:00	66	25	93
4:03:00	66	25	93
4:04:00	66	25	93
4:05:00	66	25	93
4:06:00	66	25	93
4:07:00	66	25	93
4:08:00	66	25	93
4:09:00	66	25	92
4:10:00	66	25	92
4:11:00	66	25	92
4:12:00	65	25	92
4:13:00	65	25	92
4:14:00	65	25	92
4:15:00	65	25	92
4:16:00	65	25	92
4:17:00	65	25	92
4:18:00	65	25	92
4:19:00	65	25	95
4:20:00	64	25	95
4:21:00	64	25	95
4:22:00	64	25	95
4:23:00	64	25	95
4:24:00	64	25	94
4:25:00	64	25	94
4:26:00	64	25	86
4:27:00	63	25	87
4:28:00	63	25	87
4:29:00	63	25	87
4:30:00	63	25	90
4:31:00	63	25	90
4:32:00	63	25	92
4:33:00	63	25	92
4:34:00	62	25	93
4:35:00	62	25	93
4:36:00	62	25	94
4:37:00	62	25	93
4:38:00	62	25	92
4:39:00	62	25	92
4:40:00	62	25	92
4:41:00	61	25	91
4:42:00	61	25	90
4:43:00	61	25	91
4:44:00	61	25	90
4:45:00	61	25	92
4:46:00	61	25	95
4:47:00	61	25	95
4:48:00	60	25	95
4:49:00	60	25	93
4:50:00	60	25	93
4:51:00	60	25	93
4:52:00	60	25	93
4:53:00	60	25	93
4:54:00	60	25	93
4:55:00	59	25	93
4:56:00	59	25	93
4:57:00	59	25	93
4:58:00	59	25	93
4:59:00	59	25	94
5:00:00	59	25	93
5:01:00	59	25	94
5:02:00	58	25	93
5:03:00	58	25	93
5:04:00	58	25	91
5:05:00	58	25	91
5:06:00	58	25	91
5:07:00	58	25	91
5:08:00	58	25	91
5:09:00	57	25	91
5:10:00	57	25	91
5:11:00	57	25	91
5:12:00	57	25	91
5:13:00	57	25	91
5:14:00	57	25	91
5:15:00	57	25	90
5:16:00	57	25	91
5:17:00	56	25	89
5:18:00	56	25	89
5:19:00	56	25	89
5:20:00	56	25	89
5:21:00	56	25	87
5:22:00	56	25	87
5:23:00	56	25	92
5:24:00	56	25	92
5:25:00	55	25	92
5:26:00	55	25	89
5:27:00	55	25	89
5:28:00	55	25	89
5:29:00	55	25	88
5:30:00	55	25	86
5:31:00	55	25	87
5:32:00	55	25	87
5:33:00	54	25	87
5:34:00	54	25	87
5:35:00	54	25	87
5:36:00	54	25	87
5:37:00	54	25	90
5:38:00	54	25	90
5:39:00	54	25	90
5:40:00	54	25	89
5:41:00	53	25	89
5:42:00	53	25	89
5:43:00	53	25	89
5:44:00	53	25	91
5:45:00	53	25	91
5:46:00	53	25	91
5:47:00	53	25	91
5:48:00	53	25	91
5:49:00	52	25	90
5:50:00	52	25	91
5:51:00	52	25	90
5:52:00	52	25	88
5:53:00	52	25	88
5:54:00	52	25	82
5:55:00	52	25	82
5:56:00	52	25	82
5:57:00	52	25	82
5:58:00	52	25	87
5:59:00	51	25	87
6:00:00	51	25	88
6:01:00	51	25	87
6:02:00	51	25	87
6:03:00	51	25	87
6:04:00	51	25	87
6:05:00	51	25	80
6:06:00	51	25	80
6:07:00	51	25	81
6:08:00	50	25	81
6:09:00	50	25	82
6:10:00	50	25	85
6:11:00	50	25	85
6:12:00	50	25	85
6:13:00	50	25	85
6:14:00	50	25	87
6:15:00	50	25	87
6:16:00	50	25	82
6:17:00	50	25	82
6:18:00	49	26	85
6:19:00	49	25	85
6:20:00	49	25	85
6:21:00	49	25	85
6:22:00	49	25	85
6:23:00	49	25	85
6:24:00	49	25	86
6:25:00	49	25	80
6:26:00	49	25	81
6:27:00	49	25	81
6:28:00	49	25	81
6:29:00	48	25	81
6:30:00	48	25	81
6:31:00	48	25	81
6:32:00	48	25	81
6:33:00	48	25	81
6:34:00	48	25	82
6:35:00	48	25	85
6:36:00	48	25	85
6:37:00	48	25	86
6:38:00	48	25	86
6:39:00	48	25	86
6:40:00	47	25	86
6:41:00	47	25	86
6:42:00	47	25	86
6:43:00	47	25	85
6:44:00	47	25	86
6:45:00	47	25	86
6:46:00	47	25	86
6:47:00	47	25	86
6:48:00	47	25	86
6:49:00	47	25	86
6:50:00	47	25	87
6:51:00	46	25	88
6:52:00	46	25	88
6:53:00	46	25	88
6:54:00	46	25	88
6:55:00	46	25	88
6:56:00	46	25	88
6:57:00	46	25	88
6:58:00	46	25	88
6:59:00	46	25	85
7:00:00	46	25	86
7:01:00	46	25	86
7:02:00	46	25	86
7:03:00	46	25	86
7:04:00	46	25	86
7:05:00	45	25	86
7:06:00	45	25	86
7:07:00	45	25	84
7:08:00	45	25	85
7:09:00	45	25	85
7:10:00	45	25	85
7:11:00	45	25	85
7:12:00	45	25	85
7:13:00	45	25	85
7:14:00	45	25	83
7:15:00	45	25	84
7:16:00	45	25	84
7:17:00	44	25	83
7:18:00	44	25	82
7:19:00	44	25	82
7:20:00	44	25	82
7:21:00	44	25	82
7:22:00	44	25	83
7:23:00	44	25	83
7:24:00	44	25	78
7:25:00	44	25	77
7:26:00	44	25	79
7:27:00	44	25	79
7:28:00	44	25	80
7:29:00	44	25	80
7:30:00	44	25	80
7:31:00	44	25	80
7:32:00	43	25	87
7:33:00	43	25	88
7:34:00	43	25	88
7:35:00	43	25	88
7:36:00	43	25	88
7:37:00	43	25	88
7:38:00	43	25	88
7:39:00	43	25	88
7:40:00	43	25	88
7:41:00	43	25	88
7:42:00	43	25	88
7:43:00	43	25	87
7:44:00	42	25	87
7:45:00	42	25	87
7:46:00	42	25	81
7:47:00	42	25	81
7:48:00	42	25	81
7:49:00	42	25	81
7:50:00	42	25	82
7:51:00	42	25	82
7:52:00	42	25	82
7:53:00	42	25	82
7:54:00	42	25	82
7:55:00	42	25	80
7:56:00	42	25	81
7:57:00	42	25	81
7:58:00	42	25	81
7:59:00	41	25	81
8:00:00	41	25	81
8:01:00	41	25	81
8:02:00	41	25	81
8:03:00	41	25	81
8:04:00	41	25	82
8:05:00	41	25	82
8:06:00	41	25	82
8:07:00	41	25	82
8:08:00	41	25	82
8:09:00	41	25	81
8:10:00	41	25	82
8:11:00	41	25	82
8:12:00	41	25	82
8:13:00	41	25	82
8:14:00	41	25	82
8:15:00	41	25	82
8:16:00	40	25	82
8:17:00	40	25	82
8:18:00	40	25	82
8:19:00	40	25	81
8:20:00	40	25	82
8:21:00	40	25	82
8:22:00	40	25	82
8:23:00	40	25	82
8:24:00	40	25	82
8:25:00	40	25	82
8:26:00	40	25	82
8:27:00	40	25	81
8:28:00	40	25	82
8:29:00	40	25	82
8:30:00	40	25	82
8:31:00	40	25	82
8:32:00	40	25	82
8:33:00	39	25	82
8:34:00	39	25	82
8:35:00	39	25	82
8:36:00	39	25	83
8:37:00	39	25	82
8:38:00	39	25	82
8:39:00	39	25	82
8:40:00	39	25	88
8:41:00	39	25	88
8:42:00	39	25	88
8:43:00	39	25	88
8:44:00	39	25	88
8:45:00	39	25	88
8:46:00	39	25	88
8:47:00	39	25	88
8:48:00	39	25	88
8:49:00	39	25	88
8:50:00	39	25	88
8:51:00	38	25	88
8:52:00	39	25	88
8:53:00	38	25	88
8:54:00	38	25	88
8:55:00	38	25	88
8:56:00	38	25	89
8:57:00	38	25	89
8:58:00	38	25	89
8:59:00	38	25	89
9:00:00	38	25	89
9:01:00	38	25	89
9:02:00	38	25	89
9:03:00	38	25	89
9:04:00	38	25	91
9:05:00	38	25	91
9:06:00	38	25	91
9:07:00	38	25	91
9:08:00	38	25	91
9:09:00	38	25	91
9:10:00	38	25	91
9:11:00	38	25	91
9:12:00	37	25	91
9:13:00	37	25	91
9:14:00	37	25	91
9:15:00	37	25	91
9:16:00	37	25	91
9:17:00	37	25	91
9:18:00	37	25	91
9:19:00	37	25	91
9:20:00	37	25	91
9:21:00	37	25	91
9:22:00	37	25	91
9:23:00	37	25	91
9:24:00	37	25	91
9:25:00	37	25	91
9:26:00	37	25	91
9:27:00	37	25	91
9:28:00	37	25	91
9:29:00	37	25	91
9:30:00	37	25	91
9:31:00	37	25	91
9:32:00	36	25	91
9:33:00	37	25	91
9:34:00	36	25	91
9:35:00	36	25	89
9:36:00	36	25	89
9:37:00	36	25	89
9:38:00	36	25	89
9:39:00	36	25	89
9:40:00	36	25	89
9:41:00	36	25	89
9:42:00	36	25	89
9:43:00	36	25	89
9:44:00	36	25	89
9:45:00	36	25	89
9:46:00	36	25	89
9:47:00	36	25	89
9:48:00	36	25	89
9:49:00	36	25	89
9:50:00	36	25	89
9:51:00	36	25	88
9:52:00	36	25	88
9:53:00	36	25	88
9:54:00	36	25	88
9:55:00	35	25	88
9:56:00	35	25	88
9:57:00	35	25	88
9:58:00	35	25	90
9:59:00	35	25	90
10:00:00	35	25	90
10:01:00	35	25	90
10:02:00	35	25	90
10:03:00	35	25	90
10:04:00	35	25	90
10:05:00	35	25	90
10:06:00	35	25	90
10:07:00	35	25	90
10:08:00	35	25	89
10:09:00	35	25	89
10:10:00	35	25	90
10:11:00	35	25	90
10:12:00	35	25	90
10:13:00	35	25	90
10:14:00	35	25	90
10:15:00	35	25	90
10:16:00	35	25	90
10:17:00	35	25	90
10:18:00	35	25	90
10:19:00	35	25	90
10:20:00	35	25	90
10:21:00	34	25	90
10:22:00	34	25	90
10:23:00	34	25	90
10:24:00	34	25	90
10:25:00	34	25	90
10:26:00	34	25	90
10:27:00	34	25	90
10:28:00	34	25	90
10:29:00	34	25	90
10:30:00	34	25	90
10:31:00	34	25	90
10:32:00	34	25	90
10:33:00	34	25	90
10:34:00	34	25	90
10:35:00	34	25	92
10:36:00	34	25	92
10:37:00	34	25	92
10:38:00	34	25	92
10:39:00	34	25	92
10:40:00	34	25	92
10:41:00	34	25	92
10:42:00	34	25	92
10:43:00	34	25	92
10:44:00	34	25	92
10:45:00	34	25	92
10:46:00	34	25	92
10:47:00	33	25	91
10:48:00	33	25	91
10:49:00	34	25	90
10:50:00	33	25	90
10:51:00	33	25	90
10:52:00	33	25	90
10:53:00	33	25	90
10:54:00	33	25	90
10:55:00	33	25	90
10:56:00	33	25	90
10:57:00	33	25	90
10:58:00	33	25	90
10:59:00	33	25	90
11:00:00	33	25	90
11:01:00	33	25	91
11:02:00	33	25	91
11:03:00	33	25	88
11:04:00	33	25	88
11:05:00	33	25	88
11:06:00	33	25	88
11:07:00	33	25	88
11:08:00	33	25	88
11:09:00	33	25	88
11:10:00	33	25	88
11:11:00	33	25	88
11:12:00	33	25	88
11:13:00	33	25	88
11:14:00	33	25	88
11:15:00	33	25	86
11:16:00	33	25	86
11:17:00	32	25	86
11:18:00	33	25	88
11:19:00	33	25	88
11:20:00	32	25	88
11:21:00	32	25	88
11:22:00	32	25	88
11:23:00	32	25	88
11:24:00	32	25	88
11:25:00	32	25	88
11:26:00	32	25	88
11:27:00	32	25	88
11:28:00	32	25	88
11:29:00	32	25	88
11:30:00	32	25	88
11:31:00	32	25	88
11:32:00	32	25	88
11:33:00	32	25	90
11:34:00	32	25	90
11:35:00	32	25	90
11:36:00	32	25	90
11:37:00	32	25	90
11:38:00	32	25	90
11:39:00	32	25	90
11:40:00	32	25	90
11:41:00	32	25	90
11:42:00	32	25	90
11:43:00	32	25	90
11:44:00	32	25	90
11:45:00	32	25	90
11:46:00	32	25	89
11:47:00	32	25	90
11:48:00	32	25	90
11:49:00	32	25	92
11:50:00	31	25	92
11:51:00	31	25	92
11:52:00	31	25	92
11:53:00	31	25	92
11:54:00	31	25	92
11:55:00	31	25	92
11:56:00	31	25	92
11:57:00	31	25	92
11:58:00	31	25	92
11:59:00	31	25	92
12:00:00	31	25	92
12:01:00	31	25	92
12:02:00	31	25	92
12:03:00	31	25	92
12:04:00	31	25	92
12:05:00	31	25	92
12:06:00	31	25	92
12:07:00	31	25	93
12:08:00	31	25	93
12:09:00	31	25	93
12:10:00	31	25	93
12:11:00	31	25	93
12:12:00	31	25	93
12:13:00	31	25	93
12:14:00	31	25	93
12:15:00	31	25	93
12:16:00	31	25	93
12:17:00	31	25	93
12:18:00	31	25	93
12:19:00	31	25	93
12:20:00	31	25	93
12:21:00	31	25	93
12:22:00	31	25	93
12:23:00	31	25	93
12:24:00	31	25	93
12:25:00	31	25	93
12:26:00	31	25	93
12:27:00	31	25	93
12:28:00	30	25	93
12:29:00	30	25	93
12:30:00	30	25	93
12:31:00	30	25	93
12:32:00	30	25	93
12:33:00	30	25	93
12:34:00	30	25	93
12:35:00	30	25	93
12:36:00	30	25	93
12:37:00	30	25	93
12:38:00	30	25	93
12:39:00	30	25	93
12:40:00	30	25	93
12:41:00	30	25	93
12:42:00	30	25	93
12:43:00	30	25	93
12:44:00	30	25	93
12:45:00	30	25	93
12:46:00	30	25	93
12:47:00	30	25	93
12:48:00	30	25	93
12:49:00	30	25	93
12:50:00	30	25	93
12:51:00	30	25	93
12:52:00	30	25	93
12:53:00	30	25	93
12:54:00	30	25	93
12:55:00	30	25	93
12:56:00	30	25	93
12:57:00	30	25	93
12:58:00	30	25	93
12:59:00	30	25	93
13:00:00	30	25	93
13:01:00	30	25	93
13:02:00	30	25	93
13:03:00	30	25	93
13:04:00	30	25	93
13:05:00	30	25	93
13:06:00	30	25	93
13:07:00	30	25	93
13:08:00	30	25	93
13:09:00	30	25	93
13:10:00	30	25	93
13:11:00	29	25	93
13:12:00	29	25	93
13:13:00	29	25	93
13:14:00	29	25	93
13:15:00	29	25	93
13:16:00	29	25	93
13:17:00	29	25	93
13:18:00	29	25	93
13:19:00	29	25	93
13:20:00	29	25	93
13:21:00	29	25	93
13:22:00	29	25	93
13:23:00	29	25	93
13:24:00	29	25	93
13:25:00	29	25	93
13:26:00	29	25	93
13:27:00	29	25	93
13:28:00	29	25	93
13:29:00	29	25	93
13:30:00	29	25	93
13:31:00	29	25	93
13:32:00	29	25	93
13:33:00	29	25	93
13:34:00	29	25	93
13:35:00	29	25	93
13:36:00	29	25	93
13:37:00	29	25	93
13:38:00	29	25	93
13:39:00	29	25	92
13:40:00	29	25	92
13:41:00	29	25	92
13:42:00	29	25	92
13:43:00	29	25	92
13:44:00	29	25	92
13:45:00	29	25	92
13:46:00	29	25	92
13:47:00	29	25	92
13:48:00	29	25	92
13:49:00	29	25	89
13:50:00	29	25	90
13:51:00	29	25	90
13:52:00	29	25	90
13:53:00	29	25	90
13:54:00	29	25	90
13:55:00	29	25	90
13:56:00	29	25	90
13:57:00	29	25	90
13:58:00	29	25	90
13:59:00	29	25	90
14:00:00	28	25	90
14:01:00	28	25	90
14:02:00	28	25	90
14:03:00	28	25	90
14:04:00	28	25	90
14:05:00	28	25	90
14:06:00	28	25	90
14:07:00	28	25	90
14:08:00	28	25	90
14:09:00	28	25	90
14:10:00	28	25	89
14:11:00	28	25	89
14:12:00	28	25	89
14:13:00	28	25	89
14:14:00	28	25	91
14:15:00	28	25	91
14:16:00	28	25	91
14:17:00	28	25	91
14:18:00	28	25	91
14:19:00	28	25	91
14:20:00	28	25	91
14:21:00	28	25	91
14:22:00	28	25	91
14:23:00	28	25	91
14:24:00	28	25	91
14:25:00	28	15	87
14:26:00	28	2	95
14:27:00	28	1	94
14:28:00	28	1	96
14:29:00	27	1	98
14:30:00	27	0	96
14:31:00	25	0	91
14:32:00	24	0	-1
14:33:00	23	0	1
14:34:00	22	0	1
14:35:00	22	0	0
14:36:00	22	0	-1
14:37:00	22	0	-1
14:38:00	22	0	-1
14:39:00	22	0	0
14:40:00	22	0	-1
14:41:00	22	0	-2
14:42:00	22	0	1
14:43:00	22	0	-1
14:44:00	22	0	-1
14:45:00	22	0	1
14:46:00	22	0	-0
14:47:00	22	0	-2
14:48:00	22	0	1
14:49:00	22	0	0
14:50:00	22	0	-1

File: project-root/data/Tests/Data Acquisition/2001 year (207)/Con1 Rakushechnaya G1940+0.045%THR-100(65C).txt
--Test Summary--
Full Path and File Name	
Instrument Name	7222 #1
Instrument Type	Consistometer
Instrument Serial Number	113
Test Start Date	14.11.2001
Test Start Time	2:31:03
Test Stop Date	14.11.2001
Test Stop Time	4:44:36
Test Length	2:13:33
Final Sample Time Offset	2:13:00
Controller Schedule Name	
Sampling Period	60 seconds
Comments	MPa: 25(30min), T:65(30min), field water, premix THR
Information	WellID	Rakushechnaya
Information	Customer	LUKOIL
Information	CementClass	G
Information	CementMfr	Dyckerhoff
Information	Additives	0.045%THR-100
Information	Density	1940
Information	BHCT	65
Information	BHST	75
Information	FluidLoss	
Information	JobType	177.8  mm csg tail slurry
Calculated Value	Thickening_Time	N/A
Calculated Value	Setting Time	N/A
Initial Temperature (°C)	24 °C
Final Temperature (°C)	64 °C
Initial Pressure (MPa)	2 MPa
Final Pressure (MPa)	25 MPa
Initial Consistency (Bc)	8 Bc
Final Consistency (Bc)	73 Bc
--Data--
Time (HH:MM:SS)	Temperature (°C)	Pressure (MPa)	Consistency (Bc)
0:00:00	24	2	8
0:01:00	24	3	9
0:02:00	24	4	10
0:03:00	24	5	11
0:04:00	25	6	8
0:05:00	26	7	8
0:06:00	27	8	8
0:07:00	28	8	8
0:08:00	30	9	8
0:09:00	32	10	8
0:10:00	34	11	8
0:11:00	36	11	8
0:12:00	38	12	8
0:13:00	40	13	8
0:14:00	42	14	8
0:15:00	43	14	8
0:16:00	45	15	9
0:17:00	47	16	9
0:18:00	48	17	9
0:19:00	49	18	9
0:20:00	51	18	9
0:21:00	52	19	9
0:22:00	53	20	9
0:23:00	55	21	9
0:24:00	56	21	9
0:25:00	57	22	9
0:26:00	58	23	9
0:27:00	60	24	9
0:28:00	61	25	9
0:29:00	62	25	9
0:30:00	64	26	9
0:31:00	65	26	9
0:32:00	66	26	9
0:33:00	67	25	10
0:34:00	68	25	10
0:35:00	68	25	11
0:36:00	68	25	11
0:37:00	67	25	11
0:38:00	67	25	11
0:39:00	67	25	11
0:40:00	66	25	11
0:41:00	66	25	11
0:42:00	66	25	11
0:43:00	65	25	11
0:44:00	65	25	11
0:45:00	65	25	11
0:46:00	65	25	11
0:47:00	65	25	11
0:48:00	64	25	11
0:49:00	64	26	11
0:50:00	64	26	11
0:51:00	64	26	11
0:52:00	64	26	11
0:53:00	64	26	12
0:54:00	64	26	12
0:55:00	64	26	12
0:56:00	64	26	12
0:57:00	64	26	13
0:58:00	64	26	13
0:59:00	64	26	16
1:00:00	64	26	15
1:01:00	64	26	14
1:02:00	64	26	15
1:03:00	64	26	15
1:04:00	64	26	14
1:05:00	64	26	16
1:06:00	64	26	21
1:07:00	64	26	19
1:08:00	64	26	22
1:09:00	64	26	20
1:10:00	64	26	16
1:11:00	64	26	16
1:12:00	64	26	16
1:13:00	64	26	15
1:14:00	64	26	15
1:15:00	64	26	15
1:16:00	64	26	15
1:17:00	64	26	15
1:18:00	64	26	15
1:19:00	64	26	15
1:20:00	64	26	15
1:21:00	64	26	15
1:22:00	64	26	15
1:23:00	64	26	15
1:24:00	64	26	15
1:25:00	64	26	15
1:26:00	64	26	15
1:27:00	64	26	16
1:28:00	64	26	17
1:29:00	64	26	16
1:30:00	64	26	17
1:31:00	64	26	16
1:32:00	64	26	17
1:33:00	64	26	17
1:34:00	64	26	17
1:35:00	64	26	19
1:36:00	64	26	23
1:37:00	64	26	24
1:38:00	64	26	24
1:39:00	64	26	25
1:40:00	64	26	24
1:41:00	64	26	23
1:42:00	64	26	24
1:43:00	64	26	24
1:44:00	64	26	24
1:45:00	64	26	24
1:46:00	64	26	25
1:47:00	64	26	34
1:48:00	64	26	37
1:49:00	64	26	27
1:50:00	64	26	28
1:51:00	64	26	29
1:52:00	64	26	37
1:53:00	64	26	32
1:54:00	64	25	34
1:55:00	64	25	34
1:56:00	64	25	45
1:57:00	64	25	45
1:58:00	64	25	38
1:59:00	64	25	42
2:00:00	64	25	39
2:01:00	64	25	42
2:02:00	64	25	43
2:03:00	64	25	42
2:04:00	64	25	47
2:05:00	64	25	48
2:06:00	64	25	53
2:07:00	64	25	52
2:08:00	64	25	56
2:09:00	64	25	60
2:10:00	64	25	64
2:11:00	64	25	66
2:12:00	64	25	66
2:13:00	64	25	73

File: project-root/data/Tests/Data Acquisition/2001 year (207)/Con2 Rakushechnaya G1470+7%MS+dfmr.txt
--Test Summary--
Full Path and File Name	
Instrument Name	7222 #2
Instrument Type	Consistometer
Instrument Serial Number	128
Test Start Date	10.10.2001
Test Start Time	20:30:56
Test Stop Date	11.10.2001
Test Stop Time	3:41:43
Test Length	7:10:47
Final Sample Time Offset	7:10:00
Controller Schedule Name	
Sampling Period	60 seconds
Comments	MPa: 13(30min); T: 50C(30min), field water, premix
Information	WellID	Rakushechnaya
Information	Customer	LUKOIL
Information	CementClass	G
Information	CementMfr	Dyckerhoff
Information	Additives	7%MicroSphere
Information	Density	1500
Information	BHCT	50
Information	BHST	63
Information	FluidLoss	
Information	JobType	244.5 mm csg lead slurry
Calculated Value	Thickening_Time	N/A
Calculated Value	Setting Time	N/A
Initial Temperature (°C)	19 °C
Final Temperature (°C)	49 °C
Initial Pressure (MPa)	2 MPa
Final Pressure (MPa)	13 MPa
Initial Consistency (Bc)	14 Bc
Final Consistency (Bc)	66 Bc
--Data--
Time (HH:MM:SS)	Temperature (°C)	Pressure (MPa)	Consistency (Bc)
0:00:00	19	2	14
0:01:00	19	2	11
0:02:00	19	3	10
0:03:00	20	3	11
0:04:00	20	3	10
0:05:00	20	4	10
0:06:00	21	4	10
0:07:00	21	5	10
0:08:00	22	5	10
0:09:00	23	6	12
0:10:00	24	6	14
0:11:00	25	6	13
0:12:00	26	7	11
0:13:00	28	7	11
0:14:00	29	7	12
0:15:00	31	8	13
0:16:00	32	8	17
0:17:00	34	8	21
0:18:00	35	9	26
0:19:00	36	9	13
0:20:00	38	9	18
0:21:00	39	10	12
0:22:00	41	10	14
0:23:00	42	10	14
0:24:00	43	11	22
0:25:00	44	11	13
0:26:00	46	11	20
0:27:00	47	12	12
0:28:00	48	12	14
0:29:00	48	13	16
0:30:00	49	13	12
0:31:00	50	13	13
0:32:00	51	13	14
0:33:00	52	13	13
0:34:00	52	13	11
0:35:00	53	13	12
0:36:00	53	13	12
0:37:00	53	13	12
0:38:00	53	13	10
0:39:00	53	13	12
0:40:00	53	13	10
0:41:00	53	13	10
0:42:00	53	13	8
0:43:00	52	13	8
0:44:00	52	13	9
0:45:00	52	13	9
0:46:00	51	13	9
0:47:00	51	13	9
0:48:00	50	13	9
0:49:00	50	13	9
0:50:00	50	13	9
0:51:00	50	13	9
0:52:00	49	13	9
0:53:00	49	13	9
0:54:00	49	13	9
0:55:00	49	13	9
0:56:00	49	13	9
0:57:00	49	13	9
0:58:00	49	13	13
0:59:00	49	13	12
1:00:00	49	13	13
1:01:00	49	14	16
1:02:00	49	14	17
1:03:00	49	14	16
1:04:00	49	14	17
1:05:00	49	13	17
1:06:00	50	14	16
1:07:00	50	13	13
1:08:00	50	14	13
1:09:00	50	13	13
1:10:00	50	14	13
1:11:00	50	14	13
1:12:00	50	14	12
1:13:00	50	13	12
1:14:00	50	14	12
1:15:00	50	13	12
1:16:00	50	13	13
1:17:00	50	13	13
1:18:00	50	13	13
1:19:00	50	13	13
1:20:00	50	13	12
1:21:00	50	13	13
1:22:00	50	13	13
1:23:00	50	13	13
1:24:00	49	13	13
1:25:00	49	13	13
1:26:00	49	13	13
1:27:00	49	13	13
1:28:00	49	13	14
1:29:00	49	13	14
1:30:00	49	13	14
1:31:00	49	13	14
1:32:00	49	13	14
1:33:00	49	13	14
1:34:00	49	13	14
1:35:00	49	13	15
1:36:00	49	13	15
1:37:00	49	13	14
1:38:00	49	13	14
1:39:00	49	13	14
1:40:00	49	13	14
1:41:00	49	13	14
1:42:00	49	13	13
1:43:00	49	13	14
1:44:00	49	13	14
1:45:00	49	13	14
1:46:00	49	13	14
1:47:00	49	13	14
1:48:00	49	13	15
1:49:00	49	13	15
1:50:00	50	13	15
1:51:00	49	13	15
1:52:00	49	13	15
1:53:00	49	13	16
1:54:00	49	13	15
1:55:00	50	13	14
1:56:00	50	13	14
1:57:00	50	13	14
1:58:00	50	13	14
1:59:00	50	13	13
2:00:00	50	13	13
2:01:00	50	13	13
2:02:00	49	13	13
2:03:00	49	13	13
2:04:00	49	13	14
2:05:00	49	13	14
2:06:00	49	13	14
2:07:00	49	13	14
2:08:00	49	13	14
2:09:00	49	13	14
2:10:00	49	13	14
2:11:00	49	13	14
2:12:00	49	13	14
2:13:00	49	13	15
2:14:00	49	13	15
2:15:00	49	13	15
2:16:00	49	13	15
2:17:00	49	13	15
2:18:00	49	13	15
2:19:00	49	13	15
2:20:00	49	13	15
2:21:00	49	13	15
2:22:00	49	13	15
2:23:00	49	13	15
2:24:00	49	13	16
2:25:00	49	13	16
2:26:00	49	13	16
2:27:00	49	13	16
2:28:00	49	13	17
2:29:00	49	13	17
2:30:00	49	13	17
2:31:00	49	13	17
2:32:00	49	13	17
2:33:00	49	13	17
2:34:00	49	13	17
2:35:00	49	13	17
2:36:00	49	13	17
2:37:00	49	13	17
2:38:00	49	13	17
2:39:00	49	13	17
2:40:00	49	13	17
2:41:00	49	13	17
2:42:00	49	13	17
2:43:00	49	13	17
2:44:00	49	13	17
2:45:00	49	13	17
2:46:00	49	13	17
2:47:00	49	13	17
2:48:00	49	13	17
2:49:00	49	13	17
2:50:00	49	13	18
2:51:00	49	13	18
2:52:00	49	13	19
2:53:00	49	13	19
2:54:00	49	13	19
2:55:00	49	13	19
2:56:00	49	13	19
2:57:00	49	13	19
2:58:00	49	13	19
2:59:00	49	13	19
3:00:00	49	13	17
3:01:00	49	13	19
3:02:00	49	13	19
3:03:00	49	13	19
3:04:00	49	13	20
3:05:00	49	14	19
3:06:00	49	13	19
3:07:00	49	13	20
3:08:00	49	13	20
3:09:00	49	13	18
3:10:00	49	13	19
3:11:00	49	13	18
3:12:00	49	13	18
3:13:00	49	13	18
3:14:00	49	13	18
3:15:00	49	13	19
3:16:00	49	13	20
3:17:00	49	13	20
3:18:00	49	13	21
3:19:00	49	13	20
3:20:00	49	13	20
3:21:00	49	13	21
3:22:00	49	13	22
3:23:00	49	13	22
3:24:00	49	13	22
3:25:00	49	13	24
3:26:00	49	13	25
3:27:00	49	13	27
3:28:00	49	13	28
3:29:00	49	13	25
3:30:00	49	13	26
3:31:00	49	13	30
3:32:00	49	13	26
3:33:00	49	13	30
3:34:00	49	13	29
3:35:00	49	13	26
3:36:00	49	13	21
3:37:00	49	13	26
3:38:00	49	13	28
3:39:00	49	13	29
3:40:00	49	13	29
3:41:00	49	13	25
3:42:00	49	13	26
3:43:00	49	13	25
3:44:00	49	14	25
3:45:00	49	13	26
3:46:00	49	13	25
3:47:00	49	13	26
3:48:00	49	13	28
3:49:00	49	13	28
3:50:00	49	13	28
3:51:00	50	13	28
3:52:00	49	13	27
3:53:00	49	13	26
3:54:00	49	13	26
3:55:00	49	13	28
3:56:00	49	13	29
3:57:00	49	13	28
3:58:00	49	13	29
3:59:00	49	13	28
4:00:00	49	13	28
4:01:00	49	13	28
4:02:00	49	13	28
4:03:00	49	13	28
4:04:00	49	13	28
4:05:00	49	13	28
4:06:00	49	13	28
4:07:00	49	13	28
4:08:00	49	13	28
4:09:00	49	13	29
4:10:00	49	13	30
4:11:00	49	13	30
4:12:00	49	13	30
4:13:00	49	13	30
4:14:00	49	13	30
4:15:00	49	13	28
4:16:00	49	13	29
4:17:00	49	13	31
4:18:00	49	13	30
4:19:00	49	13	30
4:20:00	49	13	30
4:21:00	49	13	31
4:22:00	49	13	31
4:23:00	49	13	32
4:24:00	49	13	31
4:25:00	49	13	31
4:26:00	49	13	31
4:27:00	49	13	40
4:28:00	49	13	36
4:29:00	49	13	39
4:30:00	50	13	36
4:31:00	49	13	36
4:32:00	49	13	38
4:33:00	49	13	37
4:34:00	49	13	38
4:35:00	49	13	39
4:36:00	49	13	38
4:37:00	49	13	38
4:38:00	49	13	40
4:39:00	49	13	39
4:40:00	49	13	40
4:41:00	49	13	39
4:42:00	49	13	39
4:43:00	49	13	39
4:44:00	49	13	40
4:45:00	49	13	40
4:46:00	49	13	40
4:47:00	49	13	41
4:48:00	49	13	40
4:49:00	49	13	40
4:50:00	49	13	40
4:51:00	49	13	40
4:52:00	49	13	41
4:53:00	49	13	42
4:54:00	49	13	41
4:55:00	49	13	41
4:56:00	49	13	41
4:57:00	49	13	40
4:58:00	49	13	41
4:59:00	49	13	41
5:00:00	49	13	41
5:01:00	49	13	42
5:02:00	49	13	41
5:03:00	49	13	42
5:04:00	49	13	44
5:05:00	49	13	45
5:06:00	49	13	45
5:07:00	49	13	45
5:08:00	49	13	45
5:09:00	49	13	45
5:10:00	49	13	45
5:11:00	49	13	47
5:12:00	49	13	47
5:13:00	49	13	48
5:14:00	49	13	47
5:15:00	49	13	48
5:16:00	49	13	48
5:17:00	49	13	49
5:18:00	49	13	48
5:19:00	49	13	52
5:20:00	49	13	51
5:21:00	49	13	50
5:22:00	49	13	50
5:23:00	49	13	50
5:24:00	49	13	51
5:25:00	49	13	51
5:26:00	49	13	51
5:27:00	49	13	50
5:28:00	50	13	50
5:29:00	49	13	50
5:30:00	49	13	49
5:31:00	49	13	51
5:32:00	49	13	50
5:33:00	49	13	50
5:34:00	49	13	50
5:35:00	49	13	50
5:36:00	49	13	50
5:37:00	49	13	50
5:38:00	49	13	50
5:39:00	49	13	50
5:40:00	50	13	49
5:41:00	49	13	50
5:42:00	49	13	51
5:43:00	49	13	52
5:44:00	49	13	54
5:45:00	49	13	52
5:46:00	49	13	53
5:47:00	49	13	53
5:48:00	49	13	53
5:49:00	49	13	54
5:50:00	49	13	52
5:51:00	49	13	53
5:52:00	49	13	54
5:53:00	49	13	53
5:54:00	49	13	52
5:55:00	49	13	53
5:56:00	49	13	53
5:57:00	49	13	53
5:58:00	49	13	53
5:59:00	49	13	53
6:00:00	49	13	52
6:01:00	49	13	58
6:02:00	49	13	56
6:03:00	49	13	56
6:04:00	49	13	56
6:05:00	49	13	57
6:06:00	49	13	57
6:07:00	49	13	57
6:08:00	49	13	56
6:09:00	49	13	58
6:10:00	49	14	58
6:11:00	49	13	57
6:12:00	49	14	57
6:13:00	49	13	57
6:14:00	49	13	58
6:15:00	49	13	57
6:16:00	49	13	57
6:17:00	49	13	57
6:18:00	49	13	57
6:19:00	49	13	58
6:20:00	49	13	57
6:21:00	49	13	57
6:22:00	49	13	57
6:23:00	49	13	57
6:24:00	49	13	58
6:25:00	49	13	63
6:26:00	49	13	61
6:27:00	49	13	61
6:28:00	49	13	61
6:29:00	49	13	61
6:30:00	49	13	61
6:31:00	49	14	61
6:32:00	49	13	61
6:33:00	49	13	61
6:34:00	49	13	60
6:35:00	49	13	61
6:36:00	49	13	62
6:37:00	49	13	61
6:38:00	49	13	60
6:39:00	49	13	61
6:40:00	49	13	61
6:41:00	49	13	61
6:42:00	49	13	60
6:43:00	49	13	60
6:44:00	49	13	61
6:45:00	49	13	60
6:46:00	49	13	65
6:47:00	49	13	64
6:48:00	49	13	64
6:49:00	49	13	64
6:50:00	49	13	65
6:51:00	49	13	65
6:52:00	49	13	64
6:53:00	49	13	64
6:54:00	49	13	64
6:55:00	49	13	64
6:56:00	49	13	64
6:57:00	49	13	66
6:58:00	49	13	66
6:59:00	49	13	66
7:00:00	49	13	65
7:01:00	49	13	67
7:02:00	49	13	66
7:03:00	49	13	67
7:04:00	49	13	68
7:05:00	49	13	68
7:06:00	49	13	69
7:07:00	49	13	66
7:08:00	49	13	66
7:09:00	49	13	70
7:10:00	49	13	66

File: project-root/data/Tests/Data Acquisition/2001 year (207)/Con2 Rakushechnaya G1470+7MSphere+2CaCl2.txt
--Test Summary--
Full Path and File Name	
Instrument Name	7222 #2
Instrument Type	Consistometer
Instrument Serial Number	128
Test Start Date	04.10.2001
Test Start Time	4:57:32
Test Stop Date	04.10.2001
Test Stop Time	19:29:23
Test Length	14:31:51
Final Sample Time Offset	14:31:00
Controller Schedule Name	
Sampling Period	60 seconds
Comments	MPa: 10(30min) T:30(30min) , tap water, premix CaCl2, cement & water are mixed by hand
Information	WellID	Rakushechnaya
Information	Customer	LUKOIL
Information	EngName	
Information	CementClass	G
Information	CementMfr	Dyckerhoff
Information	Additives	7%MicroSphere+2CaCl2
Information	Density	1470
Information	BHCT	30
Information	BHST	30
Information	FluidLoss	
Information	JobType	340 mm csg lead slurry
Calculated Value	Thickening_Time	N/A
Calculated Value	Setting Time	N/A
Initial Temperature (°C)	18 °C
Final Temperature (°C)	29 °C
Initial Pressure (MPa)	2 MPa
Final Pressure (MPa)	10 MPa
Initial Consistency (Bc)	14 Bc
Final Consistency (Bc)	41 Bc
--Data--
Time (HH:MM:SS)	Temperature (°C)	Pressure (MPa)	Consistency (Bc)
0:00:00	18	2	14
0:01:00	18	2	10
0:02:00	18	3	9
0:03:00	18	3	9
0:04:00	18	3	10
0:05:00	18	3	9
0:06:00	18	4	10
0:07:00	19	4	10
0:08:00	19	4	9
0:09:00	19	4	9
0:10:00	20	5	10
0:11:00	20	5	10
0:12:00	21	5	9
0:13:00	21	5	11
0:14:00	22	6	13
0:15:00	23	6	15
0:16:00	23	6	19
0:17:00	24	7	17
0:18:00	25	7	23
0:19:00	25	7	24
0:20:00	26	7	13
0:21:00	26	8	13
0:22:00	27	8	17
0:23:00	27	8	14
0:24:00	27	8	14
0:25:00	28	9	15
0:26:00	28	9	12
0:27:00	28	9	13
0:28:00	29	9	13
0:29:00	29	10	17
0:30:00	29	10	16
0:31:00	30	10	18
0:32:00	30	10	22
0:33:00	30	10	21
0:34:00	30	10	20
0:35:00	31	10	16
0:36:00	31	10	18
0:37:00	31	10	13
0:38:00	31	10	12
0:39:00	31	10	13
0:40:00	31	10	13
0:41:00	30	10	18
0:42:00	30	10	15
0:43:00	30	10	11
0:44:00	30	10	14
0:45:00	30	10	13
0:46:00	30	10	13
0:47:00	30	10	12
0:48:00	30	10	13
0:49:00	29	10	13
0:50:00	29	10	13
0:51:00	29	10	13
0:52:00	29	10	12
0:53:00	29	10	12
0:54:00	29	10	15
0:55:00	29	10	14
0:56:00	29	10	13
0:57:00	29	10	13
0:58:00	29	10	13
0:59:00	29	10	12
1:00:00	29	10	12
1:01:00	29	10	12
1:02:00	29	11	13
1:03:00	29	10	11
1:04:00	29	10	10
1:05:00	29	10	10
1:06:00	29	10	9
1:07:00	29	10	9
1:08:00	29	11	10
1:09:00	29	10	8
1:10:00	29	10	7
1:11:00	29	10	8
1:12:00	29	10	8
1:13:00	29	11	8
1:14:00	29	10	8
1:15:00	29	11	8
1:16:00	29	11	7
1:17:00	29	10	7
1:18:00	29	10	7
1:19:00	29	10	7
1:20:00	29	10	7
1:21:00	29	10	7
1:22:00	29	10	7
1:23:00	29	10	7
1:24:00	29	10	7
1:25:00	29	10	7
1:26:00	29	10	7
1:27:00	29	10	7
1:28:00	29	10	7
1:29:00	29	10	7
1:30:00	29	10	7
1:31:00	29	10	7
1:32:00	29	10	7
1:33:00	29	10	7
1:34:00	29	10	7
1:35:00	29	10	7
1:36:00	29	10	7
1:37:00	29	10	7
1:38:00	29	10	7
1:39:00	29	10	7
1:40:00	29	10	7
1:41:00	29	10	7
1:42:00	29	10	7
1:43:00	29	10	7
1:44:00	29	10	7
1:45:00	29	10	7
1:46:00	29	10	7
1:47:00	29	10	7
1:48:00	29	10	7
1:49:00	29	10	6
1:50:00	29	10	6
1:51:00	29	10	7
1:52:00	29	10	6
1:53:00	29	10	6
1:54:00	29	10	7
1:55:00	29	10	7
1:56:00	29	10	7
1:57:00	29	10	6
1:58:00	29	10	6
1:59:00	29	10	7
2:00:00	29	10	6
2:01:00	29	10	6
2:02:00	29	10	6
2:03:00	29	10	6
2:04:00	29	10	6
2:05:00	29	10	6
2:06:00	29	10	6
2:07:00	29	10	6
2:08:00	29	10	6
2:09:00	29	10	6
2:10:00	29	10	6
2:11:00	29	10	7
2:12:00	29	10	7
2:13:00	29	10	7
2:14:00	29	10	7
2:15:00	29	10	7
2:16:00	29	10	7
2:17:00	29	10	7
2:18:00	29	10	7
2:19:00	29	10	7
2:20:00	29	10	7
2:21:00	29	10	7
2:22:00	29	10	7
2:23:00	29	11	7
2:24:00	29	10	7
2:25:00	29	10	7
2:26:00	29	10	6
2:27:00	29	10	6
2:28:00	29	10	6
2:29:00	29	10	6
2:30:00	29	10	6
2:31:00	29	10	6
2:32:00	29	10	9
2:33:00	29	10	9
2:34:00	29	10	8
2:35:00	29	10	8
2:36:00	29	10	9
2:37:00	29	10	9
2:38:00	29	10	9
2:39:00	29	10	9
2:40:00	29	10	9
2:41:00	29	10	9
2:42:00	29	10	9
2:43:00	29	10	9
2:44:00	29	10	9
2:45:00	29	10	9
2:46:00	29	10	9
2:47:00	29	10	9
2:48:00	29	10	9
2:49:00	29	10	9
2:50:00	29	10	9
2:51:00	29	10	9
2:52:00	29	10	9
2:53:00	29	10	9
2:54:00	29	11	9
2:55:00	29	10	9
2:56:00	29	10	9
2:57:00	29	10	9
2:58:00	29	10	9
2:59:00	29	10	10
3:00:00	29	10	9
3:01:00	29	10	10
3:02:00	29	10	10
3:03:00	29	10	10
3:04:00	29	10	10
3:05:00	29	10	10
3:06:00	29	10	10
3:07:00	29	10	10
3:08:00	29	10	10
3:09:00	29	10	10
3:10:00	29	10	10
3:11:00	29	10	10
3:12:00	29	10	10
3:13:00	29	10	10
3:14:00	29	10	10
3:15:00	29	10	10
3:16:00	29	10	10
3:17:00	29	10	10
3:18:00	29	10	10
3:19:00	29	10	10
3:20:00	29	10	10
3:21:00	29	10	10
3:22:00	29	11	11
3:23:00	29	10	11
3:24:00	29	10	11
3:25:00	29	10	11
3:26:00	29	10	11
3:27:00	29	10	11
3:28:00	29	10	11
3:29:00	29	10	11
3:30:00	29	10	11
3:31:00	29	10	11
3:32:00	29	10	11
3:33:00	29	10	11
3:34:00	29	10	11
3:35:00	29	10	11
3:36:00	29	10	11
3:37:00	29	10	11
3:38:00	29	10	11
3:39:00	29	10	11
3:40:00	29	10	11
3:41:00	29	10	11
3:42:00	29	10	11
3:43:00	29	10	11
3:44:00	29	10	11
3:45:00	29	10	11
3:46:00	29	10	9
3:47:00	29	10	7
3:48:00	29	10	8
3:49:00	29	10	8
3:50:00	29	10	7
3:51:00	29	10	7
3:52:00	29	10	7
3:53:00	29	10	7
3:54:00	29	10	10
3:55:00	29	11	9
3:56:00	29	10	10
3:57:00	29	10	10
3:58:00	29	10	10
3:59:00	29	10	10
4:00:00	29	10	10
4:01:00	29	10	10
4:02:00	29	10	10
4:03:00	29	10	10
4:04:00	29	10	10
4:05:00	29	10	10
4:06:00	29	10	10
4:07:00	29	10	10
4:08:00	29	10	10
4:09:00	29	10	10
4:10:00	29	10	10
4:11:00	29	10	10
4:12:00	29	10	10
4:13:00	29	10	11
4:14:00	29	10	10
4:15:00	29	10	11
4:16:00	29	10	11
4:17:00	29	10	11
4:18:00	29	10	10
4:19:00	29	10	10
4:20:00	29	10	11
4:21:00	29	10	11
4:22:00	29	10	11
4:23:00	29	10	12
4:24:00	29	10	12
4:25:00	29	10	12
4:26:00	29	10	12
4:27:00	29	10	13
4:28:00	29	10	12
4:29:00	29	10	13
4:30:00	29	10	12
4:31:00	29	10	13
4:32:00	29	10	13
4:33:00	29	10	13
4:34:00	29	10	14
4:35:00	29	10	13
4:36:00	29	10	13
4:37:00	29	10	13
4:38:00	29	10	12
4:39:00	29	10	13
4:40:00	29	10	14
4:41:00	29	10	13
4:42:00	29	10	13
4:43:00	29	10	14
4:44:00	29	10	14
4:45:00	29	10	12
4:46:00	29	10	12
4:47:00	29	10	13
4:48:00	29	10	13
4:49:00	29	10	13
4:50:00	29	10	13
4:51:00	29	10	13
4:52:00	29	10	13
4:53:00	29	10	14
4:54:00	29	10	14
4:55:00	29	10	15
4:56:00	29	10	13
4:57:00	29	10	14
4:58:00	29	10	15
4:59:00	29	10	15
5:00:00	29	10	13
5:01:00	29	10	13
5:02:00	29	10	14
5:03:00	29	10	14
5:04:00	29	10	13
5:05:00	29	10	13
5:06:00	29	10	15
5:07:00	29	10	15
5:08:00	29	10	15
5:09:00	29	10	14
5:10:00	29	10	14
5:11:00	29	10	15
5:12:00	29	10	14
5:13:00	29	10	15
5:14:00	29	10	14
5:15:00	29	10	15
5:16:00	29	10	14
5:17:00	29	10	13
5:18:00	29	10	14
5:19:00	29	10	14
5:20:00	29	10	14
5:21:00	29	10	15
5:22:00	29	10	15
5:23:00	29	10	15
5:24:00	29	10	15
5:25:00	29	10	14
5:26:00	29	10	14
5:27:00	29	10	14
5:28:00	29	10	14
5:29:00	29	10	15
5:30:00	29	10	15
5:31:00	29	10	15
5:32:00	29	10	14
5:33:00	29	10	16
5:34:00	29	10	17
5:35:00	29	10	17
5:36:00	29	10	17
5:37:00	29	10	16
5:38:00	29	10	17
5:39:00	29	10	17
5:40:00	29	10	16
5:41:00	29	10	16
5:42:00	29	10	16
5:43:00	29	10	15
5:44:00	29	10	15
5:45:00	29	10	14
5:46:00	29	10	15
5:47:00	29	10	15
5:48:00	29	10	14
5:49:00	29	10	13
5:50:00	29	10	13
5:51:00	29	10	13
5:52:00	29	10	15
5:53:00	29	10	14
5:54:00	29	10	17
5:55:00	29	10	15
5:56:00	29	10	16
5:57:00	29	10	13
5:58:00	29	10	16
5:59:00	29	10	16
6:00:00	29	10	15
6:01:00	29	10	19
6:02:00	29	10	18
6:03:00	29	10	17
6:04:00	29	10	16
6:05:00	29	10	17
6:06:00	29	10	16
6:07:00	29	10	18
6:08:00	29	10	16
6:09:00	29	10	15
6:10:00	29	10	13
6:11:00	29	10	13
6:12:00	29	10	15
6:13:00	29	10	17
6:14:00	29	10	14
6:15:00	29	10	14
6:16:00	29	10	14
6:17:00	29	10	16
6:18:00	29	10	14
6:19:00	29	10	13
6:20:00	29	10	14
6:21:00	29	10	16
6:22:00	29	10	16
6:23:00	29	10	16
6:24:00	29	10	16
6:25:00	29	10	16
6:26:00	29	10	15
6:27:00	29	10	15
6:28:00	29	10	14
6:29:00	29	10	15
6:30:00	29	10	15
6:31:00	29	10	21
6:32:00	29	10	19
6:33:00	29	10	19
6:34:00	29	10	18
6:35:00	29	10	18
6:36:00	29	10	16
6:37:00	29	10	16
6:38:00	29	10	17
6:39:00	29	10	16
6:40:00	29	10	16
6:41:00	29	10	16
6:42:00	29	10	15
6:43:00	29	10	18
6:44:00	29	10	17
6:45:00	29	10	15
6:46:00	29	10	18
6:47:00	29	10	18
6:48:00	29	10	16
6:49:00	29	10	18
6:50:00	29	10	17
6:51:00	29	10	15
6:52:00	29	10	16
6:53:00	29	10	16
6:54:00	29	10	15
6:55:00	29	10	14
6:56:00	29	10	16
6:57:00	29	10	19
6:58:00	29	10	17
6:59:00	29	10	14
7:00:00	29	10	15
7:01:00	29	10	16
7:02:00	29	10	17
7:03:00	29	10	16
7:04:00	29	10	15
7:05:00	29	10	17
7:06:00	29	10	17
7:07:00	29	10	18
7:08:00	29	10	20
7:09:00	29	10	20
7:10:00	29	10	19
7:11:00	29	10	19
7:12:00	29	10	19
7:13:00	29	10	19
7:14:00	29	10	21
7:15:00	29	10	17
7:16:00	29	10	15
7:17:00	29	10	15
7:18:00	29	10	14
7:19:00	29	10	15
7:20:00	29	10	22
7:21:00	29	10	16
7:22:00	29	10	14
7:23:00	29	10	17
7:24:00	29	10	15
7:25:00	29	10	15
7:26:00	29	10	15
7:27:00	29	10	17
7:28:00	29	10	21
7:29:00	29	10	19
7:30:00	29	10	21
7:31:00	29	10	20
7:32:00	29	10	20
7:33:00	29	10	21
7:34:00	29	10	20
7:35:00	29	10	19
7:36:00	29	10	20
7:37:00	29	10	19
7:38:00	29	10	19
7:39:00	29	10	19
7:40:00	29	10	19
7:41:00	29	10	18
7:42:00	29	10	20
7:43:00	29	10	19
7:44:00	29	10	21
7:45:00	29	10	19
7:46:00	29	10	17
7:47:00	29	10	19
7:48:00	29	10	23
7:49:00	29	10	22
7:50:00	29	10	23
7:51:00	29	10	22
7:52:00	29	10	22
7:53:00	29	10	21
7:54:00	29	10	20
7:55:00	29	10	18
7:56:00	29	10	22
7:57:00	29	10	20
7:58:00	29	10	20
7:59:00	29	10	18
8:00:00	29	10	21
8:01:00	29	10	22
8:02:00	29	10	22
8:03:00	29	10	20
8:04:00	29	10	19
8:05:00	29	10	20
8:06:00	29	10	20
8:07:00	29	10	19
8:08:00	29	10	23
8:09:00	29	10	22
8:10:00	29	10	20
8:11:00	29	10	19
8:12:00	29	10	20
8:13:00	29	10	23
8:14:00	29	10	22
8:15:00	29	10	22
8:16:00	29	10	24
8:17:00	29	10	22
8:18:00	29	10	20
8:19:00	29	10	21
8:20:00	29	10	21
8:21:00	29	10	22
8:22:00	29	10	20
8:23:00	29	10	22
8:24:00	29	10	21
8:25:00	29	10	21
8:26:00	29	10	23
8:27:00	29	10	19
8:28:00	29	10	20
8:29:00	29	10	23
8:30:00	29	10	21
8:31:00	29	10	21
8:32:00	29	10	21
8:33:00	29	10	17
8:34:00	29	10	24
8:35:00	29	10	24
8:36:00	29	10	25
8:37:00	29	10	19
8:38:00	29	10	19
8:39:00	29	10	24
8:40:00	29	10	23
8:41:00	29	10	23
8:42:00	29	10	26
8:43:00	29	10	26
8:44:00	29	10	24
8:45:00	29	10	26
8:46:00	29	10	23
8:47:00	29	10	28
8:48:00	29	10	25
8:49:00	29	10	22
8:50:00	29	10	31
8:51:00	29	10	28
8:52:00	29	10	28
8:53:00	29	11	25
8:54:00	29	10	27
8:55:00	29	10	24
8:56:00	29	10	24
8:57:00	29	10	28
8:58:00	29	10	22
8:59:00	29	10	24
9:00:00	29	10	21
9:01:00	29	10	24
9:02:00	29	10	25
9:03:00	29	10	26
9:04:00	29	10	26
9:05:00	29	10	27
9:06:00	29	10	27
9:07:00	29	10	27
9:08:00	29	10	27
9:09:00	29	10	26
9:10:00	29	10	26
9:11:00	29	10	25
9:12:00	29	10	25
9:13:00	29	10	24
9:14:00	29	10	25
9:15:00	29	10	25
9:16:00	29	10	25
9:17:00	29	10	25
9:18:00	29	10	25
9:19:00	29	10	20
9:20:00	29	10	23
9:21:00	29	10	26
9:22:00	29	10	27
9:23:00	29	10	27
9:24:00	29	10	26
9:25:00	29	10	27
9:26:00	29	10	26
9:27:00	29	10	27
9:28:00	29	10	27
9:29:00	29	10	27
9:30:00	29	10	26
9:31:00	29	10	27
9:32:00	29	10	27
9:33:00	29	10	27
9:34:00	29	10	26
9:35:00	29	10	27
9:36:00	29	10	27
9:37:00	29	10	26
9:38:00	29	10	29
9:39:00	29	10	27
9:40:00	29	10	25
9:41:00	29	10	20
9:42:00	29	10	23
9:43:00	29	10	24
9:44:00	29	10	25
9:45:00	29	10	25
9:46:00	29	10	26
9:47:00	29	10	22
9:48:00	29	10	24
9:49:00	29	10	27
9:50:00	29	10	25
9:51:00	29	10	28
9:52:00	29	10	25
9:53:00	29	10	28
9:54:00	29	10	25
9:55:00	29	10	31
9:56:00	29	10	27
9:57:00	29	10	29
9:58:00	29	10	26
9:59:00	29	10	27
10:00:00	29	10	25
10:01:00	29	10	29
10:02:00	29	10	25
10:03:00	29	10	27
10:04:00	29	10	27
10:05:00	29	10	27
10:06:00	29	10	25
10:07:00	29	10	24
10:08:00	29	10	23
10:09:00	29	10	24
10:10:00	29	10	29
10:11:00	29	10	25
10:12:00	29	10	25
10:13:00	29	10	28
10:14:00	29	10	26
10:15:00	29	10	26
10:16:00	29	11	25
10:17:00	29	11	24
10:18:00	29	10	23
10:19:00	29	10	26
10:20:00	29	10	23
10:21:00	29	10	34
10:22:00	29	10	30
10:23:00	29	10	25
10:24:00	29	10	32
10:25:00	29	10	26
10:26:00	29	10	28
10:27:00	29	10	27
10:28:00	29	10	29
10:29:00	29	10	26
10:30:00	29	10	29
10:31:00	29	10	30
10:32:00	29	10	32
10:33:00	29	10	28
10:34:00	29	10	28
10:35:00	29	10	31
10:36:00	29	10	31
10:37:00	29	10	31
10:38:00	29	10	32
10:39:00	29	10	29
10:40:00	29	10	29
10:41:00	29	10	28
10:42:00	29	10	26
10:43:00	29	10	28
10:44:00	29	10	29
10:45:00	29	10	29
10:46:00	29	10	30
10:47:00	29	10	30
10:48:00	29	10	30
10:49:00	29	10	27
10:50:00	29	10	30
10:51:00	29	10	30
10:52:00	29	10	31
10:53:00	29	10	29
10:54:00	29	10	28
10:55:00	29	10	27
10:56:00	29	10	27
10:57:00	29	10	28
10:58:00	29	10	27
10:59:00	29	10	29
11:00:00	29	10	29
11:01:00	29	10	29
11:02:00	29	10	30
11:03:00	29	10	32
11:04:00	29	10	30
11:05:00	29	10	29
11:06:00	29	10	29
11:07:00	29	10	30
11:08:00	29	10	28
11:09:00	29	10	27
11:10:00	29	10	27
11:11:00	29	10	31
11:12:00	29	10	31
11:13:00	29	10	30
11:14:00	29	10	29
11:15:00	29	10	27
11:16:00	29	10	31
11:17:00	29	10	30
11:18:00	29	10	30
11:19:00	29	10	29
11:20:00	29	10	28
11:21:00	29	10	37
11:22:00	29	10	36
11:23:00	29	10	37
11:24:00	29	10	39
11:25:00	29	10	37
11:26:00	29	10	37
11:27:00	29	10	37
11:28:00	29	10	35
11:29:00	29	10	36
11:30:00	29	10	36
11:31:00	29	10	41
11:32:00	29	10	37
11:33:00	29	10	33
11:34:00	29	10	32
11:35:00	29	10	35
11:36:00	29	10	33
11:37:00	29	10	34
11:38:00	29	10	34
11:39:00	29	10	34
11:40:00	29	10	37
11:41:00	29	10	34
11:42:00	29	10	36
11:43:00	29	10	33
11:44:00	29	11	35
11:45:00	29	10	33
11:46:00	29	10	36
11:47:00	29	10	37
11:48:00	29	10	37
11:49:00	29	10	35
11:50:00	29	10	38
11:51:00	29	10	36
11:52:00	29	10	36
11:53:00	29	10	35
11:54:00	29	10	38
11:55:00	29	10	37
11:56:00	29	10	37
11:57:00	29	10	34
11:58:00	29	10	41
11:59:00	29	10	38
12:00:00	29	10	36
12:01:00	29	10	38
12:02:00	29	10	38
12:03:00	29	10	41
12:04:00	29	10	35
12:05:00	29	10	37
12:06:00	29	10	39
12:07:00	29	10	40
12:08:00	29	10	38
12:09:00	29	10	39
12:10:00	29	10	40
12:11:00	29	10	40
12:12:00	29	10	39
12:13:00	29	10	38
12:14:00	29	10	36
12:15:00	29	10	42
12:16:00	29	10	35
12:17:00	29	10	38
12:18:00	29	10	35
12:19:00	29	10	37
12:20:00	29	10	38
12:21:00	29	10	38
12:22:00	29	10	38
12:23:00	29	10	40
12:24:00	29	10	41
12:25:00	29	10	40
12:26:00	29	10	34
12:27:00	29	10	35
12:28:00	29	10	34
12:29:00	29	10	41
12:30:00	29	10	35
12:31:00	29	10	40
12:32:00	29	10	41
12:33:00	29	10	39
12:34:00	29	10	33
12:35:00	29	10	39
12:36:00	29	10	35
12:37:00	29	10	36
12:38:00	29	10	35
12:39:00	29	10	33
12:40:00	29	10	36
12:41:00	29	10	36
12:42:00	29	10	34
12:43:00	29	10	36
12:44:00	29	10	42
12:45:00	29	10	37
12:46:00	29	10	38
12:47:00	29	10	37
12:48:00	29	10	39
12:49:00	29	10	36
12:50:00	29	10	38
12:51:00	29	10	37
12:52:00	29	10	38
12:53:00	29	10	38
12:54:00	29	10	33
12:55:00	29	10	37
12:56:00	29	10	35
12:57:00	29	10	33
12:58:00	29	10	36
12:59:00	29	10	34
13:00:00	29	10	36
13:01:00	29	10	34
13:02:00	29	10	31
13:03:00	29	10	34
13:04:00	29	10	35
13:05:00	29	10	35
13:06:00	29	10	33
13:07:00	29	10	29
13:08:00	29	10	36
13:09:00	29	10	34
13:10:00	29	10	42
13:11:00	29	10	38
13:12:00	29	10	39
13:13:00	29	10	38
13:14:00	29	10	38
13:15:00	29	10	32
13:16:00	29	10	37
13:17:00	29	10	35
13:18:00	29	10	33
13:19:00	29	10	30
13:20:00	29	10	36
13:21:00	29	10	34
13:22:00	29	10	36
13:23:00	29	10	30
13:24:00	29	10	33
13:25:00	29	10	34
13:26:00	29	10	31
13:27:00	29	10	44
13:28:00	29	10	31
13:29:00	29	10	47
13:30:00	29	10	36
13:31:00	29	10	32
13:32:00	29	10	32
13:33:00	29	10	30
13:34:00	29	10	41
13:35:00	29	10	33
13:36:00	29	10	38
13:37:00	29	10	35
13:38:00	29	10	38
13:39:00	29	10	36
13:40:00	29	10	40
13:41:00	29	10	32
13:42:00	29	10	30
13:43:00	29	10	44
13:44:00	29	10	36
13:45:00	29	10	41
13:46:00	29	10	43
13:47:00	29	10	41
13:48:00	29	10	43
13:49:00	29	10	39
13:50:00	29	10	38
13:51:00	29	10	45
13:52:00	29	10	34
13:53:00	29	10	39
13:54:00	29	10	32
13:55:00	29	10	32
13:56:00	29	10	34
13:57:00	29	10	37
13:58:00	29	10	40
13:59:00	29	10	40
14:00:00	29	10	40
14:01:00	29	10	37
14:02:00	29	10	40
14:03:00	29	10	37
14:04:00	29	10	37
14:05:00	29	10	38
14:06:00	29	10	33
14:07:00	29	10	37
14:08:00	29	10	36
14:09:00	29	10	39
14:10:00	29	10	36
14:11:00	29	10	42
14:12:00	29	10	47
14:13:00	29	10	45
14:14:00	29	10	43
14:15:00	29	10	41
14:16:00	29	10	37
14:17:00	29	10	38
14:18:00	29	10	44
14:19:00	29	10	37
14:20:00	29	11	38
14:21:00	29	10	44
14:22:00	29	10	40
14:23:00	29	10	42
14:24:00	29	10	41
14:25:00	29	10	42
14:26:00	29	10	43
14:27:00	29	10	42
14:28:00	29	10	46
14:29:00	29	10	37
14:30:00	29	10	41
14:31:00	29	10	41
