Repository: ProgWizer/parser

File: project-root/data/Tests/Data Acquisition/2001 year (207)/UCA L Kogalym G1900+0.8%TDF-1+0.05%TR-1 (60C).txt (part 1 of 2)
--Test Summary--
Full Path and File Name	
Instrument Name	4262 L
Instrument Type	UCA
Instrument Serial Number	111
Test Start Date	23.12.2001
Test Start Time	3:40:40
Test Stop Date	25.12.2001
Test Stop Time	3:32:16
Test Length	47:51:36
Final Sample Time Offset	47:51:00
Controller Schedule Name	
Sampling Period	60 seconds
Comments	T: 60C(30min); 76C(240min), tap water, dry-blending
Information	WellID	
Information	Customer	Kogalym
Information	CementClass	G
Information	CementMfr	Dyckerhoff
Information	Additives	0.8%TDF-1+0.05%TR-1
Information	Density	1900
Information	BHCT	60
Information	BHST	76
Information	FluidLoss	
Information	JobType	146 mm csg tail slurry
Calculated Value	Finish Set	3:56:00
Calculated Curve	Compressive Strength	Compressive strength type B (more than 14 lb/gal)
Initial Temperature (°C)	24 °C
Final Temperature (°C)	75 °C
Initial Transit Time (microsec/in)	16,64 microsec/in
Final Transit Time (microsec/in)	8,62 microsec/in
Initial Compressive Strength (MPa)	0,00 MPa
Final Compressive Strength (MPa)	17,38 MPa
--Data--
Time (HH:MM:SS)	Temperature (°C)	Transit Time (microsec/in)	Compressive Strength (MPa)
0:00:00	24	16,64	0,00
0:01:00	24	16,66	0,00
0:02:00	24	16,68	0,00
0:03:00	24	16,68	0,00
0:04:00	24	16,68	0,00
0:05:00	24	16,69	0,00
0:06:00	25	16,70	0,00
0:07:00	26	16,71	0,00
0:08:00	26	16,70	0,00
0:09:00	27	16,70	0,00
0:10:00	28	16,68	0,00
0:11:00	30	16,68	0,00
0:12:00	31	16,69	0,00
0:13:00	32	16,68	0,00
0:14:00	33	16,65	0,00
0:15:00	35	16,63	0,00
0:16:00	36	16,61	0,01
0:17:00	37	16,59	0,01
0:18:00	39	16,57	0,02
0:19:00	40	16,54	0,02
0:20:00	41	16,53	0,03
0:21:00	43	16,50	0,03
0:22:00	44	16,47	0,04
0:23:00	46	16,45	0,05
0:24:00	47	16,41	0,06
0:25:00	49	16,41	0,06
0:26:00	50	16,38	0,06
0:27:00	51	16,38	0,06
0:28:00	53	16,35	0,07
0:29:00	54	16,32	0,08
0:30:00	55	16,32	0,08
0:31:00	56	16,31	0,09
0:32:00	58	16,33	0,08
0:33:00	59		
0:34:00	61		
0:35:00	62		
0:36:00	62		
0:37:00	63	20,19	0,00
0:38:00	63	20,21	0,00
0:39:00	64	20,21	0,00
0:40:00	64	20,20	0,00
0:41:00	64	20,20	0,00
0:42:00	64	20,20	0,00
0:43:00	64	20,19	0,00
0:44:00	64	20,21	0,00
0:45:00	64	20,21	0,00
0:46:00	64	20,20	0,00
0:47:00	64	20,20	0,00
0:48:00	64	20,22	0,00
0:49:00	64	20,22	0,00
0:50:00	64	20,22	0,00
0:51:00	63	20,22	0,00
0:52:00	63	20,22	0,00
0:53:00	63	20,24	0,00
0:54:00	63	20,23	0,00
0:55:00	63	20,24	0,00
0:56:00	63	20,24	0,00
0:57:00	63	20,25	0,00
0:58:00	63	20,25	0,00
0:59:00	63	20,25	0,00
1:00:00	62	20,25	0,00
1:01:00	62	20,25	0,00
1:02:00	62	20,25	0,00
1:03:00	63	20,26	0,00
1:04:00	62	20,26	0,00
1:05:00	62	20,26	0,00
1:06:00	63	20,26	0,00
1:07:00	63	20,26	0,00
1:08:00	62	20,27	0,00
1:09:00	63	20,28	0,00
1:10:00	63	20,28	0,00
1:11:00	63	20,28	0,00
1:12:00	63	20,28	0,00
1:13:00	62	20,28	0,00
1:14:00	63	20,28	0,00
1:15:00	63	20,28	0,00
1:16:00	63	20,28	0,00
1:17:00	63	20,29	0,00
1:18:00	63	20,29	0,00
1:19:00	63	20,29	0,00
1:20:00	63	20,28	0,00
1:21:00	63	20,29	0,00
1:22:00	63	20,29	0,00
1:23:00	63	20,29	0,00
1:24:00	63	20,30	0,00
1:25:00	63	20,30	0,00
1:26:00	63	20,30	0,00
1:27:00	63	20,30	0,00
1:28:00	63	20,30	0,00
1:29:00	63	20,30	0,00
1:30:00	63	20,31	0,00
1:31:00	64	20,31	0,00
1:32:00	64	20,30	0,00
1:33:00	64	20,31	0,00
1:34:00	64	20,31	0,00
1:35:00	64	20,31	0,00
1:36:00	64	20,31	0,00
1:37:00	64	20,34	0,00
1:38:00	64	20,34	0,00
1:39:00	64	20,33	0,00
1:40:00	64	20,33	0,00
1:41:00	64	20,34	0,00
1:42:00	64	20,34	0,00
1:43:00	64	20,34	0,00
1:44:00	64	20,34	0,00
1:45:00	65	20,34	0,00
1:46:00	64	20,34	0,00
1:47:00	65	20,35	0,00
1:48:00	64	20,36	0,00
1:49:00	65	20,35	0,00
1:50:00	65	20,36	0,00
1:51:00	65	20,34	0,00
1:52:00	65	20,37	0,00
1:53:00	65	20,36	0,00
1:54:00	65	20,36	0,00
1:55:00	65	20,37	0,00
1:56:00	65	20,37	0,00
1:57:00	65	20,38	0,00
1:58:00	65	20,37	0,00
1:59:00	65	20,38	0,00
2:00:00	65	20,38	0,00
2:01:00	66	20,39	0,00
2:02:00	66	20,39	0,00
2:03:00	66	20,40	0,00
2:04:00	66	20,40	0,00
2:05:00	66	20,41	0,00
2:06:00	66	20,42	0,00
2:07:00	66	20,42	0,00
2:08:00	66	20,43	0,00
2:09:00	66	20,43	0,00
2:10:00	66	20,43	0,00
2:11:00	66	20,43	0,00
2:12:00	66	20,43	0,00
2:13:00	66	20,45	0,00
2:14:00	66	20,45	0,00
2:15:00	66	20,45	0,00
2:16:00	66	20,45	0,00
2:17:00	67	20,46	0,00
2:18:00	67	20,46	0,00
2:19:00	67	20,46	0,00
2:20:00	67	20,46	0,00
2:21:00	67	20,47	0,00
2:22:00	67	20,48	0,00
2:23:00	67	20,48	0,00
2:24:00	67	20,49	0,00
2:25:00	67	20,49	0,00
2:26:00	67	20,50	0,00
2:27:00	67	20,50	0,00
2:28:00	67	19,49	0,00
2:29:00	67	19,50	0,00
2:30:00	67	19,50	0,00
2:31:00	68	19,51	0,00
2:32:00	67	19,52	0,00
2:33:00	68	19,52	0,00
2:34:00	68	19,52	0,00
2:35:00	68	19,53	0,00
2:36:00	68	19,53	0,00
2:37:00	68	19,53	0,00
2:38:00	68	16,60	0,01
2:39:00	68	16,60	0,01
2:40:00	68	16,60	0,01
2:41:00	68	16,62	0,00
2:42:00	68	16,60	0,01
2:43:00	68	16,62	0,01
2:44:00	68	16,59	0,01
2:45:00	68	16,59	0,01
2:46:00	69	16,60	0,01
2:47:00	68	16,59	0,01
2:48:00	69	16,59	0,01
2:49:00	69	16,59	0,01
2:50:00	69	16,60	0,01
2:51:00	69	16,61	0,01
2:52:00	69	16,60	0,01
2:53:00	69	16,61	0,01
2:54:00	69	16,61	0,01
2:55:00	69	16,61	0,01
2:56:00	69	16,60	0,01
2:57:00	69	16,62	0,01
2:58:00	69	16,61	0,01
2:59:00	69	16,62	0,01
3:00:00	69	16,62	0,01
3:01:00	69	16,61	0,01
3:02:00	70	16,61	0,01
3:03:00	70	16,62	0,01
3:04:00	70	16,61	0,01
3:05:00	70	16,62	0,01
3:06:00	70	16,61	0,01
3:07:00	70	16,62	0,01
3:08:00	70	16,62	0,01
3:09:00	70	16,61	0,01
3:10:00	70	16,61	0,01
3:11:00	70	16,60	0,01
3:12:00	70	16,59	0,01
3:13:00	70	16,59	0,01
3:14:00	70	16,59	0,01
3:15:00	70	16,59	0,01
3:16:00	70	16,59	0,01
3:17:00	70	16,58	0,01
3:18:00	71	16,57	0,02
3:19:00	71	16,56	0,02
3:20:00	71	16,56	0,02
3:21:00	71	16,55	0,02
3:22:00	71	16,55	0,02
3:23:00	71	16,53	0,03
3:24:00	71	16,52	0,03
3:25:00	71	16,50	0,03
3:26:00	71	16,50	0,04
3:27:00	71	16,48	0,04
3:28:00	71	16,47	0,04
3:29:00	71	16,45	0,05
3:30:00	71	16,44	0,05
3:31:00	71	16,42	0,06
3:32:00	71	16,41	0,06
3:33:00	72	16,38	0,07
3:34:00	72	16,36	0,07
3:35:00	72	16,34	0,08
3:36:00	72	16,32	0,08
3:37:00	72	16,29	0,09
3:38:00	72	16,26	0,10
3:39:00	72	16,23	0,11
3:40:00	72	16,19	0,12
3:41:00	72	16,16	0,13
3:42:00	73	16,12	0,14
3:43:00	72	16,08	0,15
3:44:00	72	16,04	0,16
3:45:00	72	16,00	0,17
3:46:00	72	15,95	0,19
3:47:00	73	15,90	0,20
3:48:00	73	15,85	0,22
3:49:00	73	15,81	0,24
3:50:00	73	15,75	0,25
3:51:00	73	15,69	0,28
3:52:00	73	15,63	0,29
3:53:00	73	15,57	0,31
3:54:00	73	15,51	0,34
3:55:00	73	15,45	0,36
3:56:00	73	15,38	0,39
3:57:00	73	15,32	0,41
3:58:00	73	15,24	0,44
3:59:00	73	15,17	0,47
4:00:00	73	15,09	0,50
4:01:00	73	15,02	0,53
4:02:00	73	14,95	0,56
4:03:00	74	14,88	0,60
4:04:00	74	14,80	0,63
4:05:00	74	14,71	0,67
4:06:00	74	14,65	0,70
4:07:00	74	14,58	0,74
4:08:00	74	14,50	0,78
4:09:00	74	14,42	0,82
4:10:00	74	14,34	0,87
4:11:00	74	14,26	0,91
4:12:00	74	14,19	0,95
4:13:00	74	14,12	1,00
4:14:00	74	14,04	1,04
4:15:00	74	13,97	1,09
4:16:00	74	13,91	1,13
4:17:00	75	13,84	1,18
4:18:00	75	13,77	1,23
4:19:00	75	13,69	1,28
4:20:00	75	13,63	1,33
4:21:00	75	13,56	1,38
4:22:00	75	13,50	1,43
4:23:00	75	13,43	1,49
4:24:00	75	13,37	1,53
4:25:00	75	13,32	1,58
4:26:00	75	13,27	1,62
4:27:00	75	13,20	1,68
4:28:00	75	13,14	1,73
4:29:00	75	13,09	1,78
4:30:00	75	13,02	1,84
4:31:00	76	12,98	1,89
4:32:00	75	12,93	1,94
4:33:00	75	12,88	1,99
4:34:00	76	12,82	2,05
4:35:00	76	12,78	2,10
4:36:00	76	12,73	2,14
4:37:00	76	12,69	2,19
4:38:00	75	12,63	2,25
4:39:00	76	12,59	2,31
4:40:00	76	12,54	2,36
4:41:00	75	12,50	2,41
4:42:00	76	12,47	2,45
4:43:00	76	12,42	2,52
4:44:00	76	12,38	2,56
4:45:00	76	12,34	2,61
4:46:00	76	12,30	2,66
4:47:00	76	12,27	2,70
4:48:00	76	12,23	2,76
4:49:00	76	12,19	2,81
4:50:00	76	12,16	2,86
4:51:00	76	12,13	2,91
4:52:00	75	12,09	2,95
4:53:00	76	12,06	3,00
4:54:00	76	12,03	3,05
4:55:00	75	12,00	3,09
4:56:00	76	11,97	3,15
4:57:00	75	11,94	3,19
4:58:00	75	11,91	3,23
4:59:00	75	11,88	3,29
5:00:00	76	11,86	3,32
5:01:00	75	11,82	3,37
5:02:00	75	11,79	3,42
5:03:00	75	11,77	3,46
5:04:00	76	11,75	3,50
5:05:00	75	11,72	3,55
5:06:00	75	11,70	3,59
5:07:00	75	11,68	3,63
5:08:00	75	11,65	3,67
5:09:00	75	11,63	3,71
5:10:00	75	11,61	3,75
5:11:00	75	11,58	3,80
5:12:00	75		
5:13:00	75	11,54	3,88
5:14:00	75	11,52	3,91
5:15:00	76	11,50	3,95
5:16:00	75	11,48	4,00
5:17:00	76	11,46	4,04
5:18:00	75	11,44	4,07
5:19:00	75	11,42	4,12
5:20:00	75	11,41	4,15
5:21:00	75	11,39	4,18
5:22:00	75	11,37	4,22
5:23:00	75	11,35	4,25
5:24:00	75	11,33	4,30
5:25:00	75	11,32	4,33
5:26:00	75	11,29	4,38
5:27:00	75	11,28	4,41
5:28:00	75	11,26	4,45
5:29:00	75	11,25	4,48
5:30:00	75	11,23	4,53
5:31:00	75	11,22	4,55
5:32:00	75	11,20	4,60
5:33:00	75	11,18	4,63
5:34:00	75	11,17	4,65
5:35:00	76	11,15	4,70
5:36:00	75	11,13	4,73
5:37:00	75	11,12	4,77
5:38:00	75	11,11	4,80
5:39:00	76	11,09	4,84
5:40:00	75	11,07	4,88
5:41:00	75	11,07	4,89
5:42:00	75	11,05	4,93
5:43:00	76	11,04	4,97
5:44:00	75	11,02	5,00
5:45:00	75	11,00	5,06
5:46:00	75	10,99	5,08
5:47:00	75	10,98	5,11
5:48:00	75	10,96	5,15
5:49:00	75	10,96	5,15
5:50:00	75	10,94	5,21
5:51:00	75	10,93	5,23
5:52:00	75	10,92	5,27
5:53:00	75	10,90	5,31
5:54:00	75	10,89	5,35
5:55:00	75	10,88	5,37
5:56:00	75	10,86	5,41
5:57:00	75	10,85	5,45
5:58:00	75	10,84	5,47
5:59:00	75	10,84	5,49
6:00:00	76	10,82	5,53
6:01:00	75	10,80	5,57
6:02:00	75	10,80	5,59
6:03:00	75	10,78	5,63
6:04:00	75	10,77	5,65
6:05:00	75	10,76	5,69
6:06:00	75	10,75	5,72
6:07:00	75	10,75	5,74
6:08:00	75	10,73	5,78
6:09:00	75	10,72	5,80
6:10:00	75	10,71	5,84
6:11:00	75	10,70	5,87
6:12:00	75	10,68	5,91
6:13:00	75	10,68	5,93
6:14:00	75	10,67	5,95
6:15:00	75	10,66	6,00
6:16:00	75	10,65	6,02
6:17:00	75	10,63	6,07
6:18:00	75	10,63	6,09
6:19:00	75	10,62	6,11
6:20:00	75	10,60	6,16
6:21:00	75	10,59	6,18
6:22:00	75	10,59	6,20
6:23:00	75	10,57	6,25
6:24:00	75	10,56	6,30
6:25:00	75	10,56	6,30
6:26:00	75	10,54	6,34
6:27:00	75	10,54	6,37
6:28:00	75	10,53	6,39
6:29:00	75	10,51	6,44
6:30:00	76	10,50	6,46
6:31:00	75	10,50	6,49
6:32:00	75	10,49	6,51
6:33:00	75	10,48	6,54
6:34:00	75	10,47	6,56
6:35:00	75	10,47	6,59
6:36:00	75	10,45	6,63
6:37:00	75	10,45	6,66
6:38:00	75	10,44	6,68
6:39:00	76	10,43	6,71
6:40:00	75	10,42	6,74
6:41:00	75	10,41	6,76
6:42:00	76	10,40	6,81
6:43:00	76	10,40	6,81
6:44:00	75	10,38	6,86
6:45:00	75	10,38	6,89
6:46:00	75	10,37	6,91
6:47:00	75	10,36	6,94
6:48:00	75	10,36	6,97
6:49:00	75	10,35	6,99
6:50:00	75	10,35	6,99
6:51:00	75	10,33	7,05
6:52:00	75	10,32	7,07
6:53:00	75	10,32	7,07
6:54:00	75	10,31	7,13
6:55:00	75	10,30	7,15
6:56:00	75	10,30	7,15
6:57:00	75	10,29	7,18
6:58:00	75	10,28	7,23
6:59:00	75	10,27	7,26
7:00:00	76	10,27	7,29
7:01:00	75	10,26	7,32
7:02:00	75	10,25	7,34
7:03:00	75	10,25	7,34
7:04:00	75	10,24	7,37
7:05:00	75	10,23	7,43
7:06:00	75	10,23	7,43
7:07:00	75	10,22	7,46
7:08:00	75	10,21	7,48
7:09:00	75	10,21	7,51
7:10:00	75	10,20	7,54
7:11:00	75	10,19	7,57
7:12:00	75	10,18	7,60
7:13:00	75	10,18	7,60
7:14:00	75	10,17	7,66
7:15:00	75	10,16	7,69
7:16:00	75	10,16	7,69
7:17:00	75	10,15	7,71
7:18:00	75	10,14	7,74
7:19:00	76	10,14	7,77
7:20:00	75	10,14	7,77
7:21:00	76	10,12	7,83
7:22:00	75	10,11	7,86
7:23:00	75	10,11	7,86
7:24:00	75	10,11	7,89
7:25:00	75	10,10	7,92
7:26:00	75	10,10	7,92
7:27:00	75	10,09	7,95
7:28:00	75	10,08	7,98
7:29:00	75	10,08	8,01
7:30:00	75	10,07	8,04
7:31:00	75	10,07	8,04
7:32:00	75	10,06	8,08
7:33:00	75	10,05	8,11
7:34:00	75	10,05	8,11
7:35:00	75	10,05	8,14
7:36:00	75	10,04	8,17
7:37:00	76	10,04	8,17
7:38:00	75	10,02	8,23
7:39:00	75	10,02	8,23
7:40:00	75	10,02	8,26
7:41:00	75	10,01	8,29
7:42:00	75	10,01	8,29
7:43:00	75	10,00	8,33
7:44:00	75	10,00	8,33
7:45:00	75	9,99	8,36
7:46:00	75	9,99	8,39
7:47:00	75	9,99	8,39
7:48:00	75	9,97	8,45
7:49:00	75	9,97	8,45
7:50:00	75	9,96	8,49
7:51:00	76	9,96	8,49
7:52:00	75	9,96	8,52
7:53:00	75	9,95	8,55
7:54:00	76	9,95	8,55
7:55:00	75	9,94	8,58
7:56:00	75	9,94	8,58
7:57:00	75	9,93	8,62
7:58:00	75	9,93	8,65
7:59:00	75	9,93	8,65
8:00:00	75	9,92	8,68
8:01:00	75	9,91	8,72
8:02:00	75	9,91	8,72
8:03:00	76	9,91	8,75
8:04:00	75	9,91	8,75
8:05:00	76	9,90	8,78
8:06:00	75	9,90	8,78
8:07:00	75	9,89	8,82
8:08:00	75	9,89	8,82
8:09:00	75	9,88	8,85
8:10:00	75	9,88	8,89
8:11:00	75	9,87	8,92
8:12:00	75	9,87	8,92
8:13:00	75	9,86	8,96
8:14:00	75	9,86	8,96
8:15:00	75	9,85	8,99
8:16:00	75	9,85	8,99
8:17:00	75	9,84	9,02
8:18:00	76	9,84	9,02
8:19:00	75	9,84	9,06
8:20:00	75	9,84	9,06
8:21:00	75	9,83	9,09
8:22:00	75	9,82	9,13
8:23:00	75	9,82	9,13
8:24:00	75	9,82	9,17
8:25:00	75	9,82	9,17
8:26:00	75	9,82	9,17
8:27:00	75	9,81	9,20
8:28:00	75	9,81	9,20
8:29:00	76	9,80	9,24
8:30:00	75	9,79	9,27
8:31:00	75	9,79	9,27
8:32:00	75	9,79	9,31
8:33:00	75	9,79	9,31
8:34:00	75	9,78	9,34
8:35:00	76	9,78	9,34
8:36:00	75	9,77	9,38
8:37:00	75	9,77	9,38
8:38:00	75	9,77	9,38
8:39:00	75	9,76	9,42
8:40:00	75	9,75	9,45
8:41:00	75	9,75	9,45
8:42:00	75	9,75	9,49
8:43:00	75	9,75	9,49
8:44:00	75	9,74	9,53
8:45:00	75	9,74	9,53
8:46:00	75	9,74	9,53
8:47:00	75	9,73	9,56
8:48:00	75	9,73	9,56
8:49:00	75	9,73	9,60
8:50:00	75	9,73	9,60
8:51:00	75	9,72	9,64
8:52:00	75	9,72	9,64
8:53:00	76	9,71	9,68
8:54:00	75	9,71	9,68
8:55:00	75	9,71	9,68
8:56:00	75	9,70	9,71
8:57:00	76	9,70	9,71
8:58:00	75	9,70	9,75
8:59:00	75	9,70	9,75
9:00:00	75	9,69	9,79
9:01:00	75	9,69	9,79
9:02:00	76	9,69	9,79
9:03:00	75	9,68	9,83
9:04:00	75	9,68	9,83
9:05:00	75	9,67	9,87
9:06:00	75	9,67	9,87
9:07:00	75	9,66	9,90
9:08:00	75	9,66	9,90
9:09:00	75	9,66	9,90
9:10:00	75	9,66	9,94
9:11:00	75	9,66	9,94
9:12:00	76	9,65	9,98
9:13:00	75	9,65	9,98
9:14:00	75	9,65	9,98
9:15:00	75	9,65	9,98
9:16:00	75	9,64	10,02
9:17:00	75	9,64	10,02
9:18:00	75	9,63	10,06
9:19:00	75	9,63	10,06
9:20:00	75	9,63	10,06
9:21:00	75	9,63	10,10
9:22:00	75	9,63	10,10
9:23:00	75	9,63	10,10
9:24:00	75	9,62	10,14
9:25:00	75	9,62	10,14
9:26:00	75	9,61	10,18
9:27:00	75	9,61	10,18
9:28:00	75	9,61	10,18
9:29:00	76	9,61	10,22
9:30:00	76	9,61	10,22
9:31:00	75	9,61	10,22
9:32:00	75	9,60	10,26
9:33:00	75	9,60	10,26
9:34:00	75	9,60	10,26
9:35:00	75	9,59	10,30
9:36:00	75	9,59	10,30
9:37:00	75	9,59	10,30
9:38:00	75	9,58	10,34
9:39:00	76	9,58	10,34
9:40:00	75	9,58	10,34
9:41:00	75	9,58	10,34
9:42:00	76	9,57	10,38
9:43:00	75	9,57	10,42
9:44:00	75	9,57	10,42
9:45:00	75	9,57	10,42
9:46:00	75	9,57	10,42
9:47:00	75	9,56	10,46
9:48:00	75	9,56	10,46
9:49:00	75	9,56	10,46
9:50:00	75	9,55	10,50
9:51:00	75	9,55	10,50
9:52:00	75	9,55	10,50
9:53:00	75	9,54	10,54
9:54:00	75	9,54	10,54
9:55:00	75	9,54	10,54
9:56:00	75	9,54	10,54
9:57:00	75	9,54	10,59
9:58:00	75	9,54	10,59
9:59:00	75	9,53	10,63
10:00:00	75	9,53	10,63
10:01:00	75	9,53	10,63
10:02:00	75	9,52	10,67
10:03:00	75	9,52	10,67
10:04:00	75	9,52	10,67
10:05:00	75	9,52	10,67
10:06:00	75	9,52	10,71
10:07:00	75	9,52	10,71
10:08:00	75	9,52	10,71
10:09:00	75	9,51	10,75
10:10:00	76	9,51	10,75
10:11:00	75	9,51	10,75
10:12:00	75	9,51	10,75
10:13:00	75	9,50	10,80
10:14:00	75	9,50	10,80
10:15:00	75	9,50	10,80
10:16:00	75	9,49	10,84
10:17:00	75	9,49	10,84
10:18:00	76	9,49	10,84
10:19:00	75	9,49	10,84
10:20:00	75	9,48	10,88
10:21:00	75	9,48	10,88
10:22:00	75	9,48	10,88
10:23:00	75	9,48	10,92
10:24:00	75	9,48	10,92
10:25:00	76	9,48	10,92
10:26:00	75	9,48	10,92
10:27:00	76	9,48	10,92
10:28:00	75	9,47	10,97
10:29:00	75	9,47	10,97
10:30:00	75	9,47	10,97
10:31:00	75	9,47	10,97
10:32:00	75	9,46	11,01
10:33:00	75	9,46	11,01
10:34:00	75	9,46	11,01
10:35:00	75	9,46	11,01
10:36:00	75	9,45	11,05
10:37:00	75	9,45	11,05
10:38:00	75	9,45	11,05
10:39:00	75	9,45	11,05
10:40:00	75	9,45	11,10
10:41:00	75	9,45	11,10
10:42:00	75	9,45	11,10
10:43:00	75	9,44	11,14
10:44:00	75	9,44	11,14
10:45:00	75	9,44	11,14
10:46:00	76	9,44	11,14
10:47:00	76	9,44	11,14
10:48:00	75	9,43	11,19
10:49:00	75	9,43	11,19
10:50:00	75	9,43	11,23
10:51:00	75	9,43	11,23
10:52:00	75	9,43	11,23
10:53:00	75	9,43	11,23
10:54:00	75	9,43	11,23
10:55:00	76	9,43	11,23
10:56:00	75	9,43	11,23
10:57:00	76	9,42	11,27
10:58:00	75	9,42	11,27
10:59:00	75	9,42	11,27
11:00:00	75	9,41	11,32
11:01:00	75	9,41	11,32
11:02:00	75	9,41	11,32
11:03:00	75	9,41	11,32
11:04:00	75	9,41	11,32
11:05:00	76	9,40	11,36
11:06:00	75	9,40	11,36
11:07:00	75	9,40	11,36
11:08:00	75	9,40	11,36
11:09:00	76	9,40	11,36
11:10:00	76	9,39	11,41
11:11:00	75	9,39	11,41
11:12:00	75	9,39	11,41
11:13:00	75	9,39	11,41
11:14:00	75	9,39	11,46
11:15:00	75	9,39	11,46
11:16:00	75	9,39	11,46
11:17:00	75	9,39	11,46
11:18:00	75	9,39	11,46
11:19:00	75	9,39	11,46
11:20:00	75	9,39	11,46
11:21:00	75	9,38	11,50
11:22:00	75	9,38	11,50
11:23:00	75	9,38	11,50
11:24:00	75	9,37	11,55
11:25:00	75	9,37	11,55
11:26:00	75	9,37	11,55
11:27:00	75	9,37	11,55
11:28:00	75	9,37	11,55
11:29:00	75	9,36	11,59
11:30:00	75	9,36	11,59
11:31:00	75	9,36	11,59
11:32:00	75	9,36	11,59
11:33:00	76	9,36	11,59
11:34:00	75	9,36	11,59
11:35:00	75	9,36	11,64
11:36:00	75	9,36	11,64
11:37:00	75	9,36	11,64
11:38:00	75	9,36	11,64
11:39:00	75	9,35	11,68
11:40:00	75	9,35	11,68
11:41:00	75	9,35	11,68
11:42:00	75	9,35	11,68
11:43:00	75	9,35	11,68
11:44:00	76	9,35	11,68
11:45:00	75	9,35	11,68
11:46:00	76	9,34	11,73
11:47:00	75	9,34	11,73
11:48:00	75	9,34	11,73
11:49:00	75	9,34	11,73
11:50:00	75	9,34	11,73
11:51:00	75	9,34	11,78
11:52:00	75	9,34	11,78
11:53:00	75	9,34	11,78
11:54:00	75	9,34	11,78
11:55:00	75	9,34	11,78
11:56:00	76	9,34	11,78
11:57:00	75	9,33	11,83
11:58:00	75	9,33	11,83
11:59:00	75	9,33	11,83
12:00:00	75	9,33	11,83
12:01:00	75	9,33	11,83
12:02:00	75	9,33	11,83
12:03:00	75	9,33	11,83
12:04:00	75	9,32	11,87
12:05:00	76	9,32	11,87
12:06:00	75	9,32	11,87
12:07:00	75	9,32	11,87
12:08:00	75	9,31	11,92
12:09:00	75	9,31	11,92
12:10:00	76	9,31	11,92
12:11:00	75	9,31	11,92
12:12:00	75	9,31	11,92
12:13:00	75	9,31	11,92
12:14:00	75	9,30	11,97
12:15:00	75	9,30	11,97
12:16:00	76	9,30	11,97
12:17:00	75	9,30	11,97
12:18:00	75	9,30	11,97
12:19:00	75	9,30	11,97
12:20:00	75	9,30	12,02
12:21:00	75	9,30	12,02
12:22:00	75	9,30	12,02
12:23:00	75	9,30	12,02
12:24:00	75	9,30	12,02
12:25:00	75	9,30	12,02
12:26:00	75	9,29	12,06
12:27:00	75	9,29	12,06
12:28:00	75	9,29	12,06
12:29:00	75	9,29	12,06
12:30:00	76	9,29	12,06
12:31:00	75	9,29	12,06
12:32:00	75	9,29	12,06
12:33:00	75	9,28	12,11
12:34:00	75	9,28	12,11
12:35:00	75	9,28	12,11
12:36:00	75	9,28	12,11
12:37:00	75	9,28	12,11
12:38:00	75	9,28	12,11
12:39:00	75	9,28	12,11
12:40:00	75	9,28	12,11
12:41:00	75	9,28	12,11
12:42:00	75	9,27	12,16
12:43:00	75	9,27	12,16
12:44:00	75	9,27	12,16
12:45:00	75	9,27	12,21
12:46:00	75	9,27	12,21
12:47:00	75	9,27	12,21
12:48:00	76	9,27	12,21
12:49:00	76	9,27	12,21
12:50:00	75	9,27	12,21
12:51:00	75	9,27	12,21
12:52:00	75	9,26	12,26
12:53:00	75	9,27	12,21
12:54:00	75	9,26	12,26
12:55:00	75	9,26	12,26
12:56:00	75	9,26	12,26
12:57:00	76	9,26	12,26
12:58:00	75	9,26	12,26
12:59:00	75	9,26	12,26
13:00:00	75	9,26	12,26
13:01:00	75	9,26	12,26
13:02:00	76	9,25	12,31
13:03:00	75	9,25	12,31
13:04:00	75	9,25	12,31
13:05:00	75	9,25	12,31
13:06:00	75	9,25	12,31
13:07:00	75	9,25	12,31
13:08:00	75	9,25	12,31
13:09:00	75	9,25	12,36
13:10:00	76	9,25	12,36
13:11:00	76	9,25	12,36
13:12:00	76	9,25	12,36
13:13:00	75	9,25	12,36
13:14:00	76	9,24	12,41
13:15:00	75	9,24	12,41
13:16:00	75	9,24	12,41
13:17:00	75	9,24	12,41
13:18:00	75	9,24	12,41
13:19:00	75	9,24	12,41
13:20:00	75	9,24	12,41
13:21:00	75	9,24	12,41
13:22:00	75	9,23	12,46
13:23:00	75	9,24	12,41
13:24:00	75	9,23	12,46
13:25:00	75	9,23	12,46
13:26:00	75	9,23	12,46
13:27:00	76	9,23	12,46
13:28:00	75	9,23	12,46
13:29:00	75	9,23	12,46
13:30:00	75	9,23	12,46
13:31:00	75	9,23	12,46
13:32:00	75	9,23	12,46
13:33:00	76	9,22	12,51
13:34:00	76	9,22	12,51
13:35:00	76	9,22	12,51
13:36:00	75	9,22	12,51
13:37:00	76	9,22	12,51
13:38:00	76	9,21	12,56
13:39:00	75	9,21	12,56
13:40:00	75	9,21	12,56
13:41:00	75	9,21	12,56
13:42:00	75	9,21	12,56
13:43:00	75	9,21	12,56
13:44:00	75	9,21	12,56
13:45:00	75	9,21	12,56
13:46:00	75	9,21	12,56
13:47:00	75	9,21	12,56
13:48:00	75	9,21	12,61
13:49:00	76	9,21	12,61
13:50:00	75	9,21	12,61
13:51:00	75	9,21	12,61
13:52:00	75	9,21	12,61
13:53:00	75	9,21	12,61
13:54:00	75	9,21	12,61
13:55:00	75	9,21	12,61
13:56:00	76	9,20	12,66
13:57:00	75	9,20	12,66
13:58:00	75	9,20	12,66
13:59:00	75	9,20	12,66
14:00:00	75	9,20	12,66
14:01:00	75	9,20	12,66
14:02:00	76	9,19	12,71
14:03:00	76	9,20	12,66
14:04:00	75	9,20	12,66
14:05:00	75	9,19	12,71
14:06:00	76	9,19	12,71
14:07:00	75	9,19	12,71
14:08:00	75	9,19	12,71
14:09:00	75	9,19	12,71
14:10:00	75	9,19	12,71
14:11:00	75	9,19	12,71
14:12:00	75	9,19	12,71
14:13:00	76	9,19	12,71
14:14:00	76	9,18	12,76
14:15:00	75	9,18	12,76
14:16:00	75	9,18	12,76
14:17:00	75	9,18	12,76
14:18:00	75	9,18	12,76
14:19:00	75	9,18	12,76
14:20:00	76	9,18	12,76
14:21:00	75	9,18	12,76
14:22:00	75	9,18	12,76
14:23:00	75	9,18	12,76
14:24:00	75	9,18	12,76
14:25:00	75	9,18	12,81
14:26:00	75	9,18	12,81
14:27:00	75	9,18	12,81
14:28:00	75	9,18	12,81
14:29:00	75	9,18	12,81
14:30:00	75	9,18	12,81
14:31:00	75	9,18	12,81
14:32:00	75	9,17	12,86
14:33:00	75	9,17	12,86
14:34:00	75	9,17	12,86
14:35:00	75	9,17	12,86
14:36:00	75	9,17	12,86
14:37:00	75	9,17	12,86
14:38:00	75	9,17	12,86
14:39:00	76	9,17	12,86
14:40:00	76	9,17	12,86
14:41:00	75	9,16	12,92
14:42:00	75	9,17	12,86
14:43:00	75	9,16	12,92
14:44:00	75	9,16	12,92
14:45:00	75	9,16	12,92
14:46:00	75	9,16	12,92
14:47:00	75	9,16	12,92
14:48:00	75	9,16	12,92
14:49:00	75	9,16	12,92
14:50:00	75	9,16	12,92
14:51:00	75	9,16	12,97
14:52:00	75	9,16	12,97
14:53:00	75	9,16	12,97
14:54:00	75	9,16	12,97
14:55:00	75	9,16	12,97
14:56:00	75	9,16	12,97
14:57:00	75	9,16	12,97
14:58:00	75	9,16	12,97
14:59:00	75	9,16	12,97
15:00:00	75	9,16	12,97
15:01:00	75	9,16	12,97
15:02:00	75	9,16	12,97
15:03:00	75	9,16	12,97
15:04:00	75	9,16	12,97
15:05:00	75	9,15	13,02
15:06:00	75	9,15	13,02
15:07:00	75	9,15	13,02
15:08:00	75	9,15	13,02
15:09:00	75	9,15	13,02
15:10:00	75	9,15	13,02
15:11:00	75	9,15	13,02
15:12:00	75	9,15	13,02
15:13:00	75	9,15	13,02
15:14:00	75	9,14	13,07
15:15:00	76	9,14	13,07
15:16:00	75	9,14	13,07
15:17:00	75	9,14	13,07
15:18:00	75	9,14	13,07
15:19:00	75	9,14	13,07
15:20:00	75	9,14	13,07
15:21:00	75	9,14	13,07
15:22:00	75	9,14	13,07
15:23:00	75	9,14	13,07
15:24:00	75	9,13	13,13
15:25:00	75	9,13	13,13
15:26:00	75	9,13	13,13
15:27:00	75	9,13	13,13
15:28:00	75	9,13	13,13
15:29:00	75	9,13	13,13
15:30:00	75	9,13	13,13
15:31:00	75	9,13	13,13
15:32:00	75	9,13	13,13
15:33:00	75	9,13	13,18
15:34:00	75	9,13	13,13
15:35:00	75	9,13	13,18
15:36:00	75	9,13	13,18
15:37:00	75	9,13	13,18
15:38:00	75	9,13	13,18
15:39:00	75	9,13	13,18
15:40:00	75	9,13	13,18
15:41:00	75	9,13	13,18
15:42:00	76	9,13	13,18
15:43:00	75	9,13	13,18
15:44:00	75	9,13	13,18
15:45:00	75	9,13	13,18
15:46:00	75	9,13	13,18
15:47:00	75	9,12	13,23
15:48:00	76	9,12	13,23
15:49:00	75	9,13	13,18
15:50:00	75	9,12	13,23
15:51:00	75	9,12	13,23
15:52:00	75	9,12	13,23
15:53:00	75	9,12	13,23
15:54:00	75	9,12	13,23
15:55:00	75	9,12	13,23
15:56:00	75	9,11	13,29
15:57:00	75	9,12	13,23
15:58:00	75	9,12	13,23
15:59:00	75	9,11	13,29
16:00:00	75	9,11	13,29
16:01:00	75	9,11	13,29
16:02:00	75	9,11	13,29
16:03:00	75	9,11	13,29
16:04:00	75	9,11	13,29
16:05:00	75	9,11	13,29
16:06:00	75	9,11	13,29
16:07:00	75	9,11	13,29
16:08:00	75	9,11	13,29
16:09:00	75	9,11	13,29
16:10:00	75	9,11	13,29
16:11:00	75	9,10	13,34
16:12:00	75	9,10	13,34
16:13:00	75	9,10	13,34
16:14:00	75	9,10	13,34
16:15:00	75	9,10	13,34
16:16:00	75	9,10	13,34
16:17:00	75	9,10	13,34
16:18:00	75	9,10	13,34
16:19:00	76	9,10	13,34
16:20:00	75	9,10	13,34
16:21:00	75	9,10	13,34
16:22:00	75	9,10	13,34
16:23:00	75	9,09	13,39
16:24:00	76	9,09	13,39
16:25:00	75	9,09	13,39
16:26:00	75	9,09	13,39
16:27:00	75	9,09	13,39
16:28:00	76	9,09	13,39
16:29:00	75	9,09	13,39
16:30:00	75	9,09	13,39
16:31:00	75	9,09	13,39
16:32:00	75	9,09	13,39
16:33:00	75	9,09	13,39
16:34:00	75	9,09	13,39
16:35:00	75	9,09	13,39
16:36:00	75	9,09	13,45
16:37:00	75	9,09	13,45
16:38:00	76	9,09	13,45
16:39:00	75	9,09	13,45
16:40:00	75	9,09	13,45
16:41:00	75	9,09	13,45
16:42:00	75	9,09	13,45
16:43:00	75	9,09	13,45
16:44:00	75	9,09	13,45
16:45:00	75	9,09	13,45
16:46:00	76	9,09	13,45
16:47:00	75	9,09	13,45
16:48:00	75	9,08	13,50
16:49:00	75	9,08	13,50
16:50:00	75	9,08	13,50
16:51:00	75	9,08	13,50
16:52:00	75	9,08	13,50
16:53:00	76	9,08	13,50
16:54:00	76	9,08	13,50
16:55:00	75	9,08	13,50
16:56:00	75	9,08	13,50
16:57:00	75	9,08	13,50
16:58:00	75	9,08	13,50
16:59:00	75	9,08	13,50
17:00:00	75	9,08	13,50
17:01:00	75	9,08	13,50
17:02:00	75	9,08	13,50
17:03:00	75	9,07	13,56
17:04:00	75	9,07	13,56
17:05:00	75	9,07	13,56
17:06:00	75	9,07	13,56
17:07:00	75	9,07	13,56
17:08:00	75	9,07	13,56
17:09:00	75	9,07	13,56
17:10:00	75	9,07	13,56
17:11:00	75	9,07	13,56
17:12:00	75	9,07	13,56
17:13:00	75	9,06	13,61
17:14:00	76	9,07	13,56
17:15:00	75	9,07	13,56
17:16:00	75	9,07	13,56
17:17:00	75	9,07	13,56
17:18:00	75	9,07	13,56
17:19:00	75	9,06	13,61
17:20:00	75	9,06	13,61
17:21:00	75	9,06	13,61
17:22:00	75	9,06	13,61
17:23:00	75	9,06	13,67
17:24:00	75	9,06	13,61
17:25:00	75	9,06	13,61
17:26:00	75	9,06	13,61
17:27:00	75	9,06	13,61
17:28:00	76	9,06	13,61
17:29:00	75	9,06	13,67
17:30:00	75	9,06	13,67
17:31:00	75	9,06	13,67
17:32:00	75	9,06	13,67
17:33:00	75	9,06	13,67
17:34:00	75	9,06	13,67
17:35:00	75	9,06	13,67
17:36:00	75	9,06	13,67
17:37:00	75	9,06	13,67
17:38:00	75	9,06	13,67
17:39:00	75	9,06	13,67
17:40:00	75	9,06	13,67
17:41:00	75	9,06	13,67
17:42:00	75	9,06	13,67
17:43:00	76	9,06	13,67
17:44:00	75	9,05	13,72
17:45:00	75	9,05	13,72
17:46:00	75	9,05	13,72
17:47:00	75	9,05	13,72
17:48:00	75	9,05	13,72
17:49:00	75	9,05	13,72
17:50:00	75	9,05	13,72
17:51:00	75	9,05	13,72
17:52:00	75	9,05	13,72
17:53:00	75	9,05	13,72
17:54:00	75	9,05	13,72
17:55:00	75	9,05	13,72
17:56:00	75	9,05	13,72
17:57:00	76	9,05	13,72
17:58:00	75	9,05	13,72
17:59:00	75	9,05	13,72
18:00:00	75	9,04	13,78
18:01:00	75	9,05	13,72
18:02:00	75	9,05	13,72
18:03:00	76	9,04	13,78
18:04:00	75	9,04	13,78
18:05:00	76	9,04	13,78
18:06:00	75	9,04	13,78
18:07:00	75	9,04	13,78
18:08:00	75	9,04	13,78
18:09:00	76	9,04	13,78
18:10:00	75	9,04	13,78
18:11:00	75	9,04	13,78
18:12:00	75	9,04	13,78
18:13:00	75	9,04	13,78
18:14:00	76	9,04	13,78
18:15:00	75	9,04	13,84
18:16:00	76	9,04	13,84
18:17:00	75	9,04	13,84
18:18:00	76	9,04	13,84
18:19:00	75	9,04	13,84
18:20:00	75	9,04	13,84
18:21:00	75	9,04	13,84
18:22:00	75	9,04	13,84
18:23:00	75	9,04	13,84
18:24:00	75	9,04	13,84
18:25:00	75	9,04	13,84
18:26:00	75	9,04	13,84
18:27:00	75	9,03	13,89
18:28:00	75	9,04	13,84
18:29:00	75	9,04	13,84
18:30:00	75	9,04	13,84
18:31:00	75	9,03	13,89
18:32:00	75	9,03	13,89
18:33:00	75	9,03	13,89
18:34:00	76	9,03	13,89
18:35:00	75	9,03	13,89
18:36:00	75	9,03	13,89
18:37:00	76	9,03	13,89
18:38:00	75	9,03	13,89
18:39:00	75	9,03	13,89
18:40:00	75	9,03	13,89
18:41:00	75	9,03	13,89
18:42:00	75	9,03	13,89
18:43:00	75	9,03	13,89
18:44:00	75	9,03	13,89
18:45:00	75	9,03	13,89
18:46:00	75	9,02	13,95
18:47:00	75	9,02	13,95
18:48:00	75	9,02	13,95
18:49:00	75	9,02	13,95
18:50:00	75	9,02	13,95
18:51:00	75	9,02	13,95
18:52:00	76	9,02	13,95
18:53:00	75	9,02	13,95
18:54:00	75	9,02	13,95
18:55:00	76	9,02	13,95
18:56:00	75	9,02	13,95
18:57:00	75	9,02	13,95
18:58:00	75	9,02	13,95
18:59:00	75	9,01	14,01
19:00:00	75	9,01	14,01
19:01:00	75	9,02	13,95
19:02:00	76	9,01	14,01
19:03:00	75	9,01	14,01
19:04:00	75	9,01	14,01
19:05:00	75	9,01	14,01
19:06:00	75	9,01	14,01
19:07:00	75	9,01	14,01
19:08:00	75	9,01	14,01
19:09:00	75	9,01	14,01
19:10:00	76	9,01	14,01
19:11:00	75	9,01	14,01
19:12:00	76	9,01	14,01
19:13:00	75	9,01	14,01
19:14:00	75	9,01	14,01
19:15:00	75	9,01	14,01
19:16:00	75	9,01	14,01
19:17:00	75	9,01	14,01
19:18:00	75	9,01	14,01
19:19:00	75	9,01	14,01
19:20:00	75	9,00	14,06
19:21:00	75	9,00	14,06
19:22:00	75	9,00	14,06
19:23:00	75	9,00	14,06
19:24:00	76	9,00	14,06
19:25:00	75	9,00	14,06
19:26:00	75	9,00	14,06
19:27:00	75	9,00	14,06
19:28:00	75	9,00	14,06
19:29:00	75	9,00	14,06
19:30:00	75	9,00	14,06
19:31:00	75	9,00	14,06
19:32:00	75	9,00	14,06
19:33:00	76	9,00	14,06
19:34:00	76	9,00	14,06
19:35:00	75	9,00	14,06
19:36:00	75	9,00	14,06
19:37:00	75	9,00	14,12
19:38:00	75	9,00	14,12
19:39:00	76	9,00	14,12
19:40:00	75	9,00	14,12
19:41:00	76	9,00	14,12
19:42:00	75	9,00	14,12
19:43:00	75	9,00	14,12
19:44:00	75	9,00	14,12
19:45:00	75	9,00	14,12
19:46:00	75	9,00	14,12
19:47:00	75	9,00	14,12
19:48:00	75	9,00	14,12
19:49:00	75	9,00	14,12
19:50:00	75	9,00	14,12
19:51:00	75	9,00	14,12
19:52:00	75	9,00	14,12
19:53:00	75	9,00	14,12
19:54:00	75	9,00	14,12
19:55:00	75	9,00	14,12
19:56:00	75	8,99	14,18
19:57:00	75	8,99	14,18
19:58:00	75	9,00	14,12
19:59:00	75	9,00	14,12
20:00:00	76	8,99	14,18
20:01:00	76	8,99	14,18
20:02:00	75	8,99	14,18
20:03:00	75	8,99	14,18
20:04:00	75	8,99	14,18
20:05:00	75	8,99	14,18
20:06:00	75	8,99	14,18
20:07:00	75	8,99	14,18
20:08:00	75	8,99	14,18
20:09:00	75	8,98	14,24
20:10:00	75	8,99	14,18
20:11:00	75	8,99	14,18
20:12:00	75	8,99	14,18
20:13:00	75	8,99	14,18
20:14:00	75	8,99	14,18
20:15:00	75	8,99	14,18
20:16:00	75	8,99	14,18
20:17:00	75	8,98	14,24
20:18:00	75	8,98	14,24
20:19:00	75	8,98	14,24
20:20:00	75	8,98	14,24
20:21:00	76	8,98	14,24
20:22:00	75	8,98	14,24
20:23:00	75	8,98	14,24
20:24:00	75	8,98	14,24
20:25:00	75	8,98	14,24
20:26:00	75	8,98	14,24
20:27:00	75	8,98	14,24
20:28:00	75	8,98	14,24
20:29:00	75	8,98	14,24
20:30:00	75	8,98	14,24
20:31:00	75	8,98	14,24
20:32:00	76	8,98	14,24
20:33:00	75	8,97	14,30
20:34:00	75	8,98	14,24
20:35:00	75	8,97	14,30
20:36:00	75	8,97	14,30
20:37:00	75	8,97	14,30
20:38:00	75	8,97	14,30
20:39:00	75	8,97	14,30
20:40:00	75	8,98	14,24
20:41:00	75	8,97	14,30
20:42:00	75	8,97	14,30
20:43:00	75	8,97	14,30
20:44:00	75	8,97	14,30
20:45:00	75	8,97	14,30
20:46:00	75	8,97	14,30
20:47:00	75	8,97	14,30
20:48:00	75	8,97	14,30
20:49:00	75	8,97	14,30
20:50:00	75	8,97	14,30
20:51:00	75	8,97	14,30
20:52:00	75	8,97	14,30
20:53:00	75	8,97	14,30
20:54:00	75	8,97	14,35
20:55:00	76	8,97	14,30
20:56:00	75	8,97	14,30
20:57:00	75	8,97	14,35
20:58:00	76	8,97	14,35
20:59:00	75	8,97	14,35
21:00:00	75	8,97	14,35
21:01:00	76	8,97	14,35
21:02:00	75	8,97	14,35
21:03:00	75	8,97	14,35
21:04:00	75	8,97	14,35
21:05:00	75	8,97	14,35
21:06:00	75	8,97	14,35
21:07:00	75	8,97	14,35
21:08:00	75	8,97	14,35
21:09:00	75	8,97	14,35
21:10:00	75	8,97	14,35
21:11:00	75	8,97	14,35
21:12:00	75	8,97	14,35
21:13:00	75	8,97	14,35
21:14:00	75	8,97	14,35
21:15:00	75	8,96	14,41
21:16:00	75	8,96	14,41
21:17:00	75	8,97	14,35
21:18:00	75	8,96	14,41
21:19:00	75	8,96	14,41
21:20:00	75	8,96	14,41
21:21:00	75	8,96	14,41
21:22:00	75	8,96	14,41
21:23:00	75	8,96	14,41
21:24:00	75	8,96	14,41
21:25:00	76	8,96	14,41
21:26:00	75	8,96	14,41
21:27:00	75	8,95	14,47
21:28:00	75	8,96	14,41
21:29:00	76	8,96	14,41
21:30:00	75	8,95	14,47
21:31:00	75	8,95	14,47
21:32:00	76	8,95	14,47
21:33:00	75	8,95	14,47
21:34:00	75	8,95	14,47
21:35:00	75	8,95	14,47
21:36:00	75	8,95	14,47
21:37:00	75	8,95	14,47
21:38:00	75	8,95	14,47
21:39:00	75	8,95	14,47
21:40:00	75	8,95	14,47
21:41:00	75	8,95	14,47
21:42:00	75	8,95	14,47
21:43:00	75	8,95	14,53
21:44:00	75	8,95	14,47
21:45:00	75	8,95	14,53
21:46:00	75	8,95	14,47
21:47:00	75	8,95	14,53
21:48:00	75	8,95	14,47
21:49:00	75	8,95	14,53
21:50:00	75	8,95	14,53
21:51:00	75	8,95	14,53
21:52:00	76	8,95	14,53
21:53:00	75	8,95	14,53
21:54:00	76	8,95	14,53
21:55:00	75	8,95	14,53
21:56:00	75	8,95	14,53
21:57:00	75	8,95	14,53
21:58:00	75	8,95	14,53
21:59:00	75	8,95	14,53
22:00:00	75	8,95	14,53
22:01:00	75	8,95	14,53
22:02:00	75	8,95	14,53
22:03:00	75	8,95	14,53
22:04:00	76	8,95	14,53
22:05:00	75	8,95	14,53
22:06:00	75	8,95	14,53
22:07:00	75	8,95	14,53
22:08:00	76	8,95	14,53
22:09:00	75	8,95	14,53
22:10:00	75	8,94	14,59
22:11:00	75	8,95	14,53
22:12:00	75	8,94	14,59
22:13:00	75	8,94	14,59
22:14:00	75	8,94	14,59
22:15:00	75	8,94	14,59
22:16:00	75	8,94	14,59
22:17:00	75	8,94	14,59
22:18:00	75	8,94	14,59
22:19:00	76	8,94	14,59
22:20:00	75	8,94	14,59
22:21:00	75	8,94	14,59
22:22:00	75	8,94	14,59
22:23:00	76	8,94	14,59
22:24:00	75	8,94	14,59
22:25:00	75	8,94	14,59
22:26:00	75	8,94	14,59
22:27:00	75	8,94	14,59
22:28:00	75	8,94	14,59
22:29:00	76	8,94	14,59
22:30:00	75	8,94	14,59
22:31:00	75	8,94	14,59
22:32:00	75	8,93	14,65
22:33:00	75	8,93	14,65
22:34:00	75	8,94	14,59
22:35:00	75	8,93	14,65
22:36:00	75	8,93	14,65
22:37:00	75	8,93	14,65
22:38:00	75	8,93	14,65
22:39:00	75	8,93	14,65
22:40:00	75	8,93	14,65
22:41:00	75	8,93	14,65
22:42:00	75	8,93	14,65
22:43:00	75	8,93	14,65
22:44:00	75	8,93	14,65
22:45:00	75	8,93	14,65
22:46:00	75	8,93	14,65
22:47:00	75	8,93	14,65
22:48:00	75	8,93	14,65
22:49:00	75	8,93	14,65
22:50:00	75	8,93	14,65
22:51:00	75	8,93	14,65
22:52:00	75	8,93	14,65
22:53:00	76	8,93	14,65
22:54:00	75	8,93	14,65
22:55:00	75	8,92	14,71
22:56:00	75	8,92	14,71
22:57:00	75	8,93	14,65
22:58:00	75	8,92	14,71
22:59:00	75	8,92	14,71
23:00:00	75	8,92	14,71
23:01:00	75	8,92	14,71
23:02:00	75	8,92	14,71
23:03:00	75	8,92	14,71
23:04:00	75	8,92	14,71
23:05:00	75	8,92	14,71
23:06:00	75	8,92	14,71
23:07:00	75	8,92	14,71
23:08:00	75	8,92	14,71
23:09:00	76	8,92	14,71
23:10:00	75	8,92	14,71
23:11:00	75	8,92	14,71
23:12:00	76	8,92	14,71
23:13:00	75	8,92	14,71
23:14:00	75	8,92	14,71
23:15:00	76	8,92	14,71
23:16:00	75	8,92	14,71
23:17:00	75	8,92	14,71
23:18:00	75	8,91	14,77
23:19:00	75	8,91	14,77
23:20:00	75	8,91	14,77
23:21:00	75	8,91	14,77
23:22:00	75	8,91	14,77
23:23:00	75	8,91	14,77
23:24:00	75	8,91	14,77
23:25:00	75	8,91	14,77
23:26:00	75	8,91	14,77
23:27:00	75	8,91	14,77
23:28:00	75	8,91	14,77
23:29:00	75	8,91	14,77
23:30:00	75	8,91	14,77
23:31:00	75	8,91	14,77
23:32:00	75	8,91	14,77
23:33:00	75	8,91	14,77
23:34:00	75	8,91	14,77
23:35:00	76	8,91	14,77
23:36:00	75	8,91	14,77
23:37:00	75	8,91	14,77
23:38:00	75	8,91	14,77
23:39:00	75	8,91	14,77
23:40:00	76	8,91	14,77
23:41:00	75	8,91	14,83
23:42:00	75	8,91	14,77
23:43:00	75	8,91	14,77
23:44:00	75	8,91	14,83
23:45:00	75	8,91	14,83
23:46:00	75	8,91	14,83
23:47:00	75	8,91	14,83
23:48:00	75	8,91	14,83
23:49:00	76	8,91	14,83
23:50:00	75	8,91	14,83
23:51:00	75	8,91	14,83
23:52:00	75	8,91	14,83
23:53:00	75	8,91	14,83
23:54:00	75	8,91	14,83
23:55:00	76	8,91	14,83
23:56:00	75	8,91	14,83
23:57:00	75	8,91	14,83
23:58:00	75	8,91	14,83
23:59:00	76	8,91	14,83
24:00:00	75	8,91	14,83
24:01:00	75	8,91	14,83
24:02:00	75	8,91	14,83
24:03:00	75	8,90	14,89
24:04:00	76	8,91	14,83
24:05:00	75	8,91	14,83
24:06:00	75	8,90	14,89
24:07:00	75	8,90	14,89
24:08:00	75	8,90	14,89
24:09:00	76	8,90	14,89
24:10:00	75	8,90	14,89
24:11:00	75	8,90	14,89
24:12:00	75	8,90	14,89
24:13:00	75	8,90	14,89
24:14:00	75	8,90	14,89
24:15:00	75	8,90	14,89
24:16:00	75	8,90	14,89
24:17:00	75	8,90	14,89
24:18:00	75	8,90	14,89
24:19:00	75	8,90	14,89
24:20:00	75	8,90	14,89
24:21:00	75	8,90	14,89
24:22:00	75	8,90	14,89
24:23:00	75	8,90	14,89
24:24:00	75	8,90	14,89
24:25:00	75	8,90	14,89
24:26:00	75	8,90	14,89
24:27:00	75	8,90	14,89
24:28:00	75	8,90	14,89
24:29:00	75	8,90	14,89
24:30:00	75	8,89	14,96
24:31:00	75	8,90	14,89
24:32:00	75	8,90	14,89
24:33:00	75	8,90	14,89
24:34:00	75	8,90	14,89
24:35:00	75	8,89	14,96
24:36:00	75	8,89	14,96
24:37:00	75	8,89	14,96
24:38:00	75	8,89	14,96
24:39:00	75	8,89	14,96
24:40:00	75	8,89	14,96
24:41:00	75	8,89	14,96
24:42:00	75	8,89	14,96
24:43:00	75	8,89	14,96
24:44:00	75	8,89	14,96
24:45:00	76	8,89	14,96
24:46:00	75	8,89	14,96
24:47:00	75	8,89	14,96
24:48:00	76	8,89	14,96
24:49:00	75	8,89	14,96
24:50:00	75	8,89	14,96
24:51:00	75	8,89	14,96
24:52:00	76	8,88	15,02
24:53:00	75	8,88	15,02
24:54:00	75	8,88	15,02
24:55:00	75	8,89	14,96
24:56:00	75	8,88	15,02
24:57:00	75	8,88	15,02
24:58:00	75	8,88	15,02
24:59:00	75	8,88	15,02
25:00:00	75	8,88	15,02
25:01:00	75	8,88	15,02
25:02:00	75	8,88	15,02
25:03:00	75	8,88	15,02
25:04:00	75	8,88	15,02
25:05:00	75	8,88	15,02
25:06:00	75	8,88	15,02
25:07:00	75	8,88	15,02
25:08:00	75	8,88	15,02
25:09:00	75	8,88	15,02
25:10:00	75	8,88	15,02
25:11:00	75	8,88	15,02
25:12:00	75	8,88	15,02
25:13:00	75	8,88	15,02
25:14:00	76	8,88	15,02
25:15:00	75	8,88	15,02
25:16:00	75	8,88	15,02
25:17:00	75	8,88	15,02
25:18:00	75	8,88	15,02
25:19:00	75	8,88	15,08
25:20:00	75	8,88	15,08
25:21:00	75	8,88	15,08
25:22:00	75	8,88	15,08
25:23:00	75	8,88	15,08
25:24:00	76	8,88	15,08
25:25:00	75	8,88	15,08
25:26:00	75	8,88	15,08
25:27:00	75	8,88	15,08
25:28:00	76	8,88	15,08
25:29:00	75	8,88	15,08
25:30:00	75	8,88	15,08
25:31:00	76	8,88	15,08
25:32:00	76	8,88	15,08
25:33:00	75	8,88	15,08
25:34:00	75	8,88	15,08
25:35:00	75	8,88	15,08
25:36:00	75	8,88	15,08
25:37:00	75	8,88	15,08
25:38:00	76	8,88	15,08
25:39:00	75	8,88	15,08
25:40:00	75	8,88	15,08
25:41:00	75	8,88	15,08
25:42:00	75	8,87	15,14
25:43:00	75	8,88	15,08
25:44:00	75	8,88	15,08
25:45:00	76	8,88	15,08
25:46:00	75	8,88	15,08
25:47:00	75	8,87	15,14
25:48:00	75	8,88	15,08
25:49:00	75	8,88	15,08
25:50:00	75	8,87	15,14
25:51:00	75	8,87	15,14
25:52:00	76	8,87	15,14
25:53:00	76	8,87	15,14
25:54:00	75	8,87	15,14
25:55:00	75	8,87	15,14
25:56:00	75	8,87	15,14
25:57:00	75	8,87	15,14
25:58:00	75	8,87	15,14
25:59:00	75	8,87	15,14
26:00:00	75	8,87	15,14
26:01:00	75	8,87	15,14
26:02:00	75	8,87	15,14
26:03:00	75	8,87	15,14
26:04:00	75	8,87	15,14
26:05:00	75	8,87	15,14
26:06:00	76	8,87	15,14
26:07:00	75	8,87	15,14
26:08:00	75	8,87	15,14
26:09:00	75	8,86	15,20
26:10:00	75	8,87	15,14
26:11:00	76	8,87	15,14
26:12:00	75	8,87	15,14
26:13:00	75	8,87	15,14
26:14:00	75	8,86	15,20
26:15:00	75	8,86	15,20
26:16:00	75	8,86	15,20
26:17:00	75	8,86	15,20
26:18:00	75	8,86	15,20
26:19:00	75	8,86	15,20
26:20:00	75	8,86	15,20
26:21:00	75	8,86	15,20
26:22:00	75	8,86	15,20
26:23:00	75	8,86	15,20
26:24:00	76	8,86	15,20
26:25:00	75	8,86	15,20
26:26:00	75	8,86	15,20
26:27:00	76	8,86	15,20
26:28:00	75	8,86	15,20
26:29:00	75	8,86	15,20
26:30:00	75	8,86	15,20
26:31:00	75	8,86	15,20
26:32:00	75	8,86	15,20
26:33:00	75	8,86	15,20
26:34:00	75	8,86	15,20
26:35:00	75	8,86	15,20
26:36:00	75	8,86	15,20
26:37:00	75	8,86	15,20
26:38:00	75	8,86	15,20
26:39:00	75	8,86	15,27
26:40:00	76	8,86	15,27
26:41:00	75	8,86	15,20
26:42:00	76	8,86	15,27
26:43:00	76	8,86	15,27
26:44:00	75	8,86	15,27
26:45:00	75	8,86	15,27
26:46:00	75	8,86	15,27
26:47:00	75	8,86	15,27
26:48:00	75	8,86	15,27
26:49:00	75	8,86	15,27
26:50:00	75	8,86	15,27
26:51:00	75	8,86	15,27
26:52:00	75	8,86	15,27
26:53:00	75	8,86	15,27
26:54:00	76	8,86	15,27
26:55:00	75	8,86	15,27
26:56:00	75	8,86	15,27
26:57:00	75	8,86	15,27
26:58:00	75	8,86	15,27
26:59:00	75	8,86	15,27
27:00:00	75	8,86	15,27
27:01:00	75	8,86	15,27
27:02:00	75	8,86	15,27
27:03:00	75	8,86	15,27
27:04:00	75	8,85	15,33
27:05:00	76	8,85	15,33
27:06:00	75	8,85	15,33
27:07:00	75	8,85	15,33
27:08:00	75	8,86	15,27
27:09:00	75	8,85	15,33
27:10:00	75	8,86	15,27
27:11:00	75	8,85	15,33
27:12:00	75	8,85	15,33
27:13:00	75	8,85	15,33
27:14:00	75	8,85	15,33
27:15:00	75	8,85	15,33
27:16:00	75	8,85	15,33
27:17:00	75	8,85	15,33
27:18:00	75	8,85	15,33
27:19:00	75	8,85	15,33
27:20:00	76	8,85	15,33
27:21:00	75	8,85	15,33
27:22:00	76	8,85	15,33
27:23:00	76	8,85	15,33
27:24:00	75	8,85	15,33
27:25:00	75	8,85	15,33
27:26:00	75	8,85	15,33
27:27:00	75	8,85	15,33
27:28:00	75	8,85	15,33
27:29:00	75	8,85	15,33
27:30:00	75	8,85	15,33
27:31:00	75	8,85	15,33
27:32:00	75	8,85	15,33
27:33:00	75	8,85	15,33
27:34:00	75	8,85	15,33
27:35:00	75	8,84	15,39
27:36:00	75	8,85	15,33
27:37:00	75	8,85	15,33
27:38:00	76	8,85	15,33
27:39:00	75	8,85	15,33
27:40:00	75	8,84	15,39
27:41:00	75	8,84	15,39
27:42:00	75	8,84	15,39
27:43:00	75	8,84	15,39
27:44:00	75	8,84	15,39
27:45:00	75	8,84	15,39
27:46:00	75	8,84	15,39
27:47:00	75	8,84	15,39
27:48:00	75	8,84	15,39
27:49:00	75	8,84	15,39
27:50:00	75	8,84	15,39
27:51:00	75	8,84	15,39
27:52:00	75	8,84	15,39
27:53:00	76	8,84	15,39
27:54:00	75	8,84	15,39
27:55:00	75	8,84	15,39
27:56:00	75	8,84	15,39
27:57:00	75	8,84	15,39
27:58:00	75	8,84	15,39
27:59:00	75	8,84	15,39
28:00:00	75	8,84	15,39
28:01:00	75	8,84	15,39
28:02:00	75	8,83	15,46
28:03:00	75	8,83	15,46
28:04:00	75	8,83	15,46
28:05:00	75	8,83	15,46
28:06:00	75	8,83	15,46
28:07:00	75	8,83	15,46
28:08:00	75	8,83	15,46
28:09:00	76	8,83	15,46
28:10:00	75	8,83	15,46
28:11:00	75	8,83	15,46
28:12:00	75	8,83	15,46
28:13:00	75	8,83	15,46
28:14:00	75	8,83	15,46
28:15:00	75	8,83	15,46
28:16:00	75	8,83	15,46
28:17:00	75	8,83	15,46
28:18:00	75	8,83	15,46
28:19:00	76	8,83	15,46
28:20:00	76	8,83	15,46
28:21:00	75	8,83	15,46
28:22:00	75	8,83	15,46
28:23:00	75	8,83	15,46
28:24:00	75	8,83	15,46
28:25:00	75	8,83	15,46
28:26:00	75	8,83	15,46
28:27:00	75	8,83	15,46
28:28:00	75	8,83	15,46
28:29:00	75	8,83	15,46
28:30:00	75	8,83	15,46
28:31:00	76	8,82	15,52
28:32:00	75	8,82	15,52
28:33:00	75	8,83	15,46
28:34:00	75	8,82	15,52
28:35:00	75	8,83	15,46
28:36:00	75	8,82	15,52
28:37:00	75	8,83	15,46
28:38:00	76	8,82	15,52
28:39:00	75	8,82	15,52
28:40:00	75	8,82	15,52
