Repository: ProgWizer/parser

File: project-root/data/Tests/Data Acquisition/2001 year (207)/UCA R Rakushechnaya G1900+0.07%THR-100(71C).txt
--Test Summary--
Full Path and File Name	
Instrument Name	4262 R
Instrument Type	UCA
Instrument Serial Number	111
Test Start Date	04.12.2001
Test Start Time	4:12:17
Test Stop Date	05.12.2001
Test Stop Time	4:26:53
Test Length	24:14:36
Final Sample Time Offset	24:14:00
Controller Schedule Name	
Sampling Period	60 seconds
Comments	T: 60C(20min), 71C(10min), field water, premix
Information	WellID	Rakushechnaya
Information	Customer	LUKOIL
Information	CementClass	G
Information	CementMfr	Dyckerhoff
Information	Additives	0.07%THR-100
Information	Density	1900
Information	BHCT	71
Information	BHST	71
Information	FluidLoss	
Information	JobType	plug
Calculated Value	Finish Set	5:06:00
Calculated Curve	Compressive Strength	Compressive strength type A (less than 14 lb/gal)
Initial Temperature (°C)	19 °C
Final Temperature (°C)	70 °C
Initial Transit Time (microsec/in)	16,82 microsec/in
Final Transit Time (microsec/in)	8,70 microsec/in
Initial Compressive Strength (MPa)	0,00 MPa
Final Compressive Strength (MPa)	22,76 MPa
--Data--
Time (HH:MM:SS)	Temperature (°C)	Transit Time (microsec/in)	Compressive Strength (MPa)
0:00:00	19	16,82	0,00
0:01:00	19	16,83	0,00
0:02:00	19	16,86	0,00
0:03:00	19	16,88	0,00
0:04:00	20	16,89	0,00
0:05:00	21	16,92	0,00
0:06:00	22	16,94	0,00
0:07:00	23	16,95	0,00
0:08:00	24	16,95	0,00
0:09:00	26		
0:10:00	27		
0:11:00	30		
0:12:00	32		
0:13:00	34		
0:14:00	36		
0:15:00	38		
0:16:00	40		
0:17:00	42		
0:18:00	45	16,70	0,04
0:19:00	46		
0:20:00	48		
0:21:00	51	16,59	0,07
0:22:00	53		
0:23:00	55		
0:24:00	57		
0:25:00	59	16,48	0,11
0:26:00	60		
0:27:00	62		
0:28:00	63	16,41	0,14
0:29:00	65		
0:30:00	66		
0:31:00	68		
0:32:00	69	16,36	0,16
0:33:00	71		
0:34:00	72	16,35	0,16
0:35:00	73	16,35	0,16
0:36:00	73	16,33	0,17
0:37:00	74	16,33	0,17
0:38:00	75	16,32	0,17
0:39:00	75	16,32	0,17
0:40:00	75	16,33	0,17
0:41:00	75	16,32	0,17
0:42:00	76	16,33	0,17
0:43:00	76	16,33	0,17
0:44:00	76	16,33	0,17
0:45:00	76	16,33	0,17
0:46:00	76	16,33	0,17
0:47:00	76	16,33	0,17
0:48:00	76	16,33	0,17
0:49:00	76	16,34	0,16
0:50:00	76	16,34	0,16
0:51:00	76	16,35	0,16
0:52:00	75	16,35	0,16
0:53:00	75	16,35	0,16
0:54:00	75	16,35	0,16
0:55:00	75	16,35	0,16
0:56:00	75	16,35	0,16
0:57:00	75	16,37	0,15
0:58:00	74	16,37	0,15
0:59:00	74	16,37	0,15
1:00:00	74	16,37	0,15
1:01:00	74	16,38	0,15
1:02:00	74	16,38	0,15
1:03:00	73	16,38	0,15
1:04:00	73	16,37	0,15
1:05:00	73	16,38	0,15
1:06:00	73	16,38	0,15
1:07:00	73	16,39	0,14
1:08:00	72	16,36	0,16
1:09:00	73	16,36	0,16
1:10:00	72	16,38	0,15
1:11:00	72	16,38	0,15
1:12:00	72	16,38	0,15
1:13:00	72	16,37	0,15
1:14:00	72	16,37	0,15
1:15:00	71	16,37	0,15
1:16:00	71	16,38	0,15
1:17:00	72	16,37	0,15
1:18:00	71	16,36	0,16
1:19:00	71	16,37	0,15
1:20:00	71	16,37	0,15
1:21:00	71	16,37	0,15
1:22:00	71	16,38	0,15
1:23:00	71	16,38	0,15
1:24:00	71	16,38	0,15
1:25:00	71	16,38	0,15
1:26:00	71	16,38	0,15
1:27:00	71	16,38	0,15
1:28:00	71	16,38	0,15
1:29:00	71	16,38	0,15
1:30:00	71	16,38	0,15
1:31:00	70	16,38	0,15
1:32:00	70	16,38	0,15
1:33:00	70	16,38	0,15
1:34:00	70	16,39	0,14
1:35:00	70	16,38	0,15
1:36:00	70	16,39	0,14
1:37:00	70	16,39	0,14
1:38:00	70	16,38	0,15
1:39:00	70	16,39	0,14
1:40:00	70	16,38	0,15
1:41:00	70	16,39	0,14
1:42:00	70	16,39	0,14
1:43:00	70	16,38	0,15
1:44:00	70	16,38	0,15
1:45:00	70	16,40	0,14
1:46:00	70	16,39	0,14
1:47:00	70	16,39	0,14
1:48:00	70	16,39	0,14
1:49:00	70	16,39	0,14
1:50:00	70	16,39	0,14
1:51:00	70	16,39	0,14
1:52:00	70	16,39	0,14
1:53:00	70	16,39	0,14
1:54:00	70	16,39	0,14
1:55:00	70	16,39	0,14
1:56:00	70	16,39	0,14
1:57:00	70	16,40	0,14
1:58:00	70	16,39	0,14
1:59:00	70	16,39	0,14
2:00:00	69	16,40	0,14
2:01:00	70	16,39	0,14
2:02:00	70	16,40	0,14
2:03:00	70	16,40	0,14
2:04:00	70	16,39	0,14
2:05:00	70	16,40	0,14
2:06:00	70	16,39	0,14
2:07:00	69	16,39	0,14
2:08:00	70	16,40	0,14
2:09:00	70	16,40	0,14
2:10:00	70	16,39	0,14
2:11:00	70	16,40	0,14
2:12:00	70	16,41	0,14
2:13:00	70	16,39	0,14
2:14:00	70	16,41	0,14
2:15:00	70	16,41	0,14
2:16:00	70	16,40	0,14
2:17:00	69	16,41	0,14
2:18:00	70	16,41	0,14
2:19:00	70	16,41	0,14
2:20:00	70	16,40	0,14
2:21:00	70	16,41	0,14
2:22:00	70	16,41	0,14
2:23:00	70	16,40	0,14
2:24:00	70	16,41	0,14
2:25:00	70	16,40	0,14
2:26:00	70	16,41	0,14
2:27:00	70	16,41	0,14
2:28:00	70	16,41	0,14
2:29:00	70	16,41	0,14
2:30:00	70	16,40	0,14
2:31:00	70	16,41	0,14
2:32:00	70	16,41	0,14
2:33:00	70	16,41	0,14
2:34:00	70	16,41	0,14
2:35:00	70	16,41	0,14
2:36:00	70	16,41	0,14
2:37:00	69	16,40	0,14
2:38:00	70	16,41	0,14
2:39:00	70	16,41	0,14
2:40:00	70	16,41	0,14
2:41:00	70	16,41	0,14
2:42:00	70	16,41	0,14
2:43:00	70	16,41	0,14
2:44:00	70	16,41	0,14
2:45:00	70	16,41	0,14
2:46:00	69	16,41	0,14
2:47:00	70	16,41	0,14
2:48:00	70	16,41	0,14
2:49:00	70	16,41	0,14
2:50:00	69	16,41	0,14
2:51:00	69	16,41	0,14
2:52:00	70	16,42	0,13
2:53:00	70	16,41	0,14
2:54:00	70	16,41	0,14
2:55:00	69	16,41	0,14
2:56:00	69	16,41	0,14
2:57:00	70	16,41	0,14
2:58:00	70	16,41	0,14
2:59:00	70	16,41	0,14
3:00:00	70	16,41	0,14
3:01:00	70	16,42	0,13
3:02:00	70	16,42	0,13
3:03:00	70	16,42	0,13
3:04:00	70	16,42	0,13
3:05:00	70	16,42	0,13
3:06:00	70	16,42	0,13
3:07:00	70	16,41	0,14
3:08:00	70	16,43	0,13
3:09:00	69	16,43	0,13
3:10:00	69	16,41	0,14
3:11:00	70	16,44	0,13
3:12:00	69	16,43	0,13
3:13:00	70	16,43	0,13
3:14:00	70	16,43	0,13
3:15:00	70	16,44	0,13
3:16:00	70	16,43	0,13
3:17:00	70	16,44	0,13
3:18:00	70	16,44	0,13
3:19:00	70	16,44	0,13
3:20:00	69	16,44	0,13
3:21:00	70	16,44	0,13
3:22:00	70	16,44	0,13
3:23:00	70	16,44	0,13
3:24:00	70	16,44	0,13
3:25:00	70	16,44	0,13
3:26:00	70	16,45	0,12
3:27:00	69	16,45	0,12
3:28:00	70	16,44	0,13
3:29:00	70	16,45	0,12
3:30:00	69	16,44	0,13
3:31:00	70	16,45	0,12
3:32:00	70	16,45	0,12
3:33:00	70	16,45	0,12
3:34:00	70	16,45	0,12
3:35:00	70	16,47	0,12
3:36:00	70	16,46	0,12
3:37:00	69	16,44	0,13
3:38:00	70	16,44	0,13
3:39:00	70	16,44	0,13
3:40:00	70	16,44	0,13
3:41:00	70	16,44	0,13
3:42:00	70	16,44	0,13
3:43:00	70	16,45	0,12
3:44:00	70	16,45	0,12
3:45:00	70	16,44	0,13
3:46:00	70	16,46	0,12
3:47:00	70	16,45	0,12
3:48:00	69	16,46	0,12
3:49:00	70	16,46	0,12
3:50:00	70	16,46	0,12
3:51:00	70	16,46	0,12
3:52:00	70	16,46	0,12
3:53:00	70	16,46	0,12
3:54:00	70	16,47	0,12
3:55:00	70	16,47	0,12
3:56:00	70	16,47	0,12
3:57:00	70	16,47	0,12
3:58:00	70	16,47	0,12
3:59:00	70	16,48	0,11
4:00:00	70	16,48	0,11
4:01:00	70	16,48	0,11
4:02:00	70	16,48	0,11
4:03:00	70	16,48	0,11
4:04:00	69	16,48	0,11
4:05:00	70	16,48	0,11
4:06:00	70	16,48	0,11
4:07:00	70	16,48	0,11
4:08:00	70	16,48	0,11
4:09:00	70	16,49	0,11
4:10:00	70	16,48	0,11
4:11:00	69	16,49	0,11
4:12:00	70	16,49	0,11
4:13:00	70	16,49	0,11
4:14:00	70	16,49	0,11
4:15:00	70	16,49	0,11
4:16:00	70	16,49	0,11
4:17:00	70	16,49	0,11
4:18:00	70	16,49	0,11
4:19:00	70	16,49	0,11
4:20:00	69	16,49	0,11
4:21:00	70	16,49	0,11
4:22:00	70	16,49	0,11
4:23:00	70	16,49	0,11
4:24:00	70	16,48	0,11
4:25:00	69	16,48	0,11
4:26:00	70	16,48	0,11
4:27:00	70	16,48	0,11
4:28:00	70	16,48	0,11
4:29:00	69	16,48	0,11
4:30:00	70	16,47	0,12
4:31:00	70	16,47	0,12
4:32:00	70	16,47	0,12
4:33:00	70	16,46	0,12
4:34:00	69	16,46	0,12
4:35:00	69	16,45	0,12
4:36:00	70	16,45	0,12
4:37:00	70	16,44	0,13
4:38:00	70	16,44	0,13
4:39:00	70	16,43	0,13
4:40:00	69	16,42	0,13
4:41:00	70	16,42	0,13
4:42:00	70	16,41	0,14
4:43:00	70	16,40	0,14
4:44:00	70	16,39	0,14
4:45:00	70	16,38	0,15
4:46:00	70	16,37	0,15
4:47:00	70	16,35	0,16
4:48:00	70	16,34	0,16
4:49:00	70	16,33	0,17
4:50:00	70	16,31	0,17
4:51:00	70	16,29	0,18
4:52:00	70	16,28	0,19
4:53:00	70	16,26	0,19
4:54:00	70	16,25	0,20
4:55:00	70	16,20	0,22
4:56:00	70	16,18	0,22
4:57:00	70	16,15	0,24
4:58:00	69	16,13	0,24
4:59:00	70	16,11	0,25
5:00:00	70	16,07	0,27
5:01:00	70	16,04	0,28
5:02:00	70	16,00	0,30
5:03:00	69	15,97	0,31
5:04:00	70	15,93	0,32
5:05:00	70	15,90	0,34
5:06:00	70	15,86	0,36
5:07:00	70	15,82	0,37
5:08:00	70	15,78	0,39
5:09:00	70	15,74	0,41
5:10:00	70	15,70	0,43
5:11:00	70	15,65	0,45
5:12:00	70	15,60	0,47
5:13:00	70	15,55	0,50
5:14:00	70	15,51	0,52
5:15:00	70	15,45	0,55
5:16:00	70	15,40	0,57
5:17:00	70	15,35	0,60
5:18:00	70	15,30	0,63
5:19:00	70	15,24	0,66
5:20:00	70	15,18	0,69
5:21:00	70	15,13	0,72
5:22:00	70	15,08	0,75
5:23:00	70	15,02	0,79
5:24:00	70	14,96	0,82
5:25:00	70	14,90	0,86
5:26:00	70	14,85	0,89
5:27:00	70	14,79	0,93
5:28:00	70	14,73	0,97
5:29:00	70	14,65	1,02
5:30:00	69	14,60	1,06
5:31:00	70	14,53	1,10
5:32:00	70	14,47	1,15
5:33:00	69	14,41	1,19
5:34:00	70	14,35	1,24
5:35:00	70	14,29	1,28
5:36:00	70	14,23	1,33
5:37:00	70	14,17	1,38
5:38:00	70	14,11	1,43
5:39:00	70	14,05	1,48
5:40:00	70	14,00	1,53
5:41:00	70	13,94	1,58
5:42:00	70	13,88	1,63
5:43:00	70	13,83	1,68
5:44:00	70	13,77	1,74
5:45:00	70	13,71	1,79
5:46:00	70	13,65	1,85
5:47:00	70	13,60	1,91
5:48:00	70	13,55	1,96
5:49:00	69	13,50	2,02
5:50:00	69	13,45	2,07
5:51:00	69	13,40	2,12
5:52:00	70	13,35	2,18
5:53:00	70	13,30	2,24
5:54:00	70	13,24	2,31
5:55:00	70	13,20	2,36
5:56:00	70	13,15	2,42
5:57:00	70	13,10	2,48
5:58:00	70	13,05	2,54
5:59:00	70	13,02	2,59
6:00:00	70	12,97	2,65
6:01:00	69	12,93	2,71
6:02:00	70	12,88	2,78
6:03:00	69	12,84	2,83
6:04:00	70	12,81	2,88
6:05:00	69	12,76	2,95
6:06:00	70	12,73	3,00
6:07:00	70	12,69	3,06
6:08:00	70	12,65	3,12
6:09:00	70	12,61	3,18
6:10:00	69	12,57	3,24
6:11:00	70	12,54	3,29
6:12:00	70	12,51	3,35
6:13:00	70	12,47	3,41
6:14:00	70	12,44	3,46
6:15:00	70	12,41	3,51
6:16:00	70	12,37	3,58
6:17:00	70	12,34	3,63
6:18:00	70	12,31	3,69
6:19:00	70	12,28	3,74
6:20:00	70	12,25	3,80
6:21:00	70	12,22	3,85
6:22:00	70	12,19	3,91
6:23:00	70	12,15	3,98
6:24:00	69	12,13	4,03
6:25:00	70	12,10	4,09
6:26:00	70	12,08	4,13
6:27:00	69	12,05	4,19
6:28:00	70	12,03	4,24
6:29:00	70	12,00	4,30
6:30:00	70	11,97	4,35
6:31:00	69	11,95	4,41
6:32:00	70	11,92	4,46
6:33:00	69	11,90	4,51
6:34:00	70	11,88	4,56
6:35:00	70	11,86	4,61
6:36:00	69	11,83	4,66
6:37:00	70	11,81	4,71
6:38:00	70	11,79	4,76
6:39:00	70	11,77	4,81
6:40:00	69	11,74	4,87
6:41:00	70	11,72	4,92
6:42:00	70	11,70	4,96
6:43:00	70	11,68	5,01
6:44:00	70	11,66	5,07
6:45:00	70	11,64	5,10
6:46:00	69	11,62	5,16
6:47:00	70	11,61	5,20
6:48:00	69	11,58	5,25
6:49:00	70	11,57	5,29
6:50:00	69	11,55	5,35
6:51:00	70	11,53	5,39
6:52:00	70	11,52	5,43
6:53:00	69	11,49	5,49
6:54:00	70	11,48	5,53
6:55:00	70	11,46	5,57
6:56:00	70	11,44	5,63
6:57:00	70	11,43	5,67
6:58:00	70	11,41	5,71
6:59:00	70	11,40	5,75
7:00:00	70	11,38	5,82
7:01:00	70	11,36	5,86
7:02:00	70	11,34	5,92
7:03:00	70	11,32	5,97
7:04:00	70	11,31	6,01
7:05:00	70	11,29	6,05
7:06:00	70	11,28	6,10
7:07:00	70	11,26	6,14
7:08:00	70	11,25	6,19
7:09:00	70	11,23	6,23
7:10:00	70	11,22	6,28
7:11:00	69	11,20	6,32
7:12:00	70	11,19	6,37
7:13:00	70	11,17	6,42
7:14:00	70	11,16	6,46
7:15:00	70	11,14	6,51
7:16:00	70	11,13	6,56
7:17:00	70	11,12	6,58
7:18:00	69	11,10	6,63
7:19:00	70	11,09	6,68
7:20:00	70	11,07	6,73
7:21:00	70	11,06	6,78
7:22:00	70	11,05	6,80
7:23:00	70	11,04	6,85
7:24:00	69	11,02	6,90
7:25:00	70	11,02	6,93
7:26:00	70	11,00	6,98
7:27:00	70	10,98	7,03
7:28:00	69	10,97	7,08
7:29:00	70	10,96	7,11
7:30:00	70	10,95	7,16
7:31:00	69	10,93	7,21
7:32:00	69	10,93	7,24
7:33:00	70	10,91	7,29
7:34:00	70	10,90	7,32
7:35:00	69	10,89	7,38
7:36:00	70	10,87	7,43
7:37:00	70	10,86	7,46
7:38:00	70	10,85	7,51
7:39:00	69	10,84	7,57
7:40:00	70	10,83	7,59
7:41:00	69	10,81	7,65
7:42:00	70	10,80	7,68
7:43:00	70	10,79	7,74
7:44:00	70	10,78	7,76
7:45:00	70	10,77	7,82
7:46:00	69	10,76	7,85
7:47:00	70	10,75	7,91
7:48:00	69	10,74	7,94
7:49:00	70	10,72	8,00
7:50:00	70	10,71	8,06
7:51:00	70	10,69	8,12
7:52:00	70	10,68	8,15
7:53:00	69	10,68	8,18
7:54:00	70	10,66	8,24
7:55:00	70	10,65	8,27
7:56:00	69	10,64	8,33
7:57:00	70	10,63	8,36
7:58:00	70	10,62	8,42
7:59:00	69	10,61	8,45
8:00:00	70	10,59	8,52
8:01:00	70	10,59	8,55
8:02:00	70	10,58	8,58
8:03:00	69	10,56	8,64
8:04:00	70	10,56	8,67
8:05:00	70	10,55	8,71
8:06:00	69	10,54	8,77
8:07:00	70	10,53	8,80
8:08:00	70	10,51	8,87
8:09:00	70	10,50	8,90
8:10:00	70	10,50	8,94
8:11:00	70	10,49	8,97
8:12:00	70	10,47	9,04
8:13:00	70	10,47	9,07
8:14:00	70	10,46	9,10
8:15:00	70	10,45	9,17
8:16:00	70	10,44	9,21
8:17:00	70	10,43	9,24
8:18:00	70	10,42	9,28
8:19:00	70	10,41	9,31
8:20:00	70	10,40	9,38
8:21:00	70	10,39	9,41
8:22:00	70	10,38	9,45
8:23:00	70	10,38	9,49
8:24:00	70	10,37	9,52
8:25:00	70	10,36	9,56
8:26:00	70	10,35	9,63
8:27:00	70	10,34	9,66
8:28:00	70	10,33	9,70
8:29:00	70	10,32	9,74
8:30:00	70	10,32	9,77
8:31:00	70	10,31	9,81
8:32:00	70	10,29	9,88
8:33:00	70	10,29	9,92
8:34:00	70	10,28	9,96
8:35:00	70	10,27	10,00
8:36:00	70	10,27	10,03
8:37:00	69	10,26	10,07
8:38:00	69	10,24	10,15
8:39:00	70	10,23	10,19
8:40:00	70	10,23	10,22
8:41:00	70	10,22	10,26
8:42:00	70	10,21	10,30
8:43:00	69	10,20	10,34
8:44:00	70	10,20	10,38
8:45:00	70	10,19	10,42
8:46:00	70	10,18	10,46
8:47:00	70	10,18	10,50
8:48:00	70	10,17	10,54
8:49:00	70	10,16	10,58
8:50:00	70	10,15	10,62
8:51:00	70	10,14	10,66
8:52:00	69	10,14	10,70
8:53:00	70	10,12	10,78
8:54:00	70	10,12	10,78
8:55:00	70	10,11	10,86
8:56:00	69	10,10	10,90
8:57:00	70	10,10	10,90
8:58:00	69	10,08	10,98
8:59:00	70	10,08	10,98
9:00:00	70	10,08	11,03
9:01:00	70	10,07	11,07
9:02:00	70	10,06	11,11
9:03:00	69	10,05	11,15
9:04:00	70	10,05	11,19
9:05:00	70	10,04	11,24
9:06:00	70	10,03	11,28
9:07:00	70	10,02	11,32
9:08:00	70	10,02	11,37
9:09:00	70	10,01	11,41
9:10:00	69	10,01	11,41
9:11:00	70	10,00	11,45
9:12:00	69	9,99	11,50
9:13:00	70	9,99	11,54
9:14:00	69	9,98	11,58
9:15:00	70	9,97	11,63
9:16:00	70	9,96	11,67
9:17:00	70	9,96	11,67
9:18:00	70	9,96	11,72
9:19:00	70	9,95	11,76
9:20:00	70	9,94	11,81
9:21:00	70	9,93	11,85
9:22:00	69	9,93	11,85
9:23:00	70	9,93	11,90
9:24:00	70	9,92	11,94
9:25:00	70	9,91	11,99
9:26:00	70	9,90	12,03
9:27:00	70	9,90	12,03
9:28:00	70	9,90	12,08
9:29:00	69	9,89	12,13
9:30:00	69	9,88	12,17
9:31:00	70	9,88	12,17
9:32:00	69	9,88	12,22
9:33:00	70	9,87	12,27
9:34:00	70	9,86	12,31
9:35:00	70	9,86	12,31
9:36:00	69	9,84	12,41
9:37:00	70	9,84	12,41
9:38:00	70	9,84	12,46
9:39:00	70	9,83	12,50
9:40:00	69	9,82	12,55
9:41:00	69	9,82	12,55
9:42:00	70	9,82	12,60
9:43:00	70	9,81	12,65
9:44:00	70	9,80	12,70
9:45:00	70	9,80	12,70
9:46:00	70	9,79	12,75
9:47:00	70	9,79	12,80
9:48:00	70	9,79	12,80
9:49:00	70	9,78	12,85
9:50:00	70	9,77	12,89
9:51:00	70	9,77	12,89
9:52:00	70	9,76	12,94
9:53:00	70	9,75	12,99
9:54:00	70	9,75	12,99
9:55:00	70	9,75	13,05
9:56:00	70	9,74	13,10
9:57:00	70	9,74	13,10
9:58:00	70	9,73	13,15
9:59:00	70	9,73	13,20
10:00:00	70	9,73	13,20
10:01:00	70	9,72	13,25
10:02:00	70	9,71	13,30
10:03:00	70	9,71	13,30
10:04:00	69	9,70	13,35
10:05:00	70	9,70	13,40
10:06:00	70	9,70	13,40
10:07:00	70	9,69	13,45
10:08:00	70	9,68	13,51
10:09:00	70	9,68	13,51
10:10:00	70	9,67	13,56
10:11:00	70	9,67	13,56
10:12:00	70	9,66	13,61
10:13:00	70	9,66	13,61
10:14:00	70	9,66	13,67
10:15:00	70	9,65	13,72
10:16:00	69	9,65	13,72
10:17:00	70	9,64	13,77
10:18:00	70	9,64	13,77
10:19:00	70	9,63	13,83
10:20:00	69	9,63	13,83
10:21:00	70	9,63	13,88
10:22:00	70	9,62	13,93
10:23:00	70	9,62	13,93
10:24:00	70	9,61	13,99
10:25:00	70	9,61	13,99
10:26:00	70	9,60	14,04
10:27:00	69	9,60	14,04
10:28:00	70	9,60	14,10
10:29:00	70	9,59	14,15
10:30:00	70	9,59	14,15
10:31:00	70	9,59	14,15
10:32:00	70	9,58	14,21
10:33:00	70	9,58	14,21
10:34:00	70	9,57	14,26
10:35:00	69	9,57	14,26
10:36:00	69	9,57	14,32
10:37:00	70	9,57	14,32
10:38:00	70	9,56	14,37
10:39:00	70	9,56	14,37
10:40:00	70	9,55	14,43
10:41:00	70	9,55	14,43
10:42:00	70	9,54	14,49
10:43:00	70	9,54	14,54
10:44:00	70	9,54	14,54
10:45:00	70	9,53	14,60
10:46:00	70	9,53	14,60
10:47:00	69	9,52	14,66
10:48:00	70	9,52	14,66
10:49:00	70	9,52	14,72
10:50:00	70	9,52	14,72
10:51:00	70	9,51	14,77
10:52:00	70	9,51	14,77
10:53:00	70	9,50	14,83
10:54:00	70	9,50	14,83
10:55:00	70	9,50	14,83
10:56:00	69	9,49	14,89
10:57:00	70	9,49	14,89
10:58:00	69	9,48	14,95
10:59:00	70	9,48	14,95
11:00:00	70	9,48	15,01
11:01:00	70	9,48	15,01
11:02:00	69	9,47	15,07
11:03:00	70	9,47	15,07
11:04:00	70	9,46	15,13
11:05:00	69	9,46	15,13
11:06:00	69	9,46	15,13
11:07:00	69	9,45	15,19
11:08:00	70	9,45	15,19
11:09:00	69	9,45	15,25
11:10:00	70	9,45	15,25
11:11:00	70	9,44	15,31
11:12:00	70	9,44	15,31
11:13:00	70	9,44	15,31
11:14:00	70	9,43	15,37
11:15:00	70	9,43	15,37
11:16:00	70	9,43	15,43
11:17:00	70	9,43	15,43
11:18:00	70	9,43	15,43
11:19:00	70	9,42	15,49
11:20:00	70	9,42	15,49
11:21:00	70	9,41	15,55
11:22:00	70	9,41	15,55
11:23:00	69	9,41	15,55
11:24:00	70	9,40	15,61
11:25:00	70	9,40	15,61
11:26:00	70	9,40	15,61
11:27:00	70	9,39	15,67
11:28:00	70	9,39	15,67
11:29:00	70	9,39	15,73
11:30:00	70	9,39	15,73
11:31:00	70	9,39	15,73
11:32:00	70	9,38	15,80
11:33:00	70	9,38	15,80
11:34:00	70	9,38	15,80
11:35:00	69	9,37	15,86
11:36:00	70	9,37	15,86
11:37:00	70	9,37	15,86
11:38:00	70	9,36	15,92
11:39:00	70	9,36	15,92
11:40:00	70	9,36	15,99
11:41:00	70	9,36	15,99
11:42:00	70	9,36	15,99
11:43:00	70	9,35	16,05
11:44:00	70	9,35	16,05
11:45:00	70	9,35	16,05
11:46:00	70	9,34	16,11
11:47:00	70	9,34	16,11
11:48:00	70	9,34	16,11
11:49:00	70	9,34	16,18
11:50:00	70	9,34	16,18
11:51:00	69	9,34	16,18
11:52:00	70	9,33	16,24
11:53:00	70	9,33	16,24
11:54:00	70	9,33	16,24
11:55:00	70	9,32	16,31
11:56:00	70	9,32	16,31
11:57:00	70	9,32	16,31
11:58:00	70	9,31	16,37
11:59:00	70	9,31	16,37
12:00:00	69	9,31	16,37
12:01:00	69	9,30	16,44
12:02:00	70	9,30	16,44
12:03:00	70	9,30	16,44
12:04:00	70	9,30	16,50
12:05:00	70	9,30	16,50
12:06:00	70	9,30	16,50
12:07:00	69	9,29	16,57
12:08:00	70	9,29	16,57
12:09:00	70	9,29	16,57
12:10:00	69	9,28	16,63
12:11:00	70	9,28	16,63
12:12:00	70	9,28	16,63
12:13:00	70	9,28	16,63
12:14:00	70	9,27	16,70
12:15:00	70	9,27	16,70
12:16:00	70	9,27	16,70
12:17:00	70	9,27	16,77
12:18:00	70	9,27	16,77
12:19:00	69	9,27	16,77
12:20:00	70	9,27	16,77
12:21:00	70	9,26	16,83
12:22:00	70	9,26	16,83
12:23:00	70	9,26	16,83
12:24:00	70	9,25	16,90
12:25:00	70	9,25	16,90
12:26:00	70	9,25	16,90
12:27:00	70	9,25	16,90
12:28:00	69	9,25	16,97
12:29:00	70	9,25	16,97
12:30:00	70	9,25	16,97
12:31:00	70	9,24	17,04
12:32:00	70	9,24	17,04
12:33:00	70	9,24	17,04
12:34:00	69	9,24	17,04
12:35:00	69	9,23	17,10
12:36:00	69	9,23	17,10
12:37:00	70	9,23	17,10
12:38:00	70	9,23	17,10
12:39:00	70	9,22	17,17
12:40:00	70	9,22	17,17
12:41:00	70	9,22	17,17
12:42:00	69	9,21	17,24
12:43:00	70	9,21	17,24
12:44:00	70	9,21	17,24
12:45:00	69	9,21	17,24
12:46:00	70	9,21	17,24
12:47:00	70	9,21	17,31
12:48:00	70	9,21	17,31
12:49:00	70	9,21	17,31
12:50:00	70	9,21	17,31
12:51:00	70	9,20	17,38
12:52:00	69	9,20	17,38
12:53:00	70	9,20	17,38
12:54:00	70	9,20	17,38
12:55:00	70	9,19	17,45
12:56:00	70	9,19	17,45
12:57:00	69	9,19	17,45
12:58:00	70	9,19	17,45
12:59:00	70	9,18	17,52
13:00:00	70	9,18	17,52
13:01:00	69	9,18	17,52
13:02:00	70	9,18	17,52
13:03:00	70	9,18	17,52
13:04:00	70	9,18	17,59
13:05:00	70	9,18	17,59
13:06:00	70	9,18	17,59
13:07:00	70	9,18	17,59
13:08:00	70	9,18	17,59
13:09:00	70	9,17	17,66
13:10:00	70	9,17	17,66
13:11:00	70	9,17	17,66
13:12:00	70	9,17	17,66
13:13:00	70	9,17	17,66
13:14:00	69	9,17	17,66
13:15:00	70	9,16	17,73
13:16:00	69	9,16	17,73
13:17:00	70	9,15	17,80
13:18:00	70	9,15	17,80
13:19:00	69	9,15	17,80
13:20:00	70	9,15	17,80
13:21:00	70	9,15	17,80
13:22:00	69	9,15	17,88
13:23:00	70	9,15	17,88
13:24:00	70	9,15	17,88
13:25:00	70	9,15	17,88
13:26:00	70	9,14	17,95
13:27:00	70	9,14	17,95
13:28:00	70	9,14	17,95
13:29:00	70	9,14	17,95
13:30:00	69	9,14	17,95
13:31:00	70	9,13	18,02
13:32:00	70	9,13	18,02
13:33:00	70	9,13	18,02
13:34:00	69	9,13	18,02
13:35:00	70	9,13	18,09
13:36:00	70	9,13	18,09
13:37:00	70	9,13	18,09
13:38:00	70	9,13	18,09
13:39:00	70	9,13	18,09
13:40:00	70	9,13	18,09
13:41:00	70	9,12	18,17
13:42:00	70	9,12	18,17
13:43:00	70	9,12	18,17
13:44:00	70	9,12	18,17
13:45:00	70	9,11	18,24
13:46:00	69	9,11	18,24
13:47:00	70	9,11	18,24
13:48:00	70	9,11	18,24
13:49:00	70	9,11	18,24
13:50:00	70	9,11	18,24
13:51:00	70	9,10	18,31
13:52:00	69	9,10	18,31
13:53:00	69	9,10	18,31
13:54:00	70	9,10	18,31
13:55:00	70	9,10	18,31
13:56:00	69	9,10	18,31
13:57:00	70	9,09	18,39
13:58:00	70	9,09	18,39
13:59:00	70	9,09	18,39
14:00:00	70	9,09	18,39
14:01:00	70	9,09	18,39
14:02:00	70	9,09	18,46
14:03:00	70	9,09	18,46
14:04:00	70	9,09	18,46
14:05:00	70	9,09	18,46
14:06:00	69	9,09	18,46
14:07:00	70	9,09	18,46
14:08:00	70	9,08	18,54
14:09:00	70	9,08	18,54
14:10:00	70	9,08	18,54
14:11:00	70	9,08	18,54
14:12:00	70	9,08	18,54
14:13:00	70	9,07	18,61
14:14:00	69	9,07	18,61
14:15:00	70	9,07	18,61
14:16:00	69	9,07	18,61
14:17:00	70	9,07	18,61
14:18:00	69	9,07	18,61
14:19:00	70	9,07	18,61
14:20:00	70	9,06	18,69
14:21:00	70	9,06	18,69
14:22:00	70	9,06	18,69
14:23:00	70	9,06	18,69
14:24:00	70	9,06	18,69
14:25:00	70	9,06	18,69
14:26:00	70	9,06	18,76
14:27:00	69	9,06	18,76
14:28:00	70	9,06	18,76
14:29:00	70	9,06	18,76
14:30:00	70	9,06	18,76
14:31:00	70	9,06	18,76
14:32:00	70	9,06	18,76
14:33:00	70	9,05	18,84
14:34:00	70	9,05	18,84
14:35:00	70	9,05	18,84
14:36:00	70	9,05	18,84
14:37:00	70	9,05	18,84
14:38:00	70	9,05	18,84
14:39:00	70	9,04	18,92
14:40:00	70	9,04	18,92
14:41:00	70	9,04	18,92
14:42:00	70	9,04	18,92
14:43:00	70	9,04	18,92
14:44:00	70	9,04	18,92
14:45:00	69	9,04	18,92
14:46:00	70	9,04	18,92
14:47:00	70	9,04	18,92
14:48:00	70	9,04	18,99
14:49:00	70	9,04	18,99
14:50:00	70	9,04	18,99
14:51:00	70	9,04	18,99
14:52:00	70	9,04	18,99
14:53:00	70	9,04	18,99
14:54:00	70	9,04	18,99
14:55:00	70	9,03	19,07
14:56:00	70	9,03	19,07
14:57:00	70	9,03	19,07
14:58:00	70	9,03	19,07
14:59:00	70	9,02	19,15
15:00:00	69	9,02	19,15
15:01:00	70	9,02	19,15
15:02:00	69	9,02	19,15
15:03:00	70	9,02	19,15
15:04:00	70	9,02	19,15
15:05:00	70	9,02	19,15
15:06:00	70	9,01	19,23
15:07:00	70	9,01	19,23
15:08:00	70	9,01	19,23
15:09:00	70	9,01	19,23
15:10:00	70	9,01	19,23
15:11:00	69	9,01	19,23
15:12:00	70	9,01	19,23
15:13:00	70	9,01	19,23
15:14:00	70	9,00	19,30
15:15:00	70	9,00	19,30
15:16:00	69	9,00	19,30
15:17:00	70	9,00	19,30
15:18:00	70	9,00	19,30
15:19:00	70	9,00	19,30
15:20:00	70	9,00	19,30
15:21:00	70	9,00	19,38
15:22:00	69	9,00	19,38
15:23:00	70	9,00	19,38
15:24:00	69	9,00	19,38
15:25:00	69	9,00	19,38
15:26:00	69	9,00	19,38
15:27:00	70	9,00	19,38
15:28:00	70	8,99	19,46
15:29:00	70	8,99	19,46
15:30:00	70	8,99	19,46
15:31:00	70	8,99	19,46
15:32:00	69	8,99	19,46
15:33:00	70	8,99	19,46
15:34:00	69	8,99	19,46
15:35:00	70	8,99	19,46
15:36:00	70	8,98	19,54
15:37:00	69	8,98	19,54
15:38:00	70	8,98	19,54
15:39:00	70	8,98	19,54
15:40:00	69	8,98	19,54
15:41:00	70	8,98	19,54
15:42:00	70	8,98	19,54
15:43:00	70	8,98	19,54
15:44:00	70	8,97	19,62
15:45:00	70	8,97	19,62
15:46:00	69	8,97	19,62
15:47:00	70	8,97	19,62
15:48:00	70	8,97	19,62
15:49:00	70	8,97	19,62
15:50:00	70	8,97	19,62
15:51:00	70	8,97	19,62
15:52:00	70	8,97	19,62
15:53:00	70	8,97	19,70
15:54:00	70	8,97	19,70
15:55:00	70	8,97	19,70
15:56:00	70	8,97	19,70
15:57:00	70	8,97	19,70
15:58:00	70	8,97	19,70
15:59:00	70	8,97	19,70
16:00:00	70	8,96	19,78
16:01:00	70	8,96	19,78
16:02:00	70	8,96	19,78
16:03:00	70	8,96	19,78
16:04:00	70	8,96	19,78
16:05:00	70	8,96	19,78
16:06:00	70	8,96	19,78
16:07:00	70	8,96	19,78
16:08:00	70	8,96	19,78
16:09:00	70	8,95	19,86
16:10:00	70	8,95	19,86
16:11:00	70	8,95	19,86
16:12:00	69	8,95	19,86
16:13:00	70	8,95	19,86
16:14:00	70	8,95	19,86
16:15:00	70	8,95	19,86
16:16:00	69	8,95	19,86
16:17:00	70	8,95	19,86
16:18:00	70	8,95	19,86
16:19:00	69	8,95	19,86
16:20:00	70	8,95	19,94
16:21:00	70	8,95	19,94
16:22:00	70	8,95	19,94
16:23:00	70	8,95	19,94
16:24:00	70	8,95	19,94
16:25:00	70	8,95	19,94
16:26:00	70	8,95	19,94
16:27:00	70	8,95	19,94
16:28:00	70	8,95	19,94
16:29:00	69	8,94	20,03
16:30:00	70	8,94	20,03
16:31:00	69	8,94	20,03
16:32:00	69	8,94	20,03
16:33:00	70	8,94	20,03
16:34:00	70	8,94	20,03
16:35:00	70	8,94	20,03
16:36:00	70	8,94	20,03
16:37:00	70	8,94	20,03
16:38:00	70	8,94	20,03
16:39:00	70	8,94	20,03
16:40:00	70	8,93	20,11
16:41:00	70	8,93	20,11
16:42:00	70	8,93	20,11
16:43:00	70	8,93	20,11
16:44:00	70	8,93	20,11
16:45:00	70	8,93	20,11
16:46:00	70	8,93	20,11
16:47:00	69	8,93	20,11
16:48:00	70	8,92	20,19
16:49:00	69	8,92	20,19
16:50:00	70	8,92	20,19
16:51:00	70	8,92	20,19
16:52:00	70	8,92	20,19
16:53:00	69	8,92	20,19
16:54:00	70	8,92	20,19
16:55:00	70	8,92	20,19
16:56:00	70	8,91	20,27
16:57:00	70	8,92	20,19
16:58:00	70	8,91	20,27
16:59:00	70	8,91	20,27
17:00:00	70	8,91	20,27
17:01:00	70	8,91	20,27
17:02:00	70	8,91	20,27
17:03:00	69	8,91	20,27
17:04:00	70	8,91	20,27
17:05:00	70	8,91	20,27
17:06:00	70	8,91	20,36
17:07:00	70	8,91	20,36
17:08:00	70	8,91	20,36
17:09:00	70	8,91	20,36
17:10:00	70	8,91	20,36
17:11:00	70	8,91	20,36
17:12:00	70	8,91	20,36
17:13:00	70	8,91	20,36
17:14:00	70	8,91	20,36
17:15:00	70	8,91	20,36
17:16:00	70	8,90	20,44
17:17:00	70	8,90	20,44
17:18:00	70	8,90	20,44
17:19:00	70	8,90	20,44
17:20:00	70	8,90	20,44
17:21:00	70	8,90	20,44
17:22:00	70	8,90	20,44
17:23:00	70	8,90	20,44
17:24:00	70	8,90	20,44
17:25:00	70	8,90	20,44
17:26:00	70	8,90	20,44
17:27:00	70	8,89	20,52
17:28:00	70	8,89	20,52
17:29:00	70	8,89	20,52
17:30:00	70	8,89	20,52
17:31:00	69	8,89	20,52
17:32:00	69	8,89	20,52
17:33:00	70	8,89	20,52
17:34:00	70	8,89	20,52
17:35:00	70	8,89	20,52
17:36:00	69	8,89	20,52
17:37:00	70	8,89	20,52
17:38:00	70	8,88	20,61
17:39:00	70	8,89	20,52
17:40:00	69	8,88	20,61
17:41:00	70	8,88	20,61
17:42:00	70	8,88	20,61
17:43:00	70	8,88	20,61
17:44:00	70	8,88	20,61
17:45:00	70	8,88	20,61
17:46:00	70	8,88	20,61
17:47:00	70	8,88	20,61
17:48:00	70	8,88	20,61
17:49:00	70	8,88	20,69
17:50:00	70	8,88	20,69
17:51:00	70	8,88	20,69
17:52:00	70	8,88	20,69
17:53:00	70	8,88	20,69
17:54:00	70	8,88	20,69
17:55:00	70	8,88	20,69
17:56:00	70	8,88	20,69
17:57:00	70	8,88	20,69
17:58:00	70	8,88	20,69
17:59:00	70	8,88	20,69
18:00:00	70	8,88	20,69
18:01:00	70	8,88	20,69
18:02:00	70	8,87	20,78
18:03:00	70	8,87	20,78
18:04:00	70	8,87	20,78
18:05:00	70	8,87	20,78
18:06:00	70	8,87	20,78
18:07:00	70	8,87	20,78
18:08:00	70	8,87	20,78
18:09:00	70	8,87	20,78
18:10:00	70	8,87	20,78
18:11:00	70	8,86	20,87
18:12:00	70	8,87	20,78
18:13:00	70	8,86	20,87
18:14:00	70	8,86	20,87
18:15:00	70	8,86	20,87
18:16:00	69	8,86	20,87
18:17:00	69	8,86	20,87
18:18:00	70	8,86	20,87
18:19:00	70	8,86	20,87
18:20:00	70	8,86	20,87
18:21:00	70	8,86	20,87
18:22:00	69	8,86	20,87
18:23:00	70	8,86	20,87
18:24:00	70	8,86	20,95
18:25:00	70	8,86	20,95
18:26:00	70	8,86	20,95
18:27:00	70	8,86	20,95
18:28:00	69	8,86	20,95
18:29:00	70	8,86	20,95
18:30:00	70	8,86	20,95
18:31:00	69	8,86	20,95
18:32:00	70	8,86	20,95
18:33:00	70	8,86	20,95
18:34:00	70	8,86	20,95
18:35:00	70	8,86	20,95
18:36:00	70	8,86	20,95
18:37:00	70	8,86	20,95
18:38:00	70	8,86	20,95
18:39:00	70	8,86	20,95
18:40:00	70	8,85	21,04
18:41:00	70	8,85	21,04
18:42:00	70	8,85	21,04
18:43:00	70	8,85	21,04
18:44:00	69	8,85	21,04
18:45:00	69	8,85	21,04
18:46:00	70	8,85	21,04
18:47:00	70	8,85	21,04
18:48:00	70	8,85	21,04
18:49:00	69	8,85	21,04
18:50:00	70	8,85	21,04
18:51:00	70	8,85	21,04
18:52:00	70	8,85	21,04
18:53:00	70	8,85	21,04
18:54:00	70	8,84	21,12
18:55:00	70	8,84	21,12
18:56:00	69	8,85	21,04
18:57:00	70	8,84	21,12
18:58:00	70	8,84	21,12
18:59:00	70	8,84	21,12
19:00:00	70	8,84	21,12
19:01:00	70	8,84	21,12
19:02:00	70	8,84	21,12
19:03:00	70	8,84	21,12
19:04:00	70	8,83	21,21
19:05:00	70	8,83	21,21
19:06:00	70	8,83	21,21
19:07:00	70	8,83	21,21
19:08:00	70	8,83	21,21
19:09:00	70	8,83	21,21
19:10:00	70	8,83	21,21
19:11:00	70	8,83	21,21
19:12:00	70	8,83	21,21
19:13:00	70	8,83	21,21
19:14:00	69	8,83	21,21
19:15:00	70	8,83	21,21
19:16:00	70	8,83	21,21
19:17:00	70	8,82	21,30
19:18:00	70	8,83	21,21
19:19:00	70	8,82	21,30
19:20:00	70	8,82	21,30
19:21:00	70	8,82	21,30
19:22:00	70	8,82	21,30
19:23:00	70	8,82	21,30
19:24:00	69	8,82	21,30
19:25:00	70	8,82	21,30
19:26:00	70	8,82	21,30
19:27:00	70	8,82	21,30
19:28:00	70	8,82	21,30
19:29:00	70	8,82	21,30
19:30:00	70	8,82	21,30
19:31:00	70	8,82	21,30
19:32:00	70	8,82	21,39
19:33:00	70	8,82	21,39
19:34:00	70	8,82	21,39
19:35:00	70	8,82	21,39
19:36:00	70	8,82	21,39
19:37:00	70	8,82	21,39
19:38:00	70	8,82	21,39
19:39:00	70	8,82	21,39
19:40:00	70	8,82	21,39
19:41:00	70	8,82	21,39
19:42:00	70	8,82	21,39
19:43:00	70	8,82	21,39
19:44:00	70	8,82	21,39
19:45:00	70	8,81	21,48
19:46:00	70	8,81	21,48
19:47:00	70	8,81	21,48
19:48:00	70	8,81	21,48
19:49:00	70	8,81	21,48
19:50:00	70	8,81	21,48
19:51:00	70	8,81	21,48
19:52:00	70	8,81	21,48
19:53:00	70	8,81	21,48
19:54:00	70	8,81	21,48
19:55:00	70	8,81	21,48
19:56:00	70	8,81	21,48
19:57:00	70	8,81	21,48
19:58:00	69	8,81	21,48
19:59:00	70	8,81	21,48
20:00:00	70	8,81	21,48
20:01:00	70	8,81	21,48
20:02:00	70	8,80	21,57
20:03:00	70	8,80	21,57
20:04:00	70	8,80	21,57
20:05:00	70	8,80	21,57
20:06:00	70	8,80	21,57
20:07:00	70	8,80	21,57
20:08:00	70	8,80	21,57
20:09:00	70	8,80	21,57
20:10:00	70	8,80	21,57
20:11:00	70	8,80	21,57
20:12:00	70	8,80	21,57
20:13:00	69	8,80	21,57
20:14:00	70	8,80	21,57
20:15:00	70	8,79	21,66
20:16:00	70	8,79	21,66
20:17:00	70	8,79	21,66
20:18:00	70	8,79	21,66
20:19:00	70	8,79	21,66
20:20:00	70	8,79	21,66
20:21:00	70	8,79	21,66
20:22:00	70	8,79	21,66
20:23:00	70	8,79	21,66
20:24:00	70	8,79	21,66
20:25:00	70	8,79	21,66
20:26:00	70	8,79	21,66
20:27:00	70	8,79	21,66
20:28:00	70	8,79	21,66
20:29:00	70	8,79	21,66
20:30:00	70	8,79	21,66
20:31:00	70	8,79	21,74
20:32:00	70	8,79	21,74
20:33:00	70	8,79	21,74
20:34:00	70	8,79	21,74
20:35:00	69	8,79	21,74
20:36:00	70	8,79	21,74
20:37:00	70	8,79	21,74
20:38:00	70	8,79	21,74
20:39:00	70	8,79	21,74
20:40:00	70	8,79	21,74
20:41:00	70	8,79	21,74
20:42:00	70	8,79	21,74
20:43:00	70	8,79	21,74
20:44:00	70	8,79	21,74
20:45:00	70	8,78	21,84
20:46:00	70	8,78	21,84
20:47:00	70	8,78	21,84
20:48:00	70	8,78	21,84
20:49:00	70	8,78	21,84
20:50:00	70	8,78	21,84
20:51:00	70	8,78	21,84
20:52:00	70	8,78	21,84
20:53:00	70	8,78	21,84
20:54:00	70	8,78	21,84
20:55:00	70	8,78	21,84
20:56:00	69	8,78	21,84
20:57:00	70	8,78	21,84
20:58:00	70	8,78	21,84
20:59:00	70	8,78	21,84
21:00:00	70	8,78	21,84
21:01:00	70	8,78	21,84
21:02:00	70	8,78	21,84
21:03:00	70	8,78	21,84
21:04:00	70	8,78	21,84
21:05:00	70	8,78	21,84
21:06:00	70	8,77	21,93
21:07:00	70	8,77	21,93
21:08:00	70	8,77	21,93
21:09:00	70	8,77	21,93
21:10:00	70	8,77	21,93
21:11:00	70	8,77	21,93
21:12:00	70	8,77	21,93
21:13:00	70	8,77	21,93
21:14:00	70	8,77	21,93
21:15:00	70	8,77	21,93
21:16:00	70	8,77	21,93
21:17:00	70	8,77	21,93
21:18:00	70	8,77	21,93
21:19:00	70	8,77	21,93
21:20:00	70	8,77	21,93
21:21:00	70	8,77	21,93
21:22:00	70	8,77	21,93
21:23:00	70	8,77	21,93
21:24:00	70	8,77	21,93
21:25:00	70	8,77	22,02
21:26:00	70	8,77	21,93
21:27:00	70	8,77	22,02
21:28:00	70	8,77	22,02
21:29:00	70	8,77	22,02
21:30:00	69	8,77	22,02
21:31:00	70	8,77	22,02
21:32:00	70	8,77	22,02
21:33:00	70	8,77	22,02
21:34:00	69	8,77	22,02
21:35:00	70	8,77	22,02
21:36:00	70	8,77	22,02
21:37:00	70	8,77	22,02
21:38:00	70	8,76	22,11
21:39:00	70	8,76	22,11
21:40:00	69	8,76	22,11
21:41:00	70	8,76	22,11
21:42:00	69	8,76	22,11
21:43:00	70	8,76	22,11
21:44:00	70	8,76	22,11
21:45:00	70	8,76	22,11
21:46:00	69	8,76	22,11
21:47:00	69	8,76	22,11
21:48:00	70	8,76	22,11
21:49:00	70	8,76	22,11
21:50:00	70	8,76	22,11
21:51:00	70	8,76	22,11
21:52:00	70	8,76	22,11
21:53:00	70	8,76	22,11
21:54:00	70	8,76	22,11
21:55:00	70	8,76	22,11
21:56:00	70	8,75	22,20
21:57:00	70	8,76	22,11
21:58:00	70	8,75	22,20
21:59:00	69	8,75	22,20
22:00:00	70	8,75	22,20
22:01:00	70	8,75	22,20
22:02:00	70	8,75	22,20
22:03:00	69	8,75	22,20
22:04:00	70	8,75	22,20
22:05:00	70	8,75	22,20
22:06:00	69	8,75	22,20
22:07:00	70	8,75	22,20
22:08:00	70	8,75	22,20
22:09:00	70	8,75	22,20
22:10:00	70	8,75	22,20
22:11:00	70	8,75	22,20
22:12:00	70	8,74	22,29
22:13:00	70	8,74	22,29
22:14:00	70	8,75	22,20
22:15:00	70	8,74	22,29
22:16:00	70	8,74	22,29
22:17:00	69	8,74	22,29
22:18:00	70	8,74	22,29
22:19:00	70	8,74	22,29
22:20:00	70	8,74	22,29
22:21:00	70	8,74	22,29
22:22:00	70	8,74	22,29
22:23:00	70	8,74	22,29
22:24:00	70	8,74	22,29
22:25:00	70	8,74	22,29
22:26:00	70	8,74	22,29
22:27:00	70	8,74	22,29
22:28:00	70	8,74	22,29
22:29:00	70	8,74	22,29
22:30:00	70	8,74	22,29
22:31:00	70	8,74	22,29
22:32:00	70	8,73	22,39
22:33:00	69	8,73	22,39
22:34:00	70	8,73	22,39
22:35:00	70	8,73	22,39
22:36:00	70	8,73	22,39
22:37:00	69	8,73	22,39
22:38:00	70	8,73	22,39
22:39:00	70	8,73	22,39
22:40:00	69	8,73	22,39
22:41:00	70	8,73	22,39
22:42:00	70	8,73	22,39
22:43:00	70	8,73	22,39
22:44:00	70	8,73	22,39
22:45:00	70	8,73	22,39
22:46:00	70	8,73	22,39
22:47:00	70	8,73	22,39
22:48:00	69	8,73	22,39
22:49:00	70	8,73	22,39
22:50:00	69	8,73	22,39
22:51:00	69	8,73	22,39
22:52:00	70	8,73	22,48
22:53:00	70	8,73	22,48
22:54:00	69	8,73	22,48
22:55:00	70	8,73	22,48
22:56:00	70	8,73	22,48
22:57:00	70	8,73	22,48
22:58:00	70	8,73	22,48
22:59:00	70	8,73	22,48
23:00:00	70	8,73	22,48
23:01:00	70	8,73	22,48
23:02:00	70	8,73	22,48
23:03:00	70	8,73	22,48
23:04:00	70	8,73	22,48
23:05:00	70	8,73	22,48
23:06:00	69	8,73	22,48
23:07:00	70	8,73	22,48
23:08:00	70	8,73	22,48
23:09:00	70	8,73	22,48
23:10:00	69	8,73	22,48
23:11:00	70	8,73	22,48
23:12:00	70	8,72	22,57
23:13:00	70	8,72	22,57
23:14:00	70	8,72	22,57
23:15:00	70	8,72	22,57
23:16:00	70	8,72	22,57
23:17:00	70	8,72	22,57
23:18:00	70	8,72	22,57
23:19:00	70	8,72	22,57
23:20:00	70	8,72	22,57
23:21:00	70	8,72	22,57
23:22:00	70	8,72	22,57
23:23:00	70	8,72	22,57
23:24:00	70	8,72	22,57
23:25:00	70	8,72	22,57
23:26:00	70	8,72	22,57
23:27:00	70	8,72	22,57
23:28:00	70	8,72	22,57
23:29:00	70	8,72	22,57
23:30:00	70	8,72	22,57
23:31:00	70	8,71	22,67
23:32:00	70	8,71	22,67
23:33:00	69	8,71	22,67
23:34:00	70	8,71	22,67
23:35:00	70	8,71	22,67
23:36:00	70	8,71	22,67
23:37:00	69	8,71	22,67
23:38:00	69	8,71	22,67
23:39:00	70	8,71	22,67
23:40:00	70	8,71	22,67
23:41:00	70	8,71	22,67
23:42:00	69	8,71	22,67
23:43:00	69	8,71	22,67
23:44:00	70	8,71	22,67
23:45:00	70	8,71	22,67
23:46:00	70	8,71	22,67
23:47:00	70	8,71	22,67
23:48:00	70	8,71	22,67
23:49:00	70	8,71	22,67
23:50:00	70	8,71	22,67
23:51:00	70	8,71	22,67
23:52:00	69	8,71	22,67
23:53:00	70	8,71	22,67
23:54:00	70	8,71	22,67
23:55:00	70	8,71	22,67
23:56:00	70	8,71	22,67
23:57:00	69	8,70	22,76
23:58:00	69	8,70	22,76
23:59:00	69	8,70	22,76
24:00:00	70	8,70	22,76
24:01:00	70	8,70	22,76
24:02:00	70	8,70	22,76
24:03:00	70	8,70	22,76
24:04:00	70	8,70	22,76
24:05:00	70	8,70	22,76
24:06:00	69	8,70	22,76
24:07:00	70	8,70	22,76
24:08:00	69	8,70	22,76
24:09:00	70	8,70	22,76
24:10:00	69	8,70	22,76
24:11:00	70	8,70	22,76
24:12:00	70	8,70	22,76
24:13:00	70	8,70	22,76
24:14:00	70	8,70	22,76
