Repository: ProgWizer/parser

File: project-root/data/Tests/Data Acquisition/2002 year (647)/UCA R Kogalym A1500+8%PPB Gel+0.7%D-19+0.1%Lignocan (50C-Confirm).txt
--Test Summary--
Full Path and File Name	
Instrument Name	4262 R
Instrument Type	UCA
Instrument Serial Number	111
Test Start Date	28.06.2002
Test Start Time	3:55:01
Test Stop Date	29.06.2002
Test Stop Time	4:17:37
Test Length	24:22:36
Final Sample Time Offset	24:22:00
Controller Schedule Name	
Sampling Period	60 seconds
Comments	MPa: 25(30min); T: 50C(30min); field water, dry blend from Kogalym
Information	WellID	6243
Information	Customer	Kogalym
Information	CementClass	A
Information	CementMfr	Suhoy Log
Information	Additives	8%PPB Gel+0.7%D-19+0.1%LignoCan
Information	Density	1500
Information	BHCT	50
Information	BHST	70
Information	FluidLoss	
Information	JobType	146 mm csg lead slurry
Calculated Value	Finish Set	8:04:00
Calculated Curve	Compressive Strength	Compressive strength type A (less than 14 lb/gal)
Initial Temperature (°C)	23 °C
Final Temperature (°C)	69 °C
Initial Transit Time (microsec/in)	16,97 microsec/in
Final Transit Time (microsec/in)	13,21 microsec/in
Initial Compressive Strength (MPa)	0,00 MPa
Final Compressive Strength (MPa)	2,39 MPa
--Data--
Time (HH:MM:SS)	Temperature (°C)	Transit Time (microsec/in)	Compressive Strength (MPa)
0:00:00	23	16,97	0,00
0:01:00	23	16,98	0,00
0:02:00	23	16,99	0,00
0:03:00	24	16,99	0,00
0:04:00	24	17,00	0,00
0:05:00	24	17,01	0,00
0:06:00	25	17,01	0,00
0:07:00	25	17,01	0,00
0:08:00	26	17,02	0,00
0:09:00	27	16,99	0,00
0:10:00	27	16,98	0,00
0:11:00	28	16,98	0,00
0:12:00	29	16,97	0,00
0:13:00	30	16,96	0,00
0:14:00	31		
0:15:00	32	16,93	0,01
0:16:00	32	16,91	0,02
0:17:00	34		
0:18:00	34		
0:19:00	35	16,86	0,03
0:20:00	36	16,84	0,04
0:21:00	37	16,81	0,05
0:22:00	38	16,80	0,05
0:23:00	39	16,77	0,06
0:24:00	40	16,76	0,07
0:25:00	41		
0:26:00	42	16,73	0,07
0:27:00	43	16,71	0,08
0:28:00	44	16,69	0,09
0:29:00	45	16,69	0,09
0:30:00	46	16,67	0,09
0:31:00	47	16,66	0,10
0:32:00	48	16,65	0,10
0:33:00	49	16,63	0,11
0:34:00	50	16,63	0,11
0:35:00	50		
0:36:00	51		
0:37:00	51	16,59	0,12
0:38:00	52	16,58	0,12
0:39:00	52	16,58	0,12
0:40:00	52	16,57	0,13
0:41:00	52	16,57	0,13
0:42:00	53	16,57	0,13
0:43:00	53	16,56	0,13
0:44:00	53	16,56	0,13
0:45:00	53	16,55	0,13
0:46:00	53	16,56	0,13
0:47:00	53	16,56	0,13
0:48:00	53	16,55	0,13
0:49:00	53	16,56	0,13
0:50:00	53	16,56	0,13
0:51:00	53	16,55	0,13
0:52:00	53	16,56	0,13
0:53:00	52	16,56	0,13
0:54:00	53	16,57	0,13
0:55:00	53	16,57	0,13
0:56:00	52	16,57	0,13
0:57:00	53	16,57	0,13
0:58:00	52	16,58	0,12
0:59:00	52	16,58	0,12
1:00:00	52	16,58	0,12
1:01:00	53	16,59	0,12
1:02:00	52	16,59	0,12
1:03:00	52	16,59	0,12
1:04:00	52	16,59	0,12
1:05:00	52	16,59	0,12
1:06:00	52	16,60	0,12
1:07:00	52	16,60	0,12
1:08:00	53	16,60	0,12
1:09:00	53	16,61	0,11
1:10:00	53	16,61	0,11
1:11:00	53	16,61	0,11
1:12:00	53	16,61	0,11
1:13:00	53	16,61	0,11
1:14:00	53	16,62	0,11
1:15:00	53	16,62	0,11
1:16:00	53	16,62	0,11
1:17:00	53	16,62	0,11
1:18:00	53	16,63	0,11
1:19:00	53	16,62	0,11
1:20:00	53	16,62	0,11
1:21:00	53	16,63	0,11
1:22:00	53	16,63	0,11
1:23:00	53	16,63	0,11
1:24:00	53	16,63	0,11
1:25:00	53	16,62	0,11
1:26:00	53	16,63	0,11
1:27:00	53	16,63	0,11
1:28:00	54	16,63	0,11
1:29:00	54	16,63	0,11
1:30:00	54	16,63	0,11
1:31:00	54	16,63	0,11
1:32:00	54	16,63	0,11
1:33:00	54	16,63	0,11
1:34:00	54	16,63	0,11
1:35:00	54	16,63	0,11
1:36:00	54	16,63	0,11
1:37:00	54	16,63	0,11
1:38:00	54	16,63	0,11
1:39:00	54	16,62	0,11
1:40:00	54	16,63	0,11
1:41:00	54	16,62	0,11
1:42:00	55	16,62	0,11
1:43:00	55	16,62	0,11
1:44:00	55	16,63	0,11
1:45:00	55	16,62	0,11
1:46:00	55	16,62	0,11
1:47:00	55	16,62	0,11
1:48:00	55	16,62	0,11
1:49:00	55	16,62	0,11
1:50:00	55	16,62	0,11
1:51:00	55	16,62	0,11
1:52:00	55	16,62	0,11
1:53:00	55	16,62	0,11
1:54:00	56	16,62	0,11
1:55:00	56	16,61	0,11
1:56:00	56	16,62	0,11
1:57:00	56	16,62	0,11
1:58:00	56	16,61	0,11
1:59:00	56	16,61	0,11
2:00:00	56	16,61	0,11
2:01:00	56	16,61	0,11
2:02:00	56	16,61	0,11
2:03:00	56	16,61	0,11
2:04:00	57	16,61	0,11
2:05:00	57	16,61	0,11
2:06:00	57	16,61	0,11
2:07:00	57	16,61	0,11
2:08:00	57	16,61	0,11
2:09:00	57	16,61	0,11
2:10:00	57	16,61	0,11
2:11:00	57	16,60	0,12
2:12:00	57	16,60	0,12
2:13:00	57	16,61	0,11
2:14:00	57	16,60	0,12
2:15:00	58	16,60	0,12
2:16:00	58	16,60	0,12
2:17:00	58	16,60	0,12
2:18:00	58	16,60	0,12
2:19:00	58	16,60	0,12
2:20:00	58	16,60	0,12
2:21:00	58	16,60	0,12
2:22:00	58	16,60	0,12
2:23:00	58	16,60	0,12
2:24:00	58	16,60	0,12
2:25:00	58	16,60	0,12
2:26:00	58	16,59	0,12
2:27:00	59	16,60	0,12
2:28:00	59	16,60	0,12
2:29:00	59	16,60	0,12
2:30:00	58	16,60	0,12
2:31:00	59	16,59	0,12
2:32:00	59	16,59	0,12
2:33:00	59	16,59	0,12
2:34:00	59	16,59	0,12
2:35:00	59	16,60	0,12
2:36:00	59	16,60	0,12
2:37:00	60	16,59	0,12
2:38:00	59	16,59	0,12
2:39:00	60	16,60	0,12
2:40:00	59	16,59	0,12
2:41:00	60	16,59	0,12
2:42:00	60	16,60	0,12
2:43:00	60	16,60	0,12
2:44:00	60	16,60	0,12
2:45:00	60	16,60	0,12
2:46:00	60	16,60	0,12
2:47:00	60	16,60	0,12
2:48:00	60	16,60	0,12
2:49:00	60	16,60	0,12
2:50:00	60	16,60	0,12
2:51:00	60	16,60	0,12
2:52:00	61	16,60	0,12
2:53:00	61	16,61	0,11
2:54:00	61	16,60	0,12
2:55:00	61	16,61	0,11
2:56:00	61	16,60	0,12
2:57:00	61	16,61	0,11
2:58:00	61	16,60	0,12
2:59:00	61	16,60	0,12
3:00:00	61	16,60	0,12
3:01:00	61	16,61	0,11
3:02:00	61	16,61	0,11
3:03:00	61	16,61	0,11
3:04:00	61	16,61	0,11
3:05:00	62	16,62	0,11
3:06:00	62	16,60	0,12
3:07:00	62	16,61	0,11
3:08:00	62	16,61	0,11
3:09:00	62	16,61	0,11
3:10:00	62	16,61	0,11
3:11:00	62	16,61	0,11
3:12:00	62	16,61	0,11
3:13:00	62	16,62	0,11
3:14:00	62	16,62	0,11
3:15:00	62	16,62	0,11
3:16:00	62	16,62	0,11
3:17:00	63	16,62	0,11
3:18:00	63	16,62	0,11
3:19:00	63	16,62	0,11
3:20:00	63	16,62	0,11
3:21:00	63	16,62	0,11
3:22:00	63	16,63	0,11
3:23:00	63	16,63	0,11
3:24:00	63	16,63	0,11
3:25:00	63	16,63	0,11
3:26:00	63	16,63	0,11
3:27:00	63	16,63	0,11
3:28:00	64	16,63	0,11
3:29:00	64	16,63	0,11
3:30:00	64	16,63	0,11
3:31:00	64	16,63	0,11
3:32:00	64	16,63	0,11
3:33:00	64	16,63	0,11
3:34:00	64	16,63	0,11
3:35:00	64	16,63	0,11
3:36:00	64	16,63	0,11
3:37:00	64	16,63	0,11
3:38:00	65	16,63	0,11
3:39:00	65	16,63	0,11
3:40:00	65	16,63	0,11
3:41:00	64	16,64	0,10
3:42:00	64	16,64	0,10
3:43:00	65	16,64	0,10
3:44:00	65	16,64	0,10
3:45:00	65	16,64	0,10
3:46:00	65	16,64	0,10
3:47:00	65	16,64	0,10
3:48:00	65	16,65	0,10
3:49:00	65	16,65	0,10
3:50:00	65	16,65	0,10
3:51:00	65	16,65	0,10
3:52:00	66	16,65	0,10
3:53:00	66	16,66	0,10
3:54:00	65	16,65	0,10
3:55:00	66	16,65	0,10
3:56:00	66	16,65	0,10
3:57:00	66	16,66	0,10
3:58:00	66	16,65	0,10
3:59:00	66	16,66	0,10
4:00:00	66	16,66	0,10
4:01:00	67	16,66	0,10
4:02:00	66	16,66	0,10
4:03:00	66	16,66	0,10
4:04:00	66	16,66	0,10
4:05:00	67	16,66	0,10
4:06:00	67	16,66	0,10
4:07:00	67	16,66	0,10
4:08:00	67	16,66	0,10
4:09:00	67	16,66	0,10
4:10:00	67	16,66	0,10
4:11:00	67	16,67	0,09
4:12:00	67	16,67	0,09
4:13:00	67	16,66	0,10
4:14:00	67	16,68	0,09
4:15:00	67	16,68	0,09
4:16:00	67	16,67	0,09
4:17:00	67	16,68	0,09
4:18:00	67	16,68	0,09
4:19:00	67	16,68	0,09
4:20:00	68	16,69	0,09
4:21:00	68	16,68	0,09
4:22:00	68	16,68	0,09
4:23:00	68	16,68	0,09
4:24:00	68	16,68	0,09
4:25:00	68	16,69	0,09
4:26:00	69	16,69	0,09
4:27:00	68	16,69	0,09
4:28:00	69	16,69	0,09
4:29:00	68	16,69	0,09
4:30:00	69	16,69	0,09
4:31:00	69	16,69	0,09
4:32:00	69	16,69	0,09
4:33:00	69	16,69	0,09
4:34:00	69	16,70	0,08
4:35:00	69	16,70	0,08
4:36:00	69	16,71	0,08
4:37:00	69	16,71	0,08
4:38:00	69	16,71	0,08
4:39:00	69	16,71	0,08
4:40:00	69	16,71	0,08
4:41:00	69	16,71	0,08
4:42:00	69	16,72	0,08
4:43:00	69	16,72	0,08
4:44:00	69	16,71	0,08
4:45:00	69	16,72	0,08
4:46:00	69	16,72	0,08
4:47:00	69	16,72	0,08
4:48:00	69	16,73	0,07
4:49:00	69	16,74	0,07
4:50:00	69	16,73	0,07
4:51:00	69	16,73	0,07
4:52:00	69	16,74	0,07
4:53:00	69	16,74	0,07
4:54:00	69	16,75	0,07
4:55:00	69	16,75	0,07
4:56:00	69	16,75	0,07
4:57:00	69	16,75	0,07
4:58:00	69	16,75	0,07
4:59:00	69	16,76	0,07
5:00:00	69	16,76	0,07
5:01:00	69	16,77	0,06
5:02:00	69	16,77	0,06
5:03:00	69	16,77	0,06
5:04:00	69	16,77	0,06
5:05:00	69	16,77	0,06
5:06:00	69	16,77	0,06
5:07:00	69	16,78	0,06
5:08:00	69	16,78	0,06
5:09:00	69	16,79	0,06
5:10:00	69	16,79	0,06
5:11:00	69	16,79	0,06
5:12:00	69	16,80	0,05
5:13:00	69	16,80	0,05
5:14:00	69	16,80	0,05
5:15:00	69	16,80	0,05
5:16:00	69	16,81	0,05
5:17:00	68	16,81	0,05
5:18:00	69	16,82	0,05
5:19:00	69	16,82	0,05
5:20:00	69	16,81	0,05
5:21:00	69	16,83	0,04
5:22:00	69	16,83	0,04
5:23:00	69	16,83	0,04
5:24:00	68	16,83	0,04
5:25:00	69	16,84	0,04
5:26:00	69	16,84	0,04
5:27:00	69	16,84	0,04
5:28:00	69	16,84	0,04
5:29:00	69	16,85	0,04
5:30:00	69	16,85	0,04
5:31:00	69	16,84	0,04
5:32:00	69	16,86	0,03
5:33:00	68	16,86	0,03
5:34:00	69	16,86	0,03
5:35:00	69	16,87	0,03
5:36:00	69	16,87	0,03
5:37:00	69	16,87	0,03
5:38:00	69	16,88	0,03
5:39:00	69	16,87	0,03
5:40:00	69	16,88	0,03
5:41:00	68	16,88	0,03
5:42:00	69	16,88	0,03
5:43:00	69	16,89	0,03
5:44:00	69	16,89	0,03
5:45:00	68	16,89	0,02
5:46:00	69	16,89	0,02
5:47:00	69	16,90	0,02
5:48:00	69	16,90	0,02
5:49:00	69	16,90	0,02
5:50:00	69	16,91	0,02
5:51:00	69	16,91	0,02
5:52:00	69	16,92	0,02
5:53:00	69	16,92	0,02
5:54:00	69	16,92	0,02
5:55:00	69	16,92	0,02
5:56:00	69	16,93	0,01
5:57:00	69	16,93	0,01
5:58:00	69	16,93	0,01
5:59:00	69	16,93	0,01
6:00:00	68	16,94	0,01
6:01:00	69	16,94	0,01
6:02:00	69	16,95	0,01
6:03:00	68	16,95	0,01
6:04:00	69	16,95	0,01
6:05:00	69	16,95	0,01
6:06:00	69	16,96	0,00
6:07:00	68	16,96	0,00
6:08:00	69	16,96	0,00
6:09:00	69	16,96	0,00
6:10:00	69	16,96	0,00
6:11:00	69	16,97	0,00
6:12:00	69	16,96	0,00
6:13:00	68	16,98	0,00
6:14:00	69	16,97	0,00
6:15:00	69	16,98	0,00
6:16:00	69	16,98	0,00
6:17:00	68	16,98	0,00
6:18:00	69	16,99	0,00
6:19:00	68	16,99	0,00
6:20:00	69	16,99	0,00
6:21:00	69	16,99	0,00
6:22:00	69	16,99	0,00
6:23:00	69	16,99	0,00
6:24:00	69	17,00	0,00
6:25:00	69	17,00	0,00
6:26:00	69	17,00	0,00
6:27:00	69	17,00	0,00
6:28:00	69	17,00	0,00
6:29:00	69	17,01	0,00
6:30:00	68	17,01	0,00
6:31:00	69	17,01	0,00
6:32:00	68	17,02	0,00
6:33:00	69	17,01	0,00
6:34:00	69	17,01	0,00
6:35:00	69	17,02	0,00
6:36:00	69	17,02	0,00
6:37:00	69	17,02	0,00
6:38:00	69	17,02	0,00
6:39:00	69	17,02	0,00
6:40:00	69	17,02	0,00
6:41:00	68	17,02	0,00
6:42:00	69	17,02	0,00
6:43:00	68	17,02	0,00
6:44:00	69	17,02	0,00
6:45:00	69	17,02	0,00
6:46:00	68	17,02	0,00
6:47:00	69	17,01	0,00
6:48:00	69	17,02	0,00
6:49:00	68	17,01	0,00
6:50:00	69	17,00	0,00
6:51:00	69	17,00	0,00
6:52:00	68	17,00	0,00
6:53:00	69	16,99	0,00
6:54:00	69	16,99	0,00
6:55:00	68	16,99	0,00
6:56:00	68	16,98	0,00
6:57:00	69	16,98	0,00
6:58:00	68	16,97	0,00
6:59:00	68	16,96	0,00
7:00:00	68	16,96	0,00
7:01:00	69	16,95	0,01
7:02:00	69	16,95	0,01
7:03:00	69	16,93	0,01
7:04:00	69	16,93	0,01
7:05:00	68	16,92	0,02
7:06:00	69	16,91	0,02
7:07:00	69	16,90	0,02
7:08:00	69	16,89	0,02
7:09:00	68	16,89	0,03
7:10:00	69	16,87	0,03
7:11:00	69	16,87	0,03
7:12:00	68	16,85	0,04
7:13:00	69	16,84	0,04
7:14:00	69	16,83	0,04
7:15:00	68	16,82	0,05
7:16:00	68	16,80	0,05
7:17:00	69	16,79	0,06
7:18:00	68	16,78	0,06
7:19:00	69	16,76	0,07
7:20:00	69	16,75	0,07
7:21:00	69	16,73	0,07
7:22:00	69	16,71	0,08
7:23:00	69	16,70	0,08
7:24:00	69	16,69	0,09
7:25:00	69	16,68	0,09
7:26:00	69	16,66	0,10
7:27:00	69	16,64	0,10
7:28:00	68	16,63	0,11
7:29:00	69	16,61	0,11
7:30:00	69	16,59	0,12
7:31:00	69	16,57	0,13
7:32:00	69	16,56	0,13
7:33:00	69	16,54	0,14
7:34:00	69	16,52	0,15
7:35:00	69	16,50	0,15
7:36:00	69	16,48	0,16
7:37:00	68	16,46	0,17
7:38:00	69	16,45	0,17
7:39:00	69	16,42	0,18
7:40:00	69	16,41	0,19
7:41:00	68	16,39	0,19
7:42:00	69	16,37	0,20
7:43:00	69	16,36	0,20
7:44:00	69	16,31	0,22
7:45:00	69	16,29	0,23
7:46:00	69	16,27	0,24
7:47:00	68	16,26	0,24
7:48:00	68	16,23	0,25
7:49:00	69	16,22	0,26
7:50:00	68	16,20	0,26
7:51:00	68	16,18	0,27
7:52:00	68	16,17	0,28
7:53:00	69	16,15	0,28
7:54:00	68	16,13	0,29
7:55:00	69	16,12	0,30
7:56:00	69	16,10	0,30
7:57:00	69	16,08	0,31
7:58:00	69	16,07	0,31
7:59:00	69	16,05	0,32
8:00:00	68	16,04	0,33
8:01:00	68	16,03	0,33
8:02:00	69	16,01	0,34
8:03:00	69	16,00	0,34
8:04:00	68	15,99	0,35
8:05:00	69	15,98	0,35
8:06:00	68	15,97	0,36
8:07:00	69	15,95	0,36
8:08:00	69	15,94	0,37
8:09:00	69	15,93	0,37
8:10:00	68	15,92	0,38
8:11:00	68	15,91	0,38
8:12:00	69	15,90	0,39
8:13:00	69	15,89	0,39
8:14:00	69	15,88	0,39
8:15:00	68	15,87	0,40
8:16:00	68	15,86	0,40
8:17:00	69	15,85	0,41
8:18:00	69	15,84	0,41
8:19:00	68	15,83	0,42
8:20:00	69	15,82	0,42
8:21:00	68	15,81	0,43
8:22:00	68	15,80	0,43
8:23:00	69	15,79	0,43
8:24:00	69	15,78	0,44
8:25:00	68	15,77	0,44
8:26:00	69	15,76	0,45
8:27:00	69	15,75	0,45
8:28:00	69	15,75	0,45
8:29:00	68	15,74	0,46
8:30:00	68		
8:31:00	68	15,70	0,47
8:32:00	69	15,70	0,48
8:33:00	68	15,69	0,48
8:34:00	68	15,68	0,48
8:35:00	68	15,67	0,49
8:36:00	68	15,66	0,49
8:37:00	69	15,65	0,50
8:38:00	69	15,64	0,50
8:39:00	69	15,64	0,51
8:40:00	69	15,63	0,51
8:41:00	68	15,62	0,51
8:42:00	69	15,61	0,52
8:43:00	69	15,61	0,52
8:44:00	68	15,60	0,52
8:45:00	68	15,59	0,53
8:46:00	69	15,57	0,53
8:47:00	69	15,57	0,54
8:48:00	69	15,56	0,54
8:49:00	68	15,55	0,55
8:50:00	69	15,55	0,55
8:51:00	69	15,54	0,55
8:52:00	68	15,53	0,56
8:53:00	68	15,52	0,56
8:54:00	68	15,52	0,56
8:55:00	68	15,51	0,57
8:56:00	69	15,50	0,57
8:57:00	69	15,49	0,57
8:58:00	69	15,49	0,58
8:59:00	68	15,48	0,58
9:00:00	69	15,48	0,58
9:01:00	69	15,47	0,59
9:02:00	68	15,46	0,59
9:03:00	69	15,46	0,59
9:04:00	69	15,45	0,60
9:05:00	68	15,44	0,60
9:06:00	69	15,43	0,60
9:07:00	69	15,43	0,61
9:08:00	69	15,42	0,61
9:09:00	69	15,41	0,62
9:10:00	68	15,40	0,62
9:11:00	69	15,39	0,62
9:12:00	69	15,39	0,63
9:13:00	68	15,38	0,63
9:14:00	68	15,38	0,63
9:15:00	69	15,37	0,64
9:16:00	69	15,37	0,64
9:17:00	69	15,36	0,64
9:18:00	68	15,35	0,65
9:19:00	69	15,34	0,65
9:20:00	69	15,34	0,66
9:21:00	68	15,34	0,66
9:22:00	68	15,33	0,66
9:23:00	69	15,32	0,66
9:24:00	68	15,31	0,67
9:25:00	69	15,30	0,67
9:26:00	69	15,30	0,68
9:27:00	68	15,29	0,68
9:28:00	69	15,28	0,68
9:29:00	68	15,27	0,69
9:30:00	69	15,27	0,69
9:31:00	69	15,25	0,70
9:32:00	69	15,25	0,70
9:33:00	69	15,24	0,71
9:34:00	69	15,23	0,71
9:35:00	69	15,22	0,72
9:36:00	69	15,21	0,72
9:37:00	68	15,21	0,72
9:38:00	69	15,21	0,72
9:39:00	69	15,20	0,73
9:40:00	68	15,19	0,73
9:41:00	69	15,19	0,74
9:42:00	68	15,18	0,74
9:43:00	69	15,17	0,75
9:44:00	69	15,16	0,75
9:45:00	69	15,16	0,75
9:46:00	68	15,16	0,75
9:47:00	69	15,15	0,76
9:48:00	69	15,14	0,76
9:49:00	68	15,13	0,77
9:50:00	68	15,13	0,77
9:51:00	69	15,12	0,78
9:52:00	68	15,12	0,78
9:53:00	68	15,11	0,78
9:54:00	69	15,10	0,78
9:55:00	69	15,09	0,79
9:56:00	69	15,09	0,79
9:57:00	69	15,08	0,80
9:58:00	68	15,07	0,80
9:59:00	68	15,07	0,81
10:00:00	69	15,06	0,81
10:01:00	69	15,06	0,81
10:02:00	68	15,05	0,81
10:03:00	68	15,04	0,82
10:04:00	69	15,04	0,82
10:05:00	69	15,03	0,83
10:06:00	69	15,03	0,83
10:07:00	68	15,02	0,83
10:08:00	69	15,01	0,84
10:09:00	69	15,01	0,84
10:10:00	68	15,01	0,84
10:11:00	69	15,00	0,85
10:12:00	69	14,99	0,85
10:13:00	69	14,98	0,85
10:14:00	69	14,98	0,85
10:15:00	69	14,98	0,86
10:16:00	69	14,97	0,86
10:17:00	69	14,96	0,87
10:18:00	68	14,96	0,87
10:19:00	69	14,95	0,87
10:20:00	68	14,95	0,88
10:21:00	68	14,94	0,88
10:22:00	68	14,93	0,89
10:23:00	69	14,93	0,89
10:24:00	69	14,92	0,89
10:25:00	69	14,92	0,90
10:26:00	69	14,92	0,90
10:27:00	69	14,91	0,90
10:28:00	69	14,90	0,90
10:29:00	69	14,90	0,90
10:30:00	69	14,89	0,91
10:31:00	68	14,89	0,91
10:32:00	68	14,88	0,92
10:33:00	69	14,88	0,92
10:34:00	69	14,87	0,92
10:35:00	68	14,86	0,93
10:36:00	68	14,86	0,93
10:37:00	69	14,86	0,93
10:38:00	69	14,85	0,94
10:39:00	69	14,84	0,94
10:40:00	69	14,83	0,95
10:41:00	69	14,83	0,95
10:42:00	68	14,83	0,95
10:43:00	69	14,82	0,96
10:44:00	69	14,82	0,96
10:45:00	68	14,81	0,96
10:46:00	69	14,80	0,97
10:47:00	69	14,80	0,97
10:48:00	69	14,79	0,97
10:49:00	68	14,79	0,97
10:50:00	68	14,77	0,99
10:51:00	69	14,76	1,00
10:52:00	69	14,76	1,00
10:53:00	69	14,75	1,00
10:54:00	68	14,74	1,01
10:55:00	68	14,73	1,01
10:56:00	68	14,73	1,01
10:57:00	68	14,73	1,02
10:58:00	69	14,72	1,02
10:59:00	68	14,71	1,03
11:00:00	69	14,71	1,03
11:01:00	69	14,71	1,03
11:02:00	68	14,70	1,04
11:03:00	69	14,70	1,04
11:04:00	68	14,69	1,04
11:05:00	68	14,68	1,05
11:06:00	69	14,68	1,05
11:07:00	68	14,68	1,05
11:08:00	69	14,67	1,06
11:09:00	68	14,67	1,06
11:10:00	68	14,66	1,06
11:11:00	69	14,65	1,07
11:12:00	69	14,65	1,07
11:13:00	69	14,65	1,07
11:14:00	69	14,64	1,08
11:15:00	69	14,63	1,08
11:16:00	68	14,63	1,08
11:17:00	69	14,62	1,09
11:18:00	69	14,62	1,09
11:19:00	68	14,62	1,09
11:20:00	69	14,61	1,10
11:21:00	69	14,61	1,10
11:22:00	68	14,60	1,10
11:23:00	69	14,59	1,11
11:24:00	69	14,59	1,11
11:25:00	68	14,59	1,11
11:26:00	69	14,58	1,12
11:27:00	68	14,58	1,12
11:28:00	68	14,57	1,12
11:29:00	69	14,56	1,13
11:30:00	68	14,55	1,13
11:31:00	69	14,55	1,13
11:32:00	69	14,55	1,14
11:33:00	69	14,55	1,14
11:34:00	68	14,54	1,14
11:35:00	69	14,54	1,14
11:36:00	69	14,53	1,15
11:37:00	68	14,53	1,15
11:38:00	69	14,53	1,15
11:39:00	68	14,52	1,16
11:40:00	69	14,52	1,16
11:41:00	69	14,51	1,17
11:42:00	68	14,50	1,17
11:43:00	69	14,50	1,17
11:44:00	69	14,50	1,18
11:45:00	68	14,50	1,18
11:46:00	68	14,49	1,18
11:47:00	68	14,48	1,19
11:48:00	69	14,48	1,19
11:49:00	68	14,47	1,19
11:50:00	69	14,47	1,19
11:51:00	69	14,47	1,20
11:52:00	68	14,47	1,20
11:53:00	68	14,46	1,20
11:54:00	68	14,46	1,20
11:55:00	69	14,45	1,21
11:56:00	68	14,44	1,21
11:57:00	68	14,44	1,21
11:58:00	69	14,44	1,22
11:59:00	69	14,44	1,22
12:00:00	68	14,43	1,23
12:01:00	69	14,42	1,23
12:02:00	69	14,42	1,23
12:03:00	68	14,41	1,24
12:04:00	69	14,41	1,24
12:05:00	69	14,41	1,24
12:06:00	69	14,41	1,24
12:07:00	68	14,40	1,25
12:08:00	69	14,40	1,25
12:09:00	69	14,39	1,25
12:10:00	68	14,39	1,25
12:11:00	69	14,38	1,26
12:12:00	69	14,38	1,26
12:13:00	69	14,38	1,27
12:14:00	69	14,37	1,27
12:15:00	69	14,37	1,27
12:16:00	69	14,36	1,28
12:17:00	68	14,36	1,28
12:18:00	69	14,36	1,28
12:19:00	68	14,35	1,28
12:20:00	68	14,35	1,28
12:21:00	69	14,35	1,29
12:22:00	68	14,34	1,29
12:23:00	69	14,34	1,29
12:24:00	69	14,32	1,31
12:25:00	68	14,32	1,31
12:26:00	68	14,31	1,32
12:27:00	68	14,31	1,32
12:28:00	68	14,30	1,32
12:29:00	68	14,30	1,32
12:30:00	69	14,29	1,33
12:31:00	68	14,29	1,33
12:32:00	69	14,29	1,33
12:33:00	69	14,29	1,33
12:34:00	68	14,28	1,34
12:35:00	69	14,28	1,34
12:36:00	69	14,27	1,35
12:37:00	69	14,27	1,35
12:38:00	69	14,26	1,35
12:39:00	69	14,25	1,36
12:40:00	69	14,25	1,36
12:41:00	69	14,25	1,36
12:42:00	69	14,25	1,36
12:43:00	69	14,25	1,36
12:44:00	69	14,24	1,37
12:45:00	69	14,23	1,38
12:46:00	69	14,23	1,38
12:47:00	69	14,23	1,38
12:48:00	69	14,23	1,38
12:49:00	69	14,23	1,38
12:50:00	69	14,22	1,39
12:51:00	68	14,22	1,39
12:52:00	68	14,21	1,39
12:53:00	68	14,21	1,39
12:54:00	69	14,20	1,40
12:55:00	69	14,20	1,40
12:56:00	68	14,20	1,41
12:57:00	69	14,20	1,41
12:58:00	69	14,19	1,41
12:59:00	69	14,19	1,41
13:00:00	68	14,18	1,42
13:01:00	68	14,18	1,42
13:02:00	69	14,18	1,42
13:03:00	69	14,17	1,43
13:04:00	69	14,17	1,43
13:05:00	68	14,17	1,43
13:06:00	68	14,17	1,43
13:07:00	68	14,16	1,44
13:08:00	68	14,16	1,44
13:09:00	69	14,15	1,44
13:10:00	69	14,15	1,44
13:11:00	69	14,15	1,44
13:12:00	69	14,14	1,45
13:13:00	69	14,14	1,45
13:14:00	68	14,14	1,46
13:15:00	69	14,14	1,46
13:16:00	68	14,13	1,46
13:17:00	69	14,13	1,46
13:18:00	68	14,12	1,47
13:19:00	69	14,12	1,47
13:20:00	69	14,12	1,47
13:21:00	68	14,11	1,48
13:22:00	69	14,11	1,48
13:23:00	69	14,11	1,48
13:24:00	69	14,11	1,48
13:25:00	68	14,11	1,48
13:26:00	68	14,10	1,49
13:27:00	69	14,10	1,49
13:28:00	69	14,09	1,49
13:29:00	69	14,09	1,49
13:30:00	69	14,09	1,49
13:31:00	69	14,08	1,50
13:32:00	69	14,08	1,50
13:33:00	69	14,07	1,51
13:34:00	69	14,07	1,51
13:35:00	69	14,07	1,51
13:36:00	69	14,07	1,51
13:37:00	69	14,07	1,51
13:38:00	69	14,07	1,51
13:39:00	68	14,06	1,52
13:40:00	68	14,06	1,52
13:41:00	69	14,05	1,53
13:42:00	68	14,05	1,53
13:43:00	69	14,05	1,53
13:44:00	69	14,05	1,53
13:45:00	68	14,05	1,53
13:46:00	69	14,05	1,53
13:47:00	68	14,04	1,54
13:48:00	69	14,04	1,54
13:49:00	69	14,04	1,54
13:50:00	69	14,03	1,55
13:51:00	68	14,03	1,55
13:52:00	69	14,03	1,55
13:53:00	69	14,02	1,55
13:54:00	68	14,02	1,55
13:55:00	68	14,02	1,56
13:56:00	69	14,02	1,56
13:57:00	68	14,02	1,56
13:58:00	69	14,01	1,57
13:59:00	69	14,01	1,57
14:00:00	69	14,01	1,57
14:01:00	69	14,00	1,57
14:02:00	69	14,00	1,57
14:03:00	69	14,00	1,57
14:04:00	68	13,99	1,58
14:05:00	69	13,99	1,58
14:06:00	69	13,99	1,58
14:07:00	69	13,99	1,59
14:08:00	69	13,99	1,59
14:09:00	69	13,98	1,59
14:10:00	69	13,98	1,59
14:11:00	69	13,98	1,59
14:12:00	68	13,97	1,60
14:13:00	69	13,97	1,60
14:14:00	68	13,97	1,60
14:15:00	68	13,96	1,61
14:16:00	69	13,96	1,61
14:17:00	69	13,96	1,61
14:18:00	69	13,96	1,61
14:19:00	68	13,96	1,61
14:20:00	69	13,96	1,61
14:21:00	69	13,96	1,61
14:22:00	68	13,95	1,62
14:23:00	69	13,95	1,62
14:24:00	69	13,95	1,62
14:25:00	69	13,94	1,63
14:26:00	68	13,94	1,63
14:27:00	69	13,94	1,63
14:28:00	69	13,94	1,63
14:29:00	69	13,94	1,63
14:30:00	69	13,92	1,65
14:31:00	69	13,92	1,65
14:32:00	69	13,91	1,65
14:33:00	69	13,91	1,65
14:34:00	69	13,91	1,65
14:35:00	69	13,90	1,66
14:36:00	69	13,90	1,66
14:37:00	69	13,90	1,66
14:38:00	69	13,89	1,67
14:39:00	69	13,89	1,67
14:40:00	68	13,89	1,67
14:41:00	68	13,89	1,67
14:42:00	69	13,89	1,67
14:43:00	69	13,89	1,67
14:44:00	69	13,88	1,68
14:45:00	69	13,88	1,68
14:46:00	68	13,88	1,68
14:47:00	69	13,87	1,69
14:48:00	69	13,87	1,69
14:49:00	68	13,87	1,69
14:50:00	68	13,87	1,69
14:51:00	68	13,87	1,69
14:52:00	69	13,87	1,69
14:53:00	68	13,87	1,69
14:54:00	69	13,86	1,70
14:55:00	69	13,86	1,70
14:56:00	68	13,86	1,70
14:57:00	69	13,85	1,71
14:58:00	68	13,85	1,71
14:59:00	68	13,85	1,71
15:00:00	69	13,85	1,71
15:01:00	68	13,84	1,72
15:02:00	68	13,84	1,72
15:03:00	69	13,84	1,72
15:04:00	68	13,84	1,72
15:05:00	69	13,84	1,72
15:06:00	68	13,84	1,72
15:07:00	68	13,83	1,73
15:08:00	69	13,83	1,73
15:09:00	69	13,83	1,73
15:10:00	69	13,82	1,74
15:11:00	69	13,82	1,74
15:12:00	69	13,82	1,74
15:13:00	68	13,82	1,74
15:14:00	69	13,81	1,74
15:15:00	69	13,81	1,74
15:16:00	68	13,81	1,74
15:17:00	68	13,81	1,74
15:18:00	69	13,80	1,75
15:19:00	68	13,80	1,75
15:20:00	68	13,80	1,75
15:21:00	69	13,80	1,75
15:22:00	69	13,80	1,76
15:23:00	68	13,80	1,76
15:24:00	68	13,80	1,76
15:25:00	68	13,79	1,77
15:26:00	69	13,79	1,77
15:27:00	68	13,79	1,77
15:28:00	68	13,79	1,77
15:29:00	68	13,78	1,77
15:30:00	69	13,78	1,77
15:31:00	69	13,78	1,77
15:32:00	69	13,78	1,77
15:33:00	69	13,78	1,78
15:34:00	68	13,78	1,78
15:35:00	68	13,78	1,78
15:36:00	69	13,77	1,79
15:37:00	69	13,77	1,79
15:38:00	68	13,77	1,79
15:39:00	68	13,77	1,79
15:40:00	68	13,76	1,79
15:41:00	69	13,76	1,79
15:42:00	69	13,76	1,79
15:43:00	69	13,76	1,79
15:44:00	69	13,75	1,80
15:45:00	69	13,75	1,80
15:46:00	68	13,75	1,80
15:47:00	69	13,75	1,80
15:48:00	68	13,75	1,81
15:49:00	69	13,75	1,81
15:50:00	69	13,75	1,81
15:51:00	69	13,75	1,81
15:52:00	68	13,75	1,81
15:53:00	69	13,74	1,82
15:54:00	69	13,74	1,82
15:55:00	69	13,74	1,82
15:56:00	68	13,74	1,82
15:57:00	69	13,73	1,82
15:58:00	68	13,73	1,82
15:59:00	68	13,73	1,82
16:00:00	68	13,73	1,82
16:01:00	68	13,72	1,83
16:02:00	69	13,72	1,83
16:03:00	69	13,72	1,83
16:04:00	68	13,72	1,83
16:05:00	68	13,72	1,83
16:06:00	69	13,71	1,84
16:07:00	68	13,71	1,84
16:08:00	68	13,71	1,84
16:09:00	69	13,71	1,85
16:10:00	68	13,71	1,85
16:11:00	68	13,71	1,85
16:12:00	69	13,71	1,85
16:13:00	69	13,71	1,85
16:14:00	69	13,70	1,85
16:15:00	69	13,70	1,85
16:16:00	69	13,70	1,85
16:17:00	69	13,70	1,85
16:18:00	69	13,70	1,85
16:19:00	69	13,70	1,85
16:20:00	69	13,70	1,85
16:21:00	69	13,70	1,85
16:22:00	68	13,68	1,88
16:23:00	68	13,69	1,87
16:24:00	69	13,69	1,87
16:25:00	69	13,69	1,87
16:26:00	69	13,69	1,87
16:27:00	69	13,68	1,88
16:28:00	68	13,68	1,88
16:29:00	69	13,68	1,88
16:30:00	69	13,67	1,88
16:31:00	69	13,67	1,88
16:32:00	69	13,67	1,88
16:33:00	69	13,67	1,88
16:34:00	68	13,67	1,88
16:35:00	69	13,66	1,89
16:36:00	68	13,66	1,89
16:37:00	69	13,66	1,89
16:38:00	69	13,66	1,90
16:39:00	69	13,66	1,90
16:40:00	69	13,66	1,90
16:41:00	68	13,66	1,90
16:42:00	68	13,66	1,90
16:43:00	69	13,66	1,90
16:44:00	69	13,65	1,91
16:45:00	69	13,65	1,91
16:46:00	69	13,65	1,91
16:47:00	69	13,65	1,91
16:48:00	69	13,65	1,91
16:49:00	69	13,65	1,91
16:50:00	69	13,65	1,91
16:51:00	69	13,64	1,91
16:52:00	69	13,64	1,91
16:53:00	69	13,64	1,91
16:54:00	69	13,64	1,91
16:55:00	69	13,64	1,91
16:56:00	69	13,64	1,91
16:57:00	69	13,63	1,92
16:58:00	69	13,63	1,92
16:59:00	69	13,63	1,92
17:00:00	69	13,63	1,92
17:01:00	69	13,63	1,92
17:02:00	69	13,63	1,93
17:03:00	69	13,63	1,93
17:04:00	69	13,63	1,93
17:05:00	69	13,63	1,93
17:06:00	69	13,63	1,93
17:07:00	69	13,63	1,93
17:08:00	69	13,63	1,93
17:09:00	69	13,62	1,94
17:10:00	69	13,62	1,94
17:11:00	69	13,62	1,94
17:12:00	69	13,62	1,94
17:13:00	69	13,62	1,94
17:14:00	68	13,61	1,94
17:15:00	68	13,60	1,95
17:16:00	69	13,60	1,95
17:17:00	68	13,61	1,94
17:18:00	69	13,60	1,95
17:19:00	68	13,60	1,95
17:20:00	69	13,60	1,95
17:21:00	69	13,60	1,95
17:22:00	68	13,60	1,95
17:23:00	69	13,60	1,95
17:24:00	69	13,60	1,95
17:25:00	69	13,59	1,97
17:26:00	69	13,59	1,97
17:27:00	69	13,59	1,97
17:28:00	69	13,59	1,97
17:29:00	69	13,59	1,97
17:30:00	69	13,59	1,97
17:31:00	69	13,58	1,98
17:32:00	69	13,58	1,98
17:33:00	69	13,58	1,98
17:34:00	69	13,58	1,98
17:35:00	69	13,58	1,98
17:36:00	69	13,57	1,98
17:37:00	69	13,57	1,98
17:38:00	69	13,57	1,98
17:39:00	69	13,57	1,98
17:40:00	69	13,57	1,98
17:41:00	68	13,57	1,98
17:42:00	69	13,57	1,98
17:43:00	69	13,57	1,98
17:44:00	68	13,57	1,98
17:45:00	69	13,57	1,98
17:46:00	69	13,57	1,98
17:47:00	69	13,57	1,98
17:48:00	69	13,57	1,98
17:49:00	68	13,57	1,99
17:50:00	69	13,56	2,00
17:51:00	68	13,56	2,00
17:52:00	69	13,56	2,00
17:53:00	69	13,56	2,00
17:54:00	69	13,55	2,01
17:55:00	69	13,55	2,01
17:56:00	69	13,55	2,01
17:57:00	68	13,55	2,01
17:58:00	68	13,55	2,01
17:59:00	69	13,55	2,01
18:00:00	69	13,55	2,01
18:01:00	69	13,55	2,01
18:02:00	69	13,54	2,01
18:03:00	68	13,54	2,01
18:04:00	69	13,54	2,01
18:05:00	68	13,54	2,01
18:06:00	69	13,54	2,01
18:07:00	68	13,54	2,01
18:08:00	69	13,54	2,01
18:09:00	69	13,54	2,01
18:10:00	69	13,54	2,01
18:11:00	69	13,54	2,02
18:12:00	69	13,54	2,02
18:13:00	69	13,54	2,02
18:14:00	69	13,53	2,03
18:15:00	69	13,52	2,04
18:16:00	69	13,52	2,04
18:17:00	69	13,52	2,04
18:18:00	69	13,52	2,04
18:19:00	69	13,52	2,04
18:20:00	68	13,52	2,04
18:21:00	68	13,52	2,04
18:22:00	68	13,51	2,05
18:23:00	68	13,51	2,05
18:24:00	69	13,51	2,05
18:25:00	69	13,51	2,05
18:26:00	68	13,51	2,05
18:27:00	69	13,51	2,05
18:28:00	69	13,51	2,05
18:29:00	69	13,51	2,05
18:30:00	69	13,51	2,05
18:31:00	69	13,51	2,05
18:32:00	69	13,50	2,05
18:33:00	69	13,50	2,05
18:34:00	69	13,50	2,05
18:35:00	69	13,50	2,05
18:36:00	69	13,50	2,05
18:37:00	69	13,50	2,05
18:38:00	69	13,50	2,05
18:39:00	68	13,50	2,05
18:40:00	69	13,50	2,05
18:41:00	68	13,50	2,05
18:42:00	69	13,49	2,07
18:43:00	68	13,49	2,07
18:44:00	69	13,49	2,07
18:45:00	69	13,48	2,08
18:46:00	69	13,48	2,08
18:47:00	69	13,48	2,08
18:48:00	68	13,48	2,08
18:49:00	69	13,48	2,08
18:50:00	68	13,48	2,08
18:51:00	69	13,48	2,08
18:52:00	68	13,48	2,08
18:53:00	69	13,48	2,08
18:54:00	69	13,48	2,09
18:55:00	69	13,48	2,09
18:56:00	69	13,48	2,09
18:57:00	68	13,47	2,10
18:58:00	69	13,47	2,10
18:59:00	68	13,47	2,10
19:00:00	69	13,47	2,10
19:01:00	69	13,47	2,10
19:02:00	69	13,47	2,10
19:03:00	69	13,47	2,10
19:04:00	69	13,47	2,10
19:05:00	68	13,47	2,10
19:06:00	68	13,47	2,10
19:07:00	69	13,47	2,10
19:08:00	68	13,47	2,10
19:09:00	69	13,46	2,10
19:10:00	68	13,46	2,10
19:11:00	69	13,46	2,10
19:12:00	69	13,46	2,10
19:13:00	69	13,46	2,10
19:14:00	69	13,46	2,10
19:15:00	69	13,46	2,10
19:16:00	68	13,46	2,10
19:17:00	69	13,45	2,11
19:18:00	68	13,45	2,11
19:19:00	69	13,45	2,11
19:20:00	69	13,45	2,11
19:21:00	68	13,45	2,11
19:22:00	69	13,45	2,11
19:23:00	68	13,45	2,11
19:24:00	69	13,45	2,11
19:25:00	69	13,45	2,12
19:26:00	68	13,45	2,11
19:27:00	69	13,45	2,12
19:28:00	69	13,45	2,12
19:29:00	68	13,45	2,12
19:30:00	69	13,45	2,12
19:31:00	68	13,45	2,12
19:32:00	68	13,45	2,12
19:33:00	68	13,44	2,13
19:34:00	68	13,44	2,13
19:35:00	69	13,44	2,13
19:36:00	69	13,44	2,13
19:37:00	69	13,44	2,13
19:38:00	69	13,44	2,13
19:39:00	68	13,44	2,13
19:40:00	69	13,44	2,13
19:41:00	69	13,44	2,13
19:42:00	69	13,43	2,14
19:43:00	69	13,43	2,14
19:44:00	69	13,43	2,14
19:45:00	69	13,43	2,14
19:46:00	68	13,43	2,14
19:47:00	69	13,42	2,15
19:48:00	69	13,42	2,15
19:49:00	68	13,42	2,15
19:50:00	69	13,41	2,15
19:51:00	69	13,41	2,15
19:52:00	68	13,41	2,15
19:53:00	69	13,41	2,15
19:54:00	68	13,41	2,15
19:55:00	69	13,41	2,16
19:56:00	69	13,41	2,16
19:57:00	69	13,41	2,16
19:58:00	69	13,41	2,16
19:59:00	69	13,41	2,16
20:00:00	69	13,41	2,16
20:01:00	69	13,41	2,16
20:02:00	69	13,41	2,16
20:03:00	69	13,41	2,16
20:04:00	68	13,40	2,17
20:05:00	69	13,40	2,17
20:06:00	69	13,40	2,17
20:07:00	69	13,40	2,17
20:08:00	69	13,40	2,17
20:09:00	69	13,40	2,17
20:10:00	69	13,40	2,17
20:11:00	69	13,39	2,18
20:12:00	68	13,39	2,18
20:13:00	69	13,39	2,18
20:14:00	69	13,39	2,18
20:15:00	68	13,39	2,18
20:16:00	69	13,39	2,18
20:17:00	69	13,39	2,18
20:18:00	69	13,39	2,18
20:19:00	69	13,39	2,18
20:20:00	69	13,39	2,18
20:21:00	69	13,39	2,18
20:22:00	69	13,39	2,19
20:23:00	69	13,39	2,18
20:24:00	69	13,39	2,18
20:25:00	69	13,39	2,18
20:26:00	68	13,39	2,19
20:27:00	69	13,39	2,18
20:28:00	68	13,39	2,19
20:29:00	69	13,39	2,19
20:30:00	69	13,39	2,19
20:31:00	68	13,39	2,19
20:32:00	68	13,39	2,19
20:33:00	69	13,39	2,19
20:34:00	69	13,39	2,19
20:35:00	69	13,39	2,19
20:36:00	69	13,39	2,19
20:37:00	69	13,37	2,20
20:38:00	69	13,37	2,20
20:39:00	69	13,37	2,20
20:40:00	69	13,37	2,20
20:41:00	69	13,37	2,20
20:42:00	69	13,37	2,20
20:43:00	69	13,37	2,20
20:44:00	68	13,37	2,20
20:45:00	69	13,37	2,20
20:46:00	68	13,37	2,20
20:47:00	69	13,37	2,20
20:48:00	68	13,37	2,20
20:49:00	69	13,36	2,21
20:50:00	69	13,37	2,20
20:51:00	69	13,37	2,20
20:52:00	68	13,37	2,20
20:53:00	69	13,36	2,21
20:54:00	68	13,36	2,21
20:55:00	69	13,36	2,21
20:56:00	69	13,36	2,21
20:57:00	69	13,36	2,21
20:58:00	69	13,36	2,21
20:59:00	69	13,36	2,21
21:00:00	69	13,36	2,22
21:01:00	69	13,36	2,22
21:02:00	69	13,36	2,22
21:03:00	68	13,35	2,23
21:04:00	68	13,35	2,23
21:05:00	69	13,36	2,22
21:06:00	69	13,35	2,23
21:07:00	69	13,35	2,23
21:08:00	69	13,35	2,23
21:09:00	68	13,35	2,23
21:10:00	69	13,35	2,23
21:11:00	69	13,35	2,23
21:12:00	69	13,35	2,23
21:13:00	69	13,35	2,23
21:14:00	69	13,35	2,23
21:15:00	69	13,35	2,23
21:16:00	69	13,34	2,24
21:17:00	68	13,35	2,23
21:18:00	69	13,34	2,24
21:19:00	69	13,34	2,24
21:20:00	68	13,34	2,24
21:21:00	69	13,34	2,24
21:22:00	69	13,34	2,24
21:23:00	69	13,34	2,24
21:24:00	69	13,34	2,24
21:25:00	69	13,34	2,24
21:26:00	68	13,34	2,24
21:27:00	69	13,33	2,25
21:28:00	68	13,34	2,24
21:29:00	69	13,33	2,25
21:30:00	69	13,33	2,25
21:31:00	69	13,33	2,25
21:32:00	69	13,33	2,25
21:33:00	69	13,33	2,25
21:34:00	69	13,33	2,25
21:35:00	68	13,33	2,25
21:36:00	69	13,33	2,25
21:37:00	68	13,33	2,25
21:38:00	69	13,33	2,25
21:39:00	69	13,32	2,26
21:40:00	69	13,33	2,25
21:41:00	69	13,33	2,25
21:42:00	69	13,32	2,26
21:43:00	69	13,32	2,26
21:44:00	69	13,32	2,26
21:45:00	69	13,32	2,26
21:46:00	69	13,32	2,26
21:47:00	68	13,32	2,26
21:48:00	69	13,33	2,25
21:49:00	69	13,32	2,26
21:50:00	69	13,32	2,26
21:51:00	69	13,31	2,27
21:52:00	68	13,31	2,27
21:53:00	68	13,31	2,27
21:54:00	69	13,31	2,27
21:55:00	69	13,31	2,27
21:56:00	68	13,31	2,27
21:57:00	69	13,31	2,27
21:58:00	69	13,31	2,27
21:59:00	69	13,31	2,27
22:00:00	69	13,30	2,28
22:01:00	69	13,30	2,28
22:02:00	69	13,30	2,28
22:03:00	69	13,30	2,28
22:04:00	69	13,30	2,28
22:05:00	68	13,30	2,28
22:06:00	69	13,30	2,28
22:07:00	69	13,30	2,28
22:08:00	69	13,30	2,29
22:09:00	68	13,30	2,28
22:10:00	69	13,30	2,29
22:11:00	68	13,30	2,29
22:12:00	69	13,30	2,29
22:13:00	69	13,30	2,29
22:14:00	69	13,30	2,29
22:15:00	69	13,30	2,29
22:16:00	68	13,30	2,29
22:17:00	69	13,30	2,29
22:18:00	69	13,30	2,29
22:19:00	69	13,30	2,29
22:20:00	69	13,29	2,30
22:21:00	69	13,29	2,30
22:22:00	69	13,29	2,30
22:23:00	69	13,29	2,30
22:24:00	69	13,29	2,30
22:25:00	69	13,29	2,30
22:26:00	68	13,29	2,30
22:27:00	68	13,29	2,30
22:28:00	68	13,29	2,30
22:29:00	68	13,29	2,30
22:30:00	68	13,29	2,30
22:31:00	68	13,28	2,31
22:32:00	69	13,28	2,31
22:33:00	69	13,28	2,31
22:34:00	69	13,28	2,31
22:35:00	69	13,28	2,31
22:36:00	69	13,28	2,31
22:37:00	68	13,28	2,31
22:38:00	69	13,28	2,31
22:39:00	69	13,28	2,31
22:40:00	69	13,27	2,32
22:41:00	69	13,28	2,31
22:42:00	69	13,27	2,32
22:43:00	69	13,27	2,32
22:44:00	68	13,27	2,32
22:45:00	68	13,27	2,32
22:46:00	69	13,27	2,32
22:47:00	69	13,27	2,32
22:48:00	68	13,27	2,32
22:49:00	69	13,27	2,32
22:50:00	69	13,27	2,32
22:51:00	68	13,27	2,32
22:52:00	69	13,27	2,33
22:53:00	69	13,27	2,33
22:54:00	69	13,27	2,33
22:55:00	68	13,27	2,33
22:56:00	69	13,27	2,33
22:57:00	69	13,27	2,33
22:58:00	69	13,27	2,33
22:59:00	69	13,27	2,33
23:00:00	68	13,26	2,34
23:01:00	69	13,27	2,33
23:02:00	68	13,27	2,33
23:03:00	69	13,27	2,33
23:04:00	68	13,26	2,34
23:05:00	69	13,27	2,33
23:06:00	68	13,26	2,34
23:07:00	69	13,26	2,34
23:08:00	69	13,26	2,34
23:09:00	68	13,26	2,34
23:10:00	69	13,26	2,34
23:11:00	68	13,26	2,34
23:12:00	68	13,26	2,34
23:13:00	69	13,26	2,34
23:14:00	68	13,26	2,34
23:15:00	69	13,26	2,34
23:16:00	69	13,26	2,34
23:17:00	69	13,26	2,34
23:18:00	69	13,26	2,34
23:19:00	69	13,26	2,34
23:20:00	69	13,26	2,34
23:21:00	69	13,26	2,34
23:22:00	69	13,25	2,34
23:23:00	68	13,25	2,34
23:24:00	69	13,25	2,34
23:25:00	68	13,25	2,34
23:26:00	68	13,25	2,34
23:27:00	69	13,25	2,34
23:28:00	68	13,25	2,34
23:29:00	69	13,25	2,34
23:30:00	68	13,25	2,34
23:31:00	69	13,25	2,34
23:32:00	69	13,25	2,34
23:33:00	69	13,25	2,34
23:34:00	69	13,25	2,34
23:35:00	69	13,25	2,34
23:36:00	69	13,24	2,35
23:37:00	68	13,25	2,34
23:38:00	69	13,24	2,35
23:39:00	68	13,24	2,35
23:40:00	68	13,25	2,34
23:41:00	68	13,24	2,35
23:42:00	69	13,24	2,35
23:43:00	69	13,24	2,35
23:44:00	69	13,24	2,35
23:45:00	69	13,24	2,35
23:46:00	69	13,24	2,35
23:47:00	69	13,24	2,35
23:48:00	68	13,23	2,36
23:49:00	69	13,23	2,36
23:50:00	69	13,23	2,36
23:51:00	69	13,23	2,36
23:52:00	69	13,23	2,36
23:53:00	68	13,23	2,36
23:54:00	68	13,23	2,36
23:55:00	69	13,23	2,36
23:56:00	69	13,23	2,36
23:57:00	69	13,23	2,36
23:58:00	69	13,23	2,36
23:59:00	68	13,23	2,36
24:00:00	68	13,23	2,36
24:01:00	69	13,23	2,36
24:02:00	69	13,23	2,37
24:03:00	69	13,23	2,36
24:04:00	69	13,23	2,36
24:05:00	69	13,22	2,38
24:06:00	69	13,22	2,38
24:07:00	68	13,22	2,38
24:08:00	69	13,23	2,37
24:09:00	68	13,22	2,38
24:10:00	68	13,21	2,39
24:11:00	69	13,21	2,39
24:12:00	69	13,22	2,38
24:13:00	68	13,22	2,38
24:14:00	69	13,21	2,39
24:15:00	69	13,21	2,39
24:16:00	69	13,21	2,39
24:17:00	69	13,21	2,39
24:18:00	68	13,21	2,39
24:19:00	68	13,21	2,39
24:20:00	69	13,21	2,39
24:21:00	68	13,21	2,39
24:22:00	69	13,21	2,39
