Repository: ProgWizer/parser

File: project-root/data/Tests/Data Acquisition/2002 year (647)/Con 1 Sarmatskaya 1 G1930+0.03%NTF (85C new cement).txt
--Test Summary--
Full Path and File Name	
Instrument Name	7222 #1
Instrument Type	Consistometer
Instrument Serial Number	113
Test Start Date	24.10.2002
Test Start Time	10:36:00
Test Stop Date	24.10.2002
Test Stop Time	13:20:57
Test Length	2:44:57
Final Sample Time Offset	2:44:00
Controller Schedule Name	
Sampling Period	60 seconds
Comments	MPa: 45(50min); T: 65C(30min), 85C(20min), new cement sample
Information	WellID	Sarmatskaya 1
Information	Customer	LukoilShelf
Information	CementClass	G
Information	CementMfr	Dyckerhoff
Information	Additives	0.03%NTF
Information	Density	1930
Information	BHCT	85
Information	BHST	100
Information	FluidLoss	
Information	JobType	177.8 mm csg tail slurry
Calculated Value	Thickening_Time	N/A
Calculated Value	Setting Time	N/A
Initial Temperature (°C)	24 °C
Final Temperature (°C)	85 °C
Initial Pressure (MPa)	2 MPa
Final Pressure (MPa)	45 MPa
Initial Consistency (Bc)	14 Bc
Final Consistency (Bc)	70 Bc
--Data--
Time (HH:MM:SS)	Temperature (°C)	Pressure (MPa)	Consistency (Bc)
0:00:00	24	2	14
0:01:00	24	3	17
0:02:00	25	4	15
0:03:00	25	5	17
0:04:00	26	6	16
0:05:00	27	7	19
0:06:00	28	8	21
0:07:00	30	8	20
0:08:00	31	9	16
0:09:00	33	10	20
0:10:00	35	11	19
0:11:00	37	12	14
0:12:00	38	13	14
0:13:00	40	13	14
0:14:00	42	15	14
0:15:00	43	15	14
0:16:00	45	16	14
0:17:00	47	17	13
0:18:00	48	18	13
0:19:00	49	19	14
0:20:00	51	20	14
0:21:00	52	20	14
0:22:00	54	21	13
0:23:00	55	22	13
0:24:00	56	23	14
0:25:00	58	24	17
0:26:00	59	25	17
0:27:00	60	25	16
0:28:00	62	26	15
0:29:00	63	28	17
0:30:00	64	28	18
0:31:00	66	29	18
0:32:00	67	30	18
0:33:00	68	31	17
0:34:00	70	31	16
0:35:00	71	32	14
0:36:00	72	33	14
0:37:00	73	34	14
0:38:00	74	35	13
0:39:00	75	36	14
0:40:00	76	36	14
0:41:00	76	37	14
0:42:00	77	38	15
0:43:00	78	39	16
0:44:00	79	40	15
0:45:00	80	41	16
0:46:00	81	42	16
0:47:00	82	43	17
0:48:00	83	44	16
0:49:00	84	45	17
0:50:00	85	45	16
0:51:00	86	46	16
0:52:00	87	45	16
0:53:00	88	45	18
0:54:00	88	45	20
0:55:00	88	45	22
0:56:00	88	45	25
0:57:00	88	45	27
0:58:00	88	45	31
0:59:00	87	45	30
1:00:00	87	45	30
1:01:00	87	45	30
1:02:00	87	45	31
1:03:00	87	45	32
1:04:00	86	45	31
1:05:00	86	45	35
1:06:00	86	45	37
1:07:00	86	45	35
1:08:00	86	45	36
1:09:00	86	45	34
1:10:00	86	45	34
1:11:00	85	45	34
1:12:00	85	45	34
1:13:00	85	45	34
1:14:00	85	45	34
1:15:00	85	45	34
1:16:00	85	45	34
1:17:00	85	45	34
1:18:00	85	45	34
1:19:00	85	45	34
1:20:00	85	45	34
1:21:00	85	45	34
1:22:00	85	45	34
1:23:00	85	45	35
1:24:00	85	45	35
1:25:00	85	45	35
1:26:00	85	45	34
1:27:00	85	45	35
1:28:00	85	45	35
1:29:00	85	45	35
1:30:00	85	45	35
1:31:00	85	45	35
1:32:00	85	45	35
1:33:00	85	45	35
1:34:00	85	45	35
1:35:00	85	45	35
1:36:00	85	45	35
1:37:00	85	45	36
1:38:00	85	45	39
1:39:00	85	45	38
1:40:00	85	45	39
1:41:00	85	45	39
1:42:00	85	45	39
1:43:00	85	45	39
1:44:00	85	45	41
1:45:00	85	45	41
1:46:00	85	45	41
1:47:00	85	45	41
1:48:00	85	45	41
1:49:00	85	45	41
1:50:00	85	45	40
1:51:00	85	45	40
1:52:00	85	45	40
1:53:00	85	45	40
1:54:00	85	45	42
1:55:00	85	45	43
1:56:00	85	45	42
1:57:00	85	45	42
1:58:00	85	45	42
1:59:00	85	45	42
2:00:00	85	45	42
2:01:00	85	45	42
2:02:00	85	45	42
2:03:00	85	45	51
2:04:00	85	45	51
2:05:00	85	45	51
2:06:00	85	45	52
2:07:00	85	45	52
2:08:00	85	45	52
2:09:00	85	45	52
2:10:00	85	45	52
2:11:00	85	45	52
2:12:00	85	45	53
2:13:00	85	45	52
2:14:00	85	45	53
2:15:00	85	45	53
2:16:00	85	45	53
2:17:00	85	45	53
2:18:00	85	45	53
2:19:00	85	45	55
2:20:00	85	45	56
2:21:00	85	45	57
2:22:00	85	45	57
2:23:00	85	45	57
2:24:00	85	45	57
2:25:00	85	45	57
2:26:00	85	45	58
2:27:00	85	45	59
2:28:00	85	45	59
2:29:00	85	45	66
2:30:00	85	45	64
2:31:00	85	45	64
2:32:00	85	45	65
2:33:00	85	45	65
2:34:00	85	45	65
2:35:00	85	45	66
2:36:00	85	45	65
2:37:00	85	45	66
2:38:00	85	45	67
2:39:00	85	45	70
2:40:00	85	45	68
2:41:00	85	45	69
2:42:00	85	45	69
2:43:00	85	45	70
2:44:00	85	45	70

File: project-root/data/Tests/Data Acquisition/2002 year (647)/Con 2 Sarmatskaya 1 G1930+0.05%NTF (85C new cement).txt
--Test Summary--
Full Path and File Name	
Instrument Name	7222 #2
Instrument Type	Consistometer
Instrument Serial Number	128
Test Start Date	24.10.2002
Test Start Time	14:44:05
Test Stop Date	24.10.2002
Test Stop Time	17:59:23
Test Length	3:15:18
Final Sample Time Offset	3:15:00
Controller Schedule Name	
Sampling Period	60 seconds
Comments	MPa: 45(50min); T: 65C(30min), 85C(20min), new cement sample
Information	WellID	Sarmatskaya 1
Information	Customer	LukoilShelf
Information	CementClass	G
Information	CementMfr	Dyckerhoff
Information	Additives	0.05%NTF
Information	Density	1930
Information	BHCT	85
Information	BHST	100
Information	FluidLoss	
Information	JobType	177.8 mm csg tail slurry
Calculated Value	Thickening_Time	N/A
Calculated Value	Setting Time	N/A
Initial Temperature (°C)	25 °C
Final Temperature (°C)	85 °C
Initial Pressure (MPa)	2 MPa
Final Pressure (MPa)	45 MPa
Initial Consistency (Bc)	9 Bc
Final Consistency (Bc)	70 Bc
--Data--
Time (HH:MM:SS)	Temperature (°C)	Pressure (MPa)	Consistency (Bc)
0:00:00	25	2	9
0:01:00	26	3	14
0:02:00	26	4	6
0:03:00	26	5	3
0:04:00	26	5	4
0:05:00	26	7	16
0:06:00	27	8	22
0:07:00	28	9	11
0:08:00	29	10	14
0:09:00	30	10	27
0:10:00	32	11	22
0:11:00	33	12	7
0:12:00	35	13	28
0:13:00	37	14	6
0:14:00	39	15	18
0:15:00	41	16	16
0:16:00	42	17	17
0:17:00	44	17	10
0:18:00	46	18	11
0:19:00	48	19	14
0:20:00	50	20	18
0:21:00	51	20	11
0:22:00	53	22	5
0:23:00	54	22	12
0:24:00	56	24	11
0:25:00	57	24	24
0:26:00	59	25	13
0:27:00	60	26	7
0:28:00	62	26	5
0:29:00	63	28	4
0:30:00	64	29	4
0:31:00	66	29	5
0:32:00	67	30	5
0:33:00	68	31	5
0:34:00	70	32	6
0:35:00	71	33	14
0:36:00	72	33	14
0:37:00	73	34	11
0:38:00	74	35	9
0:39:00	75	36	9
0:40:00	76	37	9
0:41:00	77	38	9
0:42:00	78	38	9
0:43:00	79	39	9
0:44:00	80	40	8
0:45:00	81	41	9
0:46:00	82	42	22
0:47:00	82	42	18
0:48:00	83	43	16
0:49:00	84	44	16
0:50:00	85	45	9
0:51:00	86	46	10
0:52:00	87	45	14
0:53:00	88	45	11
0:54:00	89	46	12
0:55:00	89	46	13
0:56:00	89	46	14
0:57:00	89	46	14
0:58:00	89	46	14
0:59:00	89	46	14
1:00:00	89	45	16
1:01:00	89	46	17
1:02:00	89	45	24
1:03:00	89	45	30
1:04:00	89	45	25
1:05:00	89	45	24
1:06:00	89	45	22
1:07:00	88	45	25
1:08:00	88	45	24
1:09:00	88	45	24
1:10:00	88	45	29
1:11:00	88	45	26
1:12:00	87	45	25
1:13:00	87	45	42
1:14:00	87	45	35
1:15:00	87	45	27
1:16:00	87	45	27
1:17:00	86	45	24
1:18:00	86	45	23
1:19:00	86	45	23
1:20:00	86	45	26
1:21:00	86	45	25
1:22:00	86	45	24
1:23:00	86	45	23
1:24:00	86	45	22
1:25:00	86	45	21
1:26:00	86	45	20
1:27:00	86	45	20
1:28:00	86	45	20
1:29:00	86	45	21
1:30:00	86	45	21
1:31:00	86	45	21
1:32:00	85	45	21
1:33:00	86	45	21
1:34:00	85	45	21
1:35:00	85	45	21
1:36:00	85	45	21
1:37:00	85	45	21
1:38:00	85	45	21
1:39:00	85	45	21
1:40:00	85	45	22
1:41:00	85	45	30
1:42:00	86	45	28
1:43:00	85	45	28
1:44:00	85	45	23
1:45:00	85	45	22
1:46:00	85	45	23
1:47:00	85	45	25
1:48:00	86	45	25
1:49:00	85	45	27
1:50:00	85	45	27
1:51:00	85	45	26
1:52:00	86	45	27
1:53:00	86	45	31
1:54:00	85	45	32
1:55:00	85	45	39
1:56:00	85	45	38
1:57:00	85	45	38
1:58:00	85	45	36
1:59:00	85	45	35
2:00:00	85	45	36
2:01:00	85	45	35
2:02:00	85	45	52
2:03:00	85	45	36
2:04:00	85	45	37
2:05:00	85	45	35
2:06:00	85	45	35
2:07:00	85	45	37
2:08:00	85	45	38
2:09:00	85	45	38
2:10:00	85	45	41
2:11:00	85	45	41
2:12:00	85	45	39
2:13:00	85	45	40
2:14:00	85	45	40
2:15:00	85	45	40
2:16:00	85	45	40
2:17:00	85	45	41
2:18:00	85	45	42
2:19:00	85	45	43
2:20:00	85	45	44
2:21:00	85	45	45
2:22:00	85	45	45
2:23:00	85	45	46
2:24:00	85	45	46
2:25:00	85	45	46
2:26:00	85	45	46
2:27:00	85	45	46
2:28:00	85	45	46
2:29:00	85	45	46
2:30:00	85	45	46
2:31:00	85	45	47
2:32:00	85	45	47
2:33:00	85	45	47
2:34:00	85	45	47
2:35:00	85	45	47
2:36:00	85	45	48
2:37:00	85	45	48
2:38:00	85	45	49
2:39:00	85	45	49
2:40:00	85	45	50
2:41:00	85	45	50
2:42:00	85	45	51
2:43:00	85	45	51
2:44:00	85	45	51
2:45:00	85	45	52
2:46:00	85	45	52
2:47:00	85	45	53
2:48:00	85	45	54
2:49:00	85	45	54
2:50:00	85	45	54
2:51:00	85	45	55
2:52:00	85	45	55
2:53:00	85	45	56
2:54:00	85	45	56
2:55:00	85	45	56
2:56:00	85	45	56
2:57:00	85	45	56
2:58:00	85	45	56
2:59:00	85	45	57
3:00:00	85	45	57
3:01:00	85	45	60
3:02:00	85	45	60
3:03:00	85	45	59
3:04:00	85	45	59
3:05:00	85	45	60
3:06:00	85	45	65
3:07:00	85	45	67
3:08:00	85	45	67
3:09:00	85	45	67
3:10:00	85	45	67
3:11:00	85	45	67
3:12:00	85	45	67
3:13:00	85	45	68
3:14:00	85	45	68
3:15:00	85	45	70

File: project-root/data/Tests/Data Acquisition/2004 year (80)/UCA R Novy Urengoy Lightened cement 1460+3%CaCl2 (cool down).txt (part 1 of 2)
--Test Summary--
Full Path and File Name	
Instrument Name	4262R
Instrument Type	Model 4262 Twin Cell UCA
Instrument Serial Number	111R
Test Start Date	08.03.2004
Test Start Time	15:58:39
Test Stop Date	10.03.2004
Test Stop Time	16:53:01
Test Length	48:54:22
Final Sample Time Offset	48:54:00
Controller Schedule Name	
Sampling Period	60 seconds
Comments	cool down, premix, field water
Information	WellID	1-17-04
Information	Customer	ZAO "ROSPAN" & TNK-BP
Information	CementClass	Lightened cement
Information	CementMfr	
Information	Additives	3%CaCl2
Information	Density	1460
Information	BHCT	6
Information	BHST	4
Information	FluidLoss	
Information	JobType	324 mm Surface Csg. Lead Slurry
Calculated Value	CS_50	13:38:00
Calculated Value	CS_500	N/A
Calculated Value	CS_Time8h	0,00 MPa
Calculated Value	CS_Time16h	0,49 MPa
Calculated Value	CS_Time24h	1,02 MPa
Calculated Value	CS_Time48h	1,99 MPa
Calculated Value	CS_Time72h	N/A
Calculated Curve	Compressive Strength	Compressive strength type A (less than 14 lb/gal)
Initial Temperature (°C)	24 °C
Final Temperature (°C)	14 °C
Initial Transit Time (microsec/in)	ERROR
Final Transit Time (microsec/in)	13,19 microsec/in
Initial Compressive Strength (MPa)	N/A
Final Compressive Strength (MPa)	2,02 MPa
--Data--
Time (HH:MM:SS)	Temperature (°C)	Transit Time (microsec/in)	Compressive Strength (MPa)
0:00:00	24		
0:01:00	24		
0:02:00	24		
0:03:00	23		
0:04:00	23		
0:05:00	22		
0:06:00	23		
0:07:00	23		
0:08:00	22		
0:09:00	22		
0:10:00	22		
0:11:00	22		
0:12:00	22		
0:13:00	21		
0:14:00	21		
0:15:00	21		
0:16:00	21		
0:17:00	21		
0:18:00	21		
0:19:00	21		
0:20:00	21		
0:21:00	20		
0:22:00	20		
0:23:00	20		
0:24:00	20		
0:25:00	20		
0:26:00	20		
0:27:00	20		
0:28:00	20		
0:29:00	20		
0:30:00	19		
0:31:00	20		
0:32:00	19		
0:33:00	19		
0:34:00	20		
0:35:00	19		
0:36:00	19		
0:37:00	19		
0:38:00	18		
0:39:00	18		
0:40:00	19		
0:41:00	18		
0:42:00	18		
0:43:00	18		
0:44:00	18		
0:45:00	18		
0:46:00	18		
0:47:00	18		
0:48:00	18		
0:49:00	18		
0:50:00	18		
0:51:00	17		
0:52:00	18		
0:53:00	18		
0:54:00	18		
0:55:00	18		
0:56:00	18		
0:57:00	18		
0:58:00	18		
0:59:00	18		
1:00:00	17		
1:01:00	17		
1:02:00	17		
1:03:00	18		
1:04:00	17		
1:05:00	17		
1:06:00	17		
1:07:00	17		
1:08:00	17		
1:09:00	17		
1:10:00	17		
1:11:00	17		
1:12:00	17		
1:13:00	17		
1:14:00	17		
1:15:00	17		
1:16:00	17		
1:17:00	17		
1:18:00	16		
1:19:00	17		
1:20:00	17		
1:21:00	17		
1:22:00	17		
1:23:00	17		
1:24:00	17		
1:25:00	16		
1:26:00	17		
1:27:00	17		
1:28:00	17		
1:29:00	17		
1:30:00	16		
1:31:00	16		
1:32:00	17		
1:33:00	16		
1:34:00	17		
1:35:00	16		
1:36:00	16		
1:37:00	16		
1:38:00	16		
1:39:00	16		
1:40:00	16		
1:41:00	16		
1:42:00	16		
1:43:00	16		
1:44:00	16		
1:45:00	16		
1:46:00	16		
1:47:00	16		
1:48:00	16		
1:49:00	16		
1:50:00	16		
1:51:00	16		
1:52:00	16		
1:53:00	16		
1:54:00	16		
1:55:00	16		
1:56:00	16		
1:57:00	16		
1:58:00	16		
1:59:00	16		
2:00:00	16		
2:01:00	16		
2:02:00	16		
2:03:00	16		
2:04:00	16		
2:05:00	16		
2:06:00	16		
2:07:00	16		
2:08:00	16		
2:09:00	16		
2:10:00	16		
2:11:00	16		
2:12:00	16		
2:13:00	16		
2:14:00	16		
2:15:00	16		
2:16:00	16		
2:17:00	16		
2:18:00	16		
2:19:00	16		
2:20:00	16		
2:21:00	16		
2:22:00	16		
2:23:00	15		
2:24:00	16		
2:25:00	16		
2:26:00	16		
2:27:00	16		
2:28:00	16		
2:29:00	16		
2:30:00	16		
2:31:00	16		
2:32:00	16		
2:33:00	16		
2:34:00	15		
2:35:00	16		
2:36:00	16		
2:37:00	16		
2:38:00	16		
2:39:00	16		
2:40:00	16		
2:41:00	16		
2:42:00	16		
2:43:00	16		
2:44:00	16		
2:45:00	16		
2:46:00	15		
2:47:00	16		
2:48:00	16		
2:49:00	16		
2:50:00	16		
2:51:00	16		
2:52:00	16		
2:53:00	15		
2:54:00	16		
2:55:00	16		
2:56:00	16		
2:57:00	16		
2:58:00	16		
2:59:00	15		
3:00:00	15		
3:01:00	16		
3:02:00	16		
3:03:00	16		
3:04:00	16		
3:05:00	16		
3:06:00	16		
3:07:00	16		
3:08:00	16		
3:09:00	16		
3:10:00	16		
3:11:00	16		
3:12:00	16		
3:13:00	16		
3:14:00	15		
3:15:00	16		
3:16:00	16		
3:17:00	15		
3:18:00	16		
3:19:00	16		
3:20:00	15		
3:21:00	16		
3:22:00	15		
3:23:00	16		
3:24:00	15		
3:25:00	16		
3:26:00	16		
3:27:00	16		
3:28:00	16		
3:29:00	16		
3:30:00	16		
3:31:00	15		
3:32:00	15		
3:33:00	16		
3:34:00	16		
3:35:00	16		
3:36:00	16		
3:37:00	16		
3:38:00	16		
3:39:00	16		
3:40:00	15		
3:41:00	15		
3:42:00	16		
3:43:00	15		
3:44:00	16		
3:45:00	16		
3:46:00	15		
3:47:00	16		
3:48:00	16		
3:49:00	15		
3:50:00	16		
3:51:00	16		
3:52:00	16		
3:53:00	15		
3:54:00	15		
3:55:00	15		
3:56:00	16		
3:57:00	16		
3:58:00	16	15,87	0,00
3:59:00	16		
4:00:00	16		
4:01:00	16		
4:02:00	15		
4:03:00	16		
4:04:00	16		
4:05:00	16		
4:06:00	16	15,90	0,00
4:07:00	16		
4:08:00	15	15,88	0,00
4:09:00	16		
4:10:00	16	15,87	0,00
4:11:00	16	15,85	0,01
4:12:00	16	15,85	0,01
4:13:00	16	15,85	0,01
4:14:00	16	15,84	0,01
4:15:00	16	15,84	0,02
4:16:00	16	15,86	0,01
4:17:00	16	15,84	0,01
4:18:00	16	15,84	0,02
4:19:00	16	15,85	0,01
4:20:00	16		
4:21:00	16	15,84	0,01
4:22:00	16	15,82	0,02
4:23:00	16	15,82	0,02
4:24:00	16	15,83	0,02
4:25:00	16	15,81	0,03
4:26:00	16	15,81	0,03
4:27:00	16	15,79	0,04
4:28:00	16	15,78	0,04
4:29:00	16	15,79	0,04
4:30:00	16	15,80	0,03
4:31:00	16		
4:32:00	16	15,80	0,03
4:33:00	16		
4:34:00	16	15,78	0,04
4:35:00	16	15,77	0,05
4:36:00	16	15,78	0,04
4:37:00	16		
4:38:00	16	15,76	0,05
4:39:00	16	15,78	0,04
4:40:00	16	15,75	0,05
4:41:00	16	15,77	0,05
4:42:00	16	15,76	0,05
4:43:00	16	15,76	0,05
4:44:00	16	15,76	0,05
4:45:00	15	15,76	0,05
4:46:00	16	15,75	0,05
4:47:00	16	15,76	0,05
4:48:00	16	15,75	0,05
4:49:00	16	15,75	0,06
4:50:00	16	15,73	0,06
4:51:00	16	15,72	0,07
4:52:00	15	15,72	0,07
4:53:00	16	15,72	0,07
4:54:00	16	15,72	0,07
4:55:00	16	15,71	0,07
4:56:00	16	15,70	0,08
4:57:00	16	15,72	0,07
4:58:00	16	15,71	0,07
4:59:00	16	15,69	0,08
5:00:00	16	15,69	0,08
5:01:00	15	15,68	0,09
5:02:00	16	15,68	0,09
5:03:00	16	15,68	0,09
5:04:00	16	15,66	0,09
5:05:00	16	15,67	0,09
5:06:00	16	15,67	0,09
5:07:00	16	15,66	0,09
5:08:00	16	15,66	0,10
5:09:00	16	15,66	0,09
5:10:00	16	15,66	0,10
5:11:00	16	15,65	0,10
5:12:00	16		
5:13:00	16	15,65	0,10
5:14:00	16	15,64	0,11
5:15:00	16	15,64	0,11
5:16:00	16	15,63	0,11
5:17:00	16	15,63	0,11
5:18:00	16	15,63	0,11
5:19:00	16	15,63	0,11
5:20:00	16	15,62	0,12
5:21:00	16	15,63	0,11
5:22:00	16	15,63	0,11
5:23:00	16	15,60	0,12
5:24:00	16	15,60	0,12
5:25:00	16	15,62	0,12
5:26:00	16	15,60	0,13
5:27:00	16	15,60	0,12
5:28:00	16	15,60	0,13
5:29:00	16	15,58	0,13
5:30:00	16	15,57	0,14
5:31:00	16	15,57	0,14
5:32:00	16	15,57	0,14
5:33:00	16	15,55	0,15
5:34:00	16	15,55	0,15
5:35:00	16	15,55	0,15
5:36:00	16	15,54	0,15
5:37:00	16	15,54	0,16
5:38:00	16	15,54	0,16
5:39:00	16	16,56	0,00
5:40:00	16	16,56	0,00
5:41:00	16	16,55	0,00
5:42:00	16	16,54	0,00
5:43:00	16	16,54	0,00
5:44:00	16	16,53	0,00
5:45:00	16	16,53	0,00
5:46:00	16	16,52	0,00
5:47:00	16	16,50	0,00
5:48:00	16	16,50	0,00
5:49:00	16	16,50	0,00
5:50:00	17	16,50	0,00
5:51:00	17	16,50	0,00
5:52:00	16	16,48	0,00
5:53:00	17	16,48	0,00
5:54:00	16	16,48	0,00
5:55:00	16	16,47	0,00
5:56:00	16	16,47	0,00
5:57:00	16	16,47	0,00
5:58:00	16	16,47	0,00
5:59:00	17	16,46	0,00
6:00:00	17	16,46	0,00
6:01:00	17	16,45	0,00
6:02:00	17	16,45	0,00
6:03:00	16	16,45	0,00
6:04:00	16	16,44	0,00
6:05:00	16	16,44	0,00
6:06:00	17	16,44	0,00
6:07:00	17	16,44	0,00
6:08:00	16	16,44	0,00
6:09:00	17	16,43	0,00
6:10:00	17	16,43	0,00
6:11:00	17	16,41	0,00
6:12:00	17	16,41	0,00
6:13:00	17	16,40	0,00
6:14:00	17	16,39	0,00
6:15:00	17	16,39	0,00
6:16:00	17	16,38	0,00
6:17:00	17	16,38	0,00
6:18:00	17	16,38	0,00
6:19:00	17	16,38	0,00
6:20:00	17	16,37	0,00
6:21:00	17	16,36	0,00
6:22:00	17	16,37	0,00
6:23:00	17	16,36	0,00
6:24:00	17	16,36	0,00
6:25:00	17	16,35	0,00
6:26:00	17	16,35	0,00
6:27:00	17	16,35	0,00
6:28:00	17	16,34	0,00
6:29:00	17	16,34	0,00
6:30:00	17	16,33	0,00
6:31:00	17	16,32	0,00
6:32:00	17	16,32	0,00
6:33:00	17	16,32	0,00
6:34:00	17	16,32	0,00
6:35:00	17	16,31	0,00
6:36:00	17	16,31	0,00
6:37:00	17	16,30	0,00
6:38:00	17	16,29	0,00
6:39:00	17	16,29	0,00
6:40:00	17	16,29	0,00
6:41:00	17	16,29	0,00
6:42:00	17	16,28	0,00
6:43:00	17	16,27	0,00
6:44:00	17	16,28	0,00
6:45:00	17	16,28	0,00
6:46:00	17	16,26	0,00
6:47:00	17	16,26	0,00
6:48:00	17	16,26	0,00
6:49:00	17	16,26	0,00
6:50:00	17	16,26	0,00
6:51:00	17	16,26	0,00
6:52:00	17	16,25	0,00
6:53:00	17	16,25	0,00
6:54:00	17	16,24	0,00
6:55:00	17	16,24	0,00
6:56:00	17	16,23	0,00
6:57:00	17	16,23	0,00
6:58:00	17	16,23	0,00
6:59:00	17	16,23	0,00
7:00:00	17	16,22	0,00
7:01:00	18	16,21	0,00
7:02:00	17	16,22	0,00
7:03:00	17	16,19	0,00
7:04:00	17	16,18	0,00
7:05:00	17	16,18	0,00
7:06:00	17	16,18	0,00
7:07:00	17	16,17	0,00
7:08:00	18	16,17	0,00
7:09:00	18	16,17	0,00
7:10:00	18	16,17	0,00
7:11:00	17	16,16	0,00
7:12:00	18	16,17	0,00
7:13:00	17	16,15	0,00
7:14:00	18	16,15	0,00
7:15:00	18	16,14	0,00
7:16:00	17	16,15	0,00
7:17:00	17	16,14	0,00
7:18:00	18	16,13	0,00
7:19:00	17	16,14	0,00
7:20:00	17	16,13	0,00
7:21:00	17	16,13	0,00
7:22:00	18	16,12	0,00
7:23:00	18	16,12	0,00
7:24:00	17	16,11	0,00
7:25:00	18	16,11	0,00
7:26:00	18	16,11	0,00
7:27:00	18	16,10	0,00
7:28:00	18	16,10	0,00
7:29:00	17	16,10	0,00
7:30:00	18	16,09	0,00
7:31:00	18	16,09	0,00
7:32:00	17	16,09	0,00
7:33:00	18	16,08	0,00
7:34:00	18	16,09	0,00
7:35:00	18	16,08	0,00
7:36:00	17	16,08	0,00
7:37:00	18	16,08	0,00
7:38:00	18	16,07	0,00
7:39:00	18	16,08	0,00
7:40:00	17	16,08	0,00
7:41:00	18	16,08	0,00
7:42:00	18	16,07	0,00
7:43:00	17	16,05	0,00
7:44:00	17	16,04	0,00
7:45:00	18	16,04	0,00
7:46:00	17	16,04	0,00
7:47:00	18	16,04	0,00
7:48:00	17	16,03	0,00
7:49:00	18	16,03	0,00
7:50:00	17	16,03	0,00
7:51:00	18	16,03	0,00
7:52:00	17	16,02	0,00
7:53:00	18	16,02	0,00
7:54:00	17	16,02	0,00
7:55:00	18	16,01	0,00
7:56:00	17	16,01	0,00
7:57:00	18	15,99	0,00
7:58:00	17	16,00	0,00
7:59:00	18	16,00	0,00
8:00:00	18	15,99	0,00
8:01:00	17	15,99	0,00
8:02:00	17	15,99	0,00
8:03:00	18	15,99	0,00
8:04:00	17	15,98	0,00
8:05:00	17	15,98	0,00
8:06:00	17	15,98	0,00
8:07:00	17	15,97	0,00
8:08:00	17	15,97	0,00
8:09:00	17	15,97	0,00
8:10:00	17	15,97	0,00
8:11:00	17	15,96	0,00
8:12:00	17	15,96	0,00
8:13:00	17	15,96	0,00
8:14:00	18	15,96	0,00
8:15:00	17	15,96	0,00
8:16:00	17	15,96	0,00
8:17:00	17	15,96	0,00
8:18:00	17	15,96	0,00
8:19:00	17	15,95	0,00
8:20:00	18	15,95	0,00
8:21:00	17	15,95	0,00
8:22:00	17	15,95	0,00
8:23:00	17	15,95	0,00
8:24:00	18	15,94	0,00
8:25:00	18	15,93	0,00
8:26:00	17	15,93	0,00
8:27:00	17	15,92	0,00
8:28:00	17	15,91	0,00
8:29:00	17	15,92	0,00
8:30:00	18	15,92	0,00
8:31:00	18	15,90	0,00
8:32:00	18	15,90	0,00
8:33:00	17	15,90	0,00
8:34:00	17	15,90	0,00
8:35:00	17	15,90	0,00
8:36:00	17	15,90	0,00
8:37:00	18	15,90	0,00
8:38:00	17	15,89	0,00
8:39:00	17	15,89	0,00
8:40:00	17	15,88	0,00
8:41:00	17	15,88	0,00
8:42:00	17	15,87	0,00
8:43:00	17	15,88	0,00
8:44:00	17	15,88	0,00
8:45:00	17	15,87	0,00
8:46:00	17	15,87	0,00
8:47:00	17	15,87	0,00
8:48:00	17	15,87	0,00
8:49:00	17	15,87	0,00
8:50:00	17	15,87	0,00
8:51:00	17	15,87	0,00
8:52:00	17	15,86	0,01
8:53:00	17	15,85	0,01
8:54:00	17	15,86	0,01
8:55:00	17	15,85	0,01
8:56:00	17	15,85	0,01
8:57:00	17	15,85	0,01
8:58:00	18	15,84	0,01
8:59:00	17	15,84	0,01
9:00:00	17	15,84	0,01
9:01:00	17	15,84	0,01
9:02:00	17	15,84	0,02
9:03:00	17	15,83	0,02
9:04:00	17	15,83	0,02
9:05:00	17	15,82	0,02
9:06:00	18	15,82	0,02
9:07:00	17	15,82	0,02
9:08:00	17	15,82	0,02
9:09:00	17	15,81	0,03
9:10:00	17	15,81	0,03
9:11:00	17	15,81	0,03
9:12:00	17	15,81	0,03
9:13:00	17	15,81	0,03
9:14:00	17	15,81	0,03
9:15:00	17	15,81	0,03
9:16:00	18	15,80	0,03
9:17:00	17	15,79	0,04
9:18:00	17	15,79	0,04
9:19:00	17	15,79	0,04
9:20:00	17	15,78	0,04
9:21:00	17	15,78	0,04
9:22:00	17	15,78	0,04
9:23:00	17	15,77	0,05
9:24:00	17	15,77	0,05
9:25:00	17	15,77	0,05
9:26:00	17	15,76	0,05
9:27:00	18	15,76	0,05
9:28:00	17	15,76	0,05
9:29:00	17	15,76	0,05
9:30:00	17	15,76	0,05
9:31:00	17	15,75	0,05
9:32:00	17	15,75	0,05
9:33:00	17	15,75	0,06
9:34:00	17	15,75	0,05
9:35:00	17	15,75	0,05
9:36:00	17	15,75	0,06
9:37:00	17	15,75	0,06
9:38:00	17	15,74	0,06
9:39:00	17	15,74	0,06
9:40:00	17	15,74	0,06
9:41:00	17	15,74	0,06
9:42:00	17	15,73	0,06
9:43:00	17	15,73	0,06
9:44:00	17	15,73	0,06
9:45:00	17	15,73	0,06
9:46:00	17	15,71	0,07
9:47:00	17	15,71	0,07
9:48:00	17	15,70	0,08
9:49:00	17	15,70	0,08
9:50:00	17	15,70	0,08
9:51:00	17	15,70	0,08
9:52:00	17	15,69	0,08
9:53:00	18	15,69	0,08
9:54:00	17	15,69	0,08
9:55:00	17	15,69	0,08
9:56:00	17	15,69	0,08
9:57:00	17	15,68	0,09
9:58:00	17	15,68	0,09
9:59:00	17	15,68	0,09
10:00:00	17	15,67	0,09
10:01:00	17	15,68	0,09
10:02:00	18	15,66	0,09
10:03:00	18	15,66	0,09
10:04:00	17	15,66	0,09
10:05:00	17	15,66	0,10
10:06:00	17	15,66	0,09
10:07:00	17	15,66	0,10
10:08:00	17	15,65	0,10
10:09:00	18	15,65	0,10
10:10:00	17	15,66	0,10
10:11:00	17	15,64	0,11
10:12:00	17	15,64	0,11
10:13:00	17	15,65	0,10
10:14:00	17	15,64	0,11
10:15:00	17	15,63	0,11
10:16:00	17	15,64	0,11
10:17:00	17	15,63	0,11
10:18:00	17	15,63	0,11
10:19:00	17	15,63	0,11
10:20:00	18	15,63	0,11
10:21:00	17	15,62	0,12
10:22:00	17	15,63	0,11
10:23:00	17	15,63	0,11
10:24:00	18	15,62	0,12
10:25:00	17	15,61	0,12
10:26:00	17	15,62	0,12
10:27:00	17	15,62	0,12
10:28:00	17	15,60	0,12
10:29:00	17	15,60	0,13
10:30:00	18	15,60	0,13
10:31:00	18	15,60	0,13
10:32:00	17	15,59	0,13
10:33:00	17	15,60	0,13
10:34:00	17	15,59	0,13
10:35:00	17	15,58	0,13
10:36:00	17	15,58	0,13
10:37:00	18	15,58	0,13
10:38:00	17	15,58	0,13
10:39:00	18	15,57	0,14
10:40:00	17	15,57	0,14
10:41:00	17	15,57	0,14
10:42:00	17	15,57	0,14
10:43:00	17	15,57	0,14
10:44:00	17	15,56	0,14
10:45:00	17	15,56	0,14
10:46:00	17	15,55	0,15
10:47:00	18	15,56	0,14
10:48:00	17	15,55	0,15
10:49:00	17	15,55	0,15
10:50:00	17	15,55	0,15
10:51:00	17	15,54	0,15
10:52:00	17	15,55	0,15
10:53:00	17	15,54	0,15
10:54:00	17	15,54	0,15
10:55:00	18	15,54	0,15
10:56:00	18	15,54	0,15
10:57:00	17	15,54	0,16
10:58:00	18	15,54	0,16
10:59:00	17	15,54	0,16
11:00:00	17	15,53	0,16
11:01:00	18	15,53	0,16
11:02:00	17	15,53	0,16
11:03:00	17	15,53	0,16
11:04:00	17	15,52	0,16
11:05:00	17	15,52	0,16
11:06:00	17	15,51	0,17
11:07:00	17	15,52	0,16
11:08:00	17	15,51	0,17
11:09:00	17	15,51	0,17
11:10:00	17	15,51	0,17
11:11:00	18	15,49	0,18
11:12:00	17	15,49	0,18
11:13:00	17	15,49	0,18
11:14:00	18	15,48	0,18
11:15:00	17	15,48	0,18
11:16:00	17	15,48	0,18
11:17:00	17	15,48	0,18
11:18:00	18	15,48	0,18
11:19:00	17	15,48	0,18
11:20:00	17	15,48	0,18
11:21:00	17	15,48	0,19
11:22:00	17	15,47	0,19
11:23:00	18	15,47	0,19
11:24:00	17	15,47	0,19
11:25:00	18	15,46	0,19
11:26:00	18	15,46	0,19
11:27:00	17	15,45	0,20
11:28:00	17	15,45	0,20
11:29:00	17	15,45	0,20
11:30:00	18	15,45	0,20
11:31:00	18	15,45	0,20
11:32:00	18	15,44	0,20
11:33:00	18	15,43	0,21
11:34:00	17	15,44	0,20
11:35:00	18	15,44	0,20
11:36:00	17	15,43	0,21
11:37:00	17	15,43	0,21
11:38:00	17	15,42	0,21
11:39:00	17	15,42	0,22
11:40:00	17	15,42	0,21
11:41:00	17	15,42	0,22
11:42:00	17	15,42	0,22
11:43:00	17	15,42	0,22
11:44:00	18	15,41	0,22
11:45:00	17	15,41	0,22
11:46:00	18	15,41	0,22
11:47:00	17	15,41	0,22
11:48:00	17	15,40	0,22
11:49:00	17	15,40	0,22
11:50:00	17	15,40	0,22
11:51:00	18	15,40	0,22
11:52:00	18	15,40	0,22
11:53:00	17	15,39	0,23
11:54:00	18	15,39	0,23
11:55:00	17	15,39	0,23
11:56:00	17	15,39	0,23
11:57:00	17	15,39	0,23
11:58:00	17	15,39	0,23
11:59:00	18	15,39	0,23
12:00:00	18	15,39	0,23
12:01:00	17	15,39	0,23
12:02:00	18	15,39	0,23
12:03:00	18	15,36	0,24
12:04:00	18	15,36	0,25
12:05:00	18	15,36	0,24
12:06:00	18	15,36	0,25
12:07:00	18	15,36	0,25
12:08:00	18	15,36	0,25
12:09:00	18	15,35	0,25
12:10:00	17	15,35	0,25
12:11:00	17	15,35	0,25
12:12:00	17	15,34	0,26
12:13:00	17	15,34	0,26
12:14:00	18	15,34	0,26
12:15:00	17	15,33	0,26
12:16:00	18	15,34	0,26
12:17:00	17	15,33	0,26
12:18:00	17	15,33	0,26
12:19:00	17	15,33	0,26
12:20:00	18	15,32	0,27
12:21:00	17	15,32	0,27
12:22:00	17	15,33	0,26
12:23:00	18	15,33	0,26
12:24:00	18	15,32	0,27
12:25:00	17	15,33	0,26
12:26:00	17	15,33	0,26
12:27:00	17	15,32	0,27
12:28:00	18	15,32	0,27
12:29:00	17	15,32	0,27
12:30:00	17	15,32	0,27
12:31:00	17	15,31	0,27
12:32:00	17	15,32	0,27
12:33:00	17	15,31	0,27
12:34:00	17	15,31	0,27
12:35:00	17	15,31	0,27
12:36:00	18	15,30	0,27
12:37:00	17	15,30	0,27
12:38:00	17	15,30	0,27
12:39:00	17	15,30	0,27
12:40:00	17	15,30	0,27
12:41:00	17	15,29	0,28
12:42:00	17	15,28	0,29
12:43:00	17	15,29	0,28
12:44:00	17	15,28	0,29
12:45:00	17	15,29	0,28
12:46:00	17	15,29	0,28
12:47:00	17	15,28	0,29
12:48:00	17	15,27	0,29
12:49:00	17	15,27	0,29
12:50:00	17	15,27	0,29
12:51:00	17	15,27	0,29
12:52:00	17	15,27	0,29
12:53:00	16	15,27	0,30
12:54:00	17	15,26	0,30
12:55:00	17	15,26	0,30
12:56:00	16	15,25	0,30
12:57:00	17	15,26	0,30
12:58:00	17	15,25	0,30
12:59:00	16	15,25	0,30
13:00:00	17	15,25	0,30
13:01:00	17	15,25	0,30
13:02:00	17	15,24	0,31
13:03:00	17	15,25	0,30
13:04:00	17	15,25	0,30
13:05:00	16	15,24	0,31
13:06:00	17	15,24	0,31
13:07:00	16	15,24	0,31
13:08:00	16	15,24	0,31
13:09:00	17	15,24	0,31
13:10:00	16	15,23	0,32
13:11:00	17	15,23	0,32
13:12:00	16	15,23	0,32
13:13:00	16	15,22	0,32
13:14:00	16	15,23	0,32
13:15:00	17	15,23	0,32
13:16:00	16	15,22	0,32
13:17:00	16	15,22	0,32
13:18:00	16	15,22	0,32
13:19:00	16	15,22	0,32
13:20:00	17	15,22	0,32
13:21:00	17	15,22	0,32
13:22:00	16	15,21	0,32
13:23:00	16	15,21	0,32
13:24:00	17	15,21	0,32
13:25:00	16	15,21	0,32
13:26:00	17	15,21	0,32
13:27:00	16	15,21	0,32
13:28:00	16	15,21	0,32
13:29:00	16	15,21	0,32
13:30:00	16	15,21	0,32
13:31:00	16	15,21	0,33
13:32:00	16	15,19	0,34
13:33:00	17	15,19	0,34
13:34:00	16	15,19	0,34
13:35:00	16	15,19	0,34
13:36:00	16	15,19	0,34
13:37:00	16	15,18	0,34
13:38:00	16	15,18	0,34
13:39:00	16	15,18	0,34
13:40:00	16	15,18	0,34
13:41:00	16	15,18	0,34
13:42:00	16	15,18	0,34
13:43:00	16	15,18	0,34
13:44:00	16	15,18	0,34
13:45:00	16	15,18	0,34
13:46:00	16	15,17	0,35
13:47:00	16	15,17	0,35
13:48:00	16	15,17	0,35
13:49:00	16	15,17	0,35
13:50:00	16	15,16	0,35
13:51:00	16	15,16	0,35
13:52:00	16	15,15	0,36
13:53:00	16	15,16	0,35
13:54:00	16	15,15	0,36
13:55:00	16	15,15	0,36
13:56:00	16	15,15	0,36
13:57:00	16	15,15	0,36
13:58:00	16	15,15	0,36
13:59:00	16	15,15	0,36
14:00:00	16	15,15	0,36
14:01:00	16	15,15	0,36
14:02:00	16	15,15	0,36
14:03:00	16	15,15	0,36
14:04:00	16	15,14	0,37
14:05:00	16	15,15	0,36
14:06:00	16	15,13	0,37
14:07:00	16	15,14	0,37
14:08:00	17	15,14	0,37
14:09:00	16	15,13	0,37
14:10:00	16	15,13	0,37
14:11:00	16	15,14	0,37
14:12:00	16	15,14	0,37
14:13:00	16	15,14	0,37
14:14:00	16	15,13	0,37
14:15:00	16	15,12	0,37
14:16:00	16	15,12	0,37
14:17:00	16	15,12	0,38
14:18:00	16	15,12	0,38
14:19:00	16	15,12	0,38
14:20:00	16	15,12	0,38
14:21:00	16	15,11	0,38
14:22:00	16	15,11	0,38
14:23:00	16	15,11	0,38
14:24:00	16	15,10	0,39
14:25:00	16	15,10	0,39
14:26:00	16	15,10	0,39
14:27:00	16	15,10	0,39
14:28:00	16	15,09	0,39
14:29:00	16	15,09	0,39
14:30:00	16	15,09	0,39
14:31:00	16	15,09	0,39
14:32:00	16	15,09	0,40
14:33:00	16	15,09	0,40
14:34:00	16	15,09	0,40
14:35:00	17	15,09	0,40
14:36:00	16	15,07	0,40
14:37:00	16	15,08	0,40
14:38:00	16	15,07	0,40
14:39:00	16	15,07	0,40
14:40:00	16	15,07	0,40
14:41:00	16	15,06	0,41
14:42:00	16	15,07	0,40
14:43:00	16	15,07	0,40
14:44:00	16	15,06	0,41
14:45:00	16	15,06	0,41
14:46:00	16	15,06	0,41
14:47:00	16	15,05	0,42
14:48:00	16	15,05	0,42
14:49:00	16	15,05	0,42
14:50:00	16	15,05	0,42
14:51:00	17	15,05	0,42
14:52:00	16	15,05	0,42
14:53:00	16	15,04	0,42
14:54:00	16	15,05	0,42
14:55:00	16	15,04	0,42
14:56:00	16	15,04	0,42
14:57:00	16	15,04	0,42
14:58:00	16	15,04	0,42
14:59:00	16	15,04	0,42
15:00:00	16	15,04	0,42
15:01:00	16	15,03	0,43
15:02:00	16	15,03	0,43
15:03:00	16	15,03	0,43
15:04:00	17	15,03	0,43
15:05:00	16	15,03	0,43
15:06:00	16	15,03	0,43
15:07:00	16	15,03	0,43
15:08:00	16	15,03	0,43
15:09:00	16	15,01	0,44
15:10:00	16	15,01	0,44
15:11:00	16	15,02	0,44
15:12:00	17	15,01	0,44
15:13:00	16	15,00	0,44
15:14:00	16	15,01	0,44
15:15:00	16	15,00	0,44
15:16:00	16	15,00	0,44
15:17:00	16	15,00	0,44
15:18:00	16	15,00	0,44
15:19:00	16	15,00	0,44
15:20:00	16	15,00	0,44
15:21:00	16	15,00	0,45
15:22:00	16	15,00	0,45
15:23:00	16	15,00	0,45
15:24:00	16	14,99	0,45
15:25:00	16	14,99	0,45
15:26:00	16	14,99	0,45
15:27:00	16	14,99	0,45
15:28:00	16	14,99	0,45
15:29:00	16	14,99	0,45
15:30:00	16	14,98	0,46
15:31:00	16	14,97	0,46
15:32:00	16	14,97	0,46
15:33:00	16	14,97	0,46
15:34:00	16	14,97	0,46
15:35:00	16	14,97	0,47
15:36:00	16	14,97	0,47
15:37:00	16	14,98	0,46
15:38:00	16	14,97	0,46
15:39:00	16	14,97	0,47
15:40:00	16	14,97	0,47
15:41:00	16	14,97	0,47
15:42:00	16	14,97	0,47
15:43:00	16	14,97	0,47
15:44:00	16	14,96	0,47
15:45:00	16	14,96	0,47
15:46:00	16	14,96	0,47
15:47:00	16	14,95	0,48
15:48:00	16	14,96	0,47
15:49:00	16	14,96	0,47
15:50:00	16	14,96	0,47
15:51:00	16	14,96	0,47
15:52:00	16	14,95	0,48
15:53:00	16	14,95	0,48
15:54:00	16	14,94	0,49
15:55:00	16	14,94	0,48
15:56:00	16	14,94	0,49
15:57:00	15	14,94	0,48
15:58:00	16	14,94	0,49
15:59:00	16	14,94	0,49
16:00:00	16	14,94	0,49
16:01:00	16	14,93	0,49
16:02:00	16	14,93	0,49
16:03:00	16	14,93	0,49
16:04:00	15	14,93	0,49
16:05:00	16	14,94	0,49
16:06:00	16	14,93	0,49
16:07:00	16	14,92	0,49
16:08:00	16	14,93	0,49
16:09:00	16	14,92	0,49
16:10:00	16	14,91	0,50
16:11:00	16	14,92	0,49
16:12:00	15	14,91	0,50
16:13:00	16	14,91	0,50
16:14:00	16	14,91	0,50
16:15:00	16	14,91	0,50
16:16:00	16	14,91	0,50
16:17:00	15	14,91	0,50
16:18:00	16	14,91	0,50
16:19:00	16	14,91	0,50
16:20:00	16	14,91	0,50
16:21:00	16	14,91	0,50
16:22:00	15	14,90	0,51
16:23:00	16	14,90	0,51
16:24:00	16	14,90	0,51
16:25:00	16	14,89	0,51
16:26:00	16	14,89	0,51
16:27:00	16	14,89	0,51
16:28:00	16	14,88	0,52
16:29:00	15	14,88	0,52
16:30:00	15	14,88	0,52
16:31:00	15	14,88	0,52
16:32:00	16	14,88	0,52
16:33:00	16	14,88	0,52
16:34:00	16	14,88	0,52
16:35:00	15	14,87	0,53
16:36:00	15	14,88	0,52
16:37:00	16	14,87	0,53
16:38:00	15	14,87	0,53
16:39:00	15	14,87	0,53
16:40:00	15	14,87	0,53
16:41:00	15	14,87	0,53
16:42:00	15	14,87	0,53
16:43:00	15	14,87	0,53
16:44:00	15	14,87	0,53
16:45:00	16	14,87	0,53
16:46:00	16	14,86	0,53
16:47:00	15	14,86	0,53
16:48:00	16	14,86	0,53
16:49:00	15	14,86	0,53
16:50:00	16	14,86	0,53
16:51:00	16	14,86	0,53
16:52:00	16	14,85	0,54
16:53:00	16	14,85	0,54
16:54:00	16	14,85	0,54
16:55:00	16	14,85	0,54
16:56:00	15	14,85	0,54
16:57:00	15	14,85	0,54
16:58:00	15	14,84	0,55
16:59:00	16	14,84	0,55
17:00:00	16	14,84	0,55
17:01:00	16	14,83	0,55
17:02:00	15	14,83	0,55
17:03:00	16	14,83	0,55
17:04:00	15	14,83	0,55
17:05:00	15	14,83	0,55
17:06:00	15	14,82	0,56
17:07:00	15	14,83	0,55
17:08:00	16	14,82	0,56
17:09:00	15	14,82	0,56
17:10:00	15	14,82	0,56
17:11:00	16	14,82	0,56
17:12:00	15	14,82	0,56
17:13:00	16	14,82	0,56
17:14:00	15	14,82	0,56
17:15:00	16	14,81	0,57
17:16:00	16	14,81	0,57
17:17:00	15	14,81	0,57
17:18:00	15	14,81	0,57
17:19:00	15	14,80	0,57
17:20:00	15	14,80	0,57
17:21:00	15	14,79	0,57
17:22:00	15	14,80	0,57
17:23:00	15	14,80	0,57
17:24:00	15	14,80	0,57
17:25:00	15	14,79	0,57
17:26:00	15	14,79	0,57
17:27:00	15	14,80	0,57
17:28:00	15	14,80	0,57
17:29:00	15	14,79	0,57
17:30:00	16	14,80	0,57
17:31:00	15	14,79	0,57
17:32:00	16	14,79	0,57
17:33:00	15	14,79	0,57
17:34:00	15	14,79	0,57
17:35:00	15	14,79	0,58
17:36:00	15	14,79	0,57
17:37:00	15	14,79	0,58
17:38:00	15	14,79	0,58
17:39:00	15	14,79	0,58
17:40:00	15	14,79	0,58
17:41:00	16	14,79	0,58
17:42:00	15	14,77	0,59
17:43:00	15	14,76	0,59
17:44:00	15	14,78	0,58
17:45:00	15	14,77	0,59
17:46:00	15	14,77	0,59
17:47:00	15	14,76	0,59
17:48:00	15	14,76	0,59
17:49:00	16	14,76	0,59
17:50:00	15	14,76	0,59
17:51:00	15	14,76	0,59
17:52:00	15	14,76	0,59
17:53:00	15	14,76	0,60
17:54:00	15	14,76	0,59
17:55:00	15	14,76	0,60
17:56:00	15	14,76	0,60
17:57:00	15	14,75	0,60
17:58:00	15	14,76	0,60
17:59:00	15	14,75	0,60
18:00:00	15	14,76	0,60
18:01:00	15	14,76	0,60
18:02:00	15	14,75	0,60
18:03:00	15	14,75	0,60
18:04:00	15	14,74	0,61
18:05:00	15	14,74	0,61
18:06:00	15	14,74	0,61
18:07:00	15	14,74	0,61
18:08:00	15	14,74	0,61
18:09:00	15	14,74	0,61
18:10:00	15	14,73	0,61
18:11:00	15	14,73	0,61
18:12:00	15	14,73	0,61
18:13:00	15	14,73	0,62
18:14:00	15	14,72	0,62
18:15:00	15	14,73	0,62
18:16:00	15	14,73	0,62
18:17:00	15	14,73	0,62
18:18:00	15	14,72	0,62
18:19:00	15	14,73	0,62
18:20:00	15	14,72	0,62
18:21:00	15	14,72	0,62
18:22:00	15	14,71	0,63
18:23:00	15	14,72	0,62
18:24:00	15	14,72	0,62
18:25:00	15	14,71	0,63
18:26:00	15	14,71	0,63
18:27:00	15	14,71	0,63
18:28:00	15	14,71	0,63
18:29:00	15	14,71	0,63
18:30:00	15	14,71	0,63
18:31:00	15	14,71	0,63
18:32:00	15	14,71	0,63
18:33:00	15	14,71	0,63
18:34:00	15	14,71	0,63
18:35:00	15	14,70	0,63
18:36:00	15	14,69	0,64
18:37:00	15	14,70	0,64
18:38:00	15	14,69	0,64
18:39:00	15	14,69	0,64
18:40:00	15	14,69	0,64
18:41:00	15	14,69	0,64
18:42:00	15	14,69	0,64
18:43:00	15	14,69	0,64
18:44:00	15	14,68	0,65
18:45:00	15	14,68	0,65
18:46:00	15	14,68	0,65
18:47:00	15	14,68	0,65
18:48:00	15	14,68	0,65
18:49:00	15	14,67	0,65
18:50:00	15	14,68	0,65
18:51:00	15	14,67	0,65
18:52:00	15	14,67	0,65
18:53:00	15	14,67	0,65
18:54:00	15	14,67	0,65
18:55:00	15	14,67	0,66
18:56:00	15	14,67	0,66
18:57:00	15	14,67	0,66
18:58:00	15	14,66	0,66
18:59:00	15	14,66	0,66
19:00:00	15	14,66	0,66
19:01:00	15	14,66	0,66
19:02:00	15	14,66	0,66
19:03:00	15	14,66	0,66
19:04:00	15	14,65	0,67
19:05:00	15	14,64	0,67
19:06:00	15	14,64	0,67
19:07:00	15	14,64	0,67
19:08:00	15	14,64	0,67
19:09:00	15	14,64	0,67
19:10:00	15	14,64	0,67
19:11:00	15	14,64	0,67
19:12:00	15	14,64	0,67
19:13:00	15	14,64	0,67
19:14:00	15	14,64	0,68
19:15:00	15	14,64	0,68
19:16:00	15	14,64	0,67
19:17:00	15	14,64	0,68
19:18:00	15	14,64	0,68
19:19:00	15	14,64	0,67
19:20:00	15	14,64	0,68
19:21:00	15	14,64	0,67
19:22:00	15	14,64	0,68
19:23:00	15	14,64	0,68
19:24:00	15	14,64	0,68
19:25:00	15	14,64	0,68
19:26:00	15	14,64	0,68
19:27:00	15	14,64	0,68
19:28:00	15	14,64	0,68
19:29:00	15	14,63	0,68
19:30:00	15	14,62	0,69
19:31:00	15	14,62	0,69
19:32:00	15	14,61	0,70
19:33:00	15	14,62	0,69
19:34:00	15	14,61	0,70
19:35:00	15	14,61	0,70
19:36:00	15	14,61	0,70
19:37:00	15	14,61	0,70
19:38:00	15	14,61	0,70
19:39:00	15	14,61	0,70
19:40:00	15	14,61	0,70
19:41:00	15	14,61	0,70
19:42:00	15	14,61	0,70
19:43:00	15	14,61	0,70
19:44:00	15	14,60	0,71
19:45:00	15	14,60	0,71
19:46:00	15	14,60	0,71
19:47:00	15	14,60	0,71
19:48:00	15	14,60	0,71
19:49:00	15	14,60	0,71
19:50:00	15	14,59	0,71
19:51:00	15	14,58	0,72
19:52:00	16	14,59	0,71
19:53:00	15	14,58	0,72
19:54:00	15	14,58	0,72
19:55:00	16	14,58	0,72
19:56:00	15	14,58	0,72
19:57:00	15	14,58	0,72
19:58:00	16	14,58	0,72
19:59:00	15	14,57	0,73
20:00:00	15	14,57	0,73
20:01:00	15	14,57	0,73
20:02:00	16	14,56	0,73
20:03:00	15	14,56	0,73
20:04:00	16	14,56	0,73
20:05:00	16	14,56	0,73
20:06:00	16	14,55	0,74
20:07:00	16	14,55	0,74
20:08:00	16	14,55	0,74
20:09:00	16	14,55	0,74
20:10:00	16	14,55	0,74
20:11:00	16	14,55	0,74
20:12:00	16	14,54	0,75
20:13:00	16	14,55	0,74
20:14:00	16	14,54	0,75
20:15:00	17	14,54	0,75
20:16:00	16	14,54	0,75
20:17:00	16	14,54	0,75
20:18:00	16	14,53	0,75
20:19:00	16	14,54	0,75
20:20:00	16	14,54	0,75
20:21:00	17	14,53	0,75
20:22:00	17	14,53	0,75
20:23:00	17	14,52	0,76
20:24:00	17	14,53	0,75
20:25:00	17	14,52	0,76
20:26:00	17	14,52	0,76
20:27:00	17	14,52	0,76
20:28:00	17	14,52	0,76
20:29:00	17	14,51	0,77
20:30:00	17	14,51	0,77
20:31:00	17	14,51	0,77
20:32:00	17	14,51	0,77
20:33:00	17	14,51	0,77
20:34:00	17	14,50	0,77
20:35:00	17	14,50	0,77
20:36:00	17	14,49	0,78
20:37:00	17	14,50	0,77
20:38:00	17	14,49	0,78
20:39:00	17	14,49	0,78
20:40:00	17	14,49	0,78
20:41:00	17	14,49	0,79
20:42:00	17	14,49	0,79
20:43:00	17	14,49	0,79
20:44:00	18	14,49	0,79
20:45:00	17	14,49	0,79
20:46:00	17	14,48	0,79
20:47:00	18	14,48	0,79
20:48:00	18	14,47	0,80
20:49:00	17	14,47	0,80
20:50:00	18	14,47	0,80
20:51:00	18	14,47	0,80
20:52:00	18	14,47	0,80
20:53:00	18	14,47	0,80
20:54:00	18	14,46	0,80
20:55:00	18	14,46	0,81
20:56:00	18	14,46	0,81
20:57:00	18	14,46	0,81
20:58:00	18	14,46	0,81
20:59:00	18	14,45	0,81
21:00:00	18	14,46	0,81
21:01:00	18	14,45	0,81
21:02:00	18	14,45	0,81
21:03:00	18	14,45	0,81
21:04:00	18	14,44	0,82
21:05:00	18	14,45	0,81
21:06:00	18	14,44	0,82
21:07:00	18	14,44	0,82
21:08:00	19	14,44	0,82
21:09:00	18	14,43	0,83
21:10:00	19	14,43	0,82
21:11:00	19	14,43	0,82
21:12:00	19	14,43	0,82
21:13:00	19	14,42	0,84
21:14:00	19	14,42	0,84
21:15:00	19	14,43	0,83
21:16:00	19	14,43	0,83
21:17:00	19	14,42	0,84
21:18:00	19	14,42	0,84
21:19:00	19	14,42	0,84
21:20:00	19	14,41	0,84
21:21:00	19	14,41	0,84
21:22:00	19	14,41	0,84
21:23:00	19	14,41	0,84
21:24:00	19	14,41	0,84
21:25:00	19	14,40	0,85
21:26:00	19	14,40	0,85
21:27:00	19	14,40	0,85
21:28:00	19	14,40	0,85
21:29:00	19	14,40	0,85
21:30:00	19	14,39	0,86
21:31:00	19	14,39	0,86
21:32:00	19	14,40	0,85
21:33:00	20	14,38	0,86
21:34:00	19	14,38	0,86
21:35:00	19	14,39	0,86
21:36:00	20	14,38	0,86
21:37:00	20	14,38	0,86
21:38:00	20	14,38	0,86
21:39:00	20	14,38	0,86
21:40:00	20	14,37	0,87
21:41:00	20	14,37	0,87
21:42:00	20	14,37	0,87
21:43:00	20	14,37	0,87
21:44:00	20	14,37	0,87
21:45:00	20	14,37	0,87
21:46:00	20	14,37	0,87
21:47:00	20	14,37	0,87
21:48:00	20	14,36	0,88
21:49:00	20	14,36	0,88
21:50:00	20	14,36	0,88
21:51:00	20	14,35	0,89
21:52:00	20	14,35	0,89
21:53:00	20	14,36	0,88
21:54:00	20	14,35	0,89
21:55:00	20	14,34	0,89
21:56:00	20	14,34	0,90
21:57:00	20	14,34	0,90
21:58:00	20	14,34	0,90
21:59:00	20	14,34	0,90
22:00:00	20	14,34	0,90
22:01:00	20	14,34	0,90
22:02:00	20	14,33	0,90
22:03:00	21	14,33	0,90
22:04:00	20	14,32	0,91
22:05:00	20	14,33	0,90
22:06:00	21	14,32	0,91
22:07:00	21	14,32	0,91
22:08:00	21	14,33	0,90
22:09:00	20	14,32	0,91
22:10:00	20	14,31	0,92
22:11:00	20	14,31	0,92
22:12:00	21	14,31	0,92
22:13:00	20	14,31	0,92
22:14:00	20	14,31	0,92
22:15:00	20	14,31	0,92
22:16:00	21	14,31	0,92
22:17:00	21	14,31	0,92
22:18:00	21	14,31	0,92
22:19:00	21	14,30	0,93
22:20:00	21	14,30	0,93
22:21:00	21	14,30	0,93
22:22:00	21	14,29	0,93
22:23:00	20	14,29	0,93
22:24:00	21	14,29	0,93
22:25:00	21	14,29	0,93
22:26:00	21	14,29	0,93
22:27:00	21	14,28	0,94
22:28:00	21	14,28	0,94
22:29:00	21	14,28	0,94
22:30:00	21	14,28	0,94
22:31:00	21	14,28	0,94
22:32:00	21	14,27	0,95
22:33:00	21	14,28	0,94
22:34:00	21	14,27	0,95
22:35:00	21	14,26	0,96
22:36:00	21	14,26	0,96
22:37:00	21	14,27	0,95
22:38:00	21	14,27	0,95
22:39:00	21	14,26	0,96
22:40:00	21	14,26	0,96
22:41:00	21	14,25	0,96
22:42:00	21	14,25	0,96
22:43:00	21	14,25	0,96
22:44:00	21	14,25	0,96
22:45:00	21	14,25	0,97
22:46:00	21	14,25	0,97
22:47:00	21	14,25	0,97
22:48:00	22	14,25	0,97
22:49:00	21	14,25	0,97
22:50:00	21	14,24	0,97
22:51:00	22	14,25	0,97
22:52:00	21	14,25	0,97
22:53:00	22	14,24	0,97
22:54:00	21	14,25	0,97
22:55:00	21	14,24	0,97
22:56:00	21	14,23	0,98
22:57:00	22	14,23	0,98
22:58:00	21	14,22	0,99
22:59:00	21	14,23	0,98
23:00:00	21	14,23	0,98
23:01:00	21	14,22	0,99
23:02:00	21	14,22	0,99
23:03:00	21	14,22	0,99
23:04:00	21	14,22	0,99
23:05:00	21	14,22	0,99
23:06:00	21	14,22	0,99
23:07:00	21	14,22	0,99
23:08:00	21	14,22	0,99
23:09:00	21	14,21	1,00
23:10:00	21	14,22	0,99
23:11:00	21	14,21	1,00
23:12:00	21	14,22	0,99
23:13:00	21	14,21	1,00
23:14:00	21	14,21	1,00
23:15:00	21	14,20	1,00
23:16:00	21	14,20	1,00
23:17:00	21	14,19	1,01
23:18:00	21	14,20	1,00
23:19:00	21	14,20	1,00
23:20:00	21	14,19	1,02
23:21:00	21	14,19	1,02
23:22:00	21	14,19	1,01
23:23:00	21	14,19	1,02
23:24:00	21	14,19	1,02
23:25:00	20	14,18	1,02
23:26:00	20	14,18	1,02
23:27:00	20	14,18	1,02
23:28:00	20	14,19	1,02
23:29:00	20	14,18	1,02
23:30:00	20	14,19	1,02
23:31:00	20	14,19	1,02
23:32:00	19	14,19	1,02
23:33:00	20	14,19	1,02
23:34:00	20	14,18	1,02
23:35:00	19	14,18	1,02
23:36:00	19	14,18	1,02
23:37:00	19	14,19	1,02
23:38:00	19	14,18	1,02
23:39:00	19	14,18	1,02
23:40:00	18	14,18	1,02
23:41:00	18	14,19	1,02
23:42:00	18	14,17	1,03
23:43:00	18	14,18	1,02
23:44:00	18	14,18	1,02
23:45:00	18	14,18	1,02
23:46:00	18	14,17	1,03
23:47:00	17	14,17	1,03
23:48:00	17	14,17	1,03
23:49:00	17	14,17	1,03
23:50:00	17	14,17	1,03
23:51:00	17	14,17	1,03
23:52:00	17	14,17	1,03
23:53:00	17	14,16	1,04
23:54:00	17	14,18	1,02
23:55:00	17	14,18	1,02
23:56:00	16	14,17	1,03
23:57:00	16	14,17	1,03
23:58:00	16	14,18	1,02
23:59:00	16	14,18	1,02
24:00:00	16	14,18	1,02
24:01:00	16	14,18	1,02
24:02:00	15	14,18	1,02
24:03:00	16	14,16	1,04
24:04:00	16	14,16	1,04
24:05:00	16	14,16	1,04
24:06:00	15	14,16	1,04
24:07:00	15	14,16	1,04
24:08:00	15	14,16	1,04
24:09:00	15	14,16	1,04
24:10:00	15	14,16	1,04
24:11:00	15	14,16	1,04
24:12:00	15	14,16	1,04
24:13:00	15	14,16	1,04
24:14:00	14	14,16	1,04
24:15:00	14	14,16	1,04
24:16:00	14	14,17	1,03
24:17:00	15	14,16	1,04
24:18:00	14	14,16	1,04
24:19:00	14	14,16	1,04
24:20:00	14	14,16	1,04
24:21:00	14	14,16	1,04
24:22:00	14	14,16	1,04
24:23:00	14	14,16	1,04
24:24:00	14	14,16	1,04
24:25:00	14	14,16	1,04
24:26:00	14	14,16	1,04
24:27:00	14	14,16	1,04
24:28:00	14	14,16	1,04
24:29:00	14	14,16	1,04
24:30:00	14	14,16	1,04
24:31:00	14	14,16	1,04
24:32:00	14	14,16	1,04
24:33:00	14	14,16	1,04
24:34:00	14	14,16	1,04
24:35:00	13	14,16	1,04
24:36:00	13	14,16	1,04
24:37:00	13	14,16	1,04
24:38:00	13	14,17	1,03
24:39:00	13	14,16	1,04
24:40:00	13	14,16	1,04
24:41:00	13	14,15	1,05
24:42:00	13	14,16	1,04
24:43:00	13	14,15	1,05
24:44:00	13	14,15	1,05
24:45:00	13	14,15	1,05
24:46:00	13	14,15	1,05
24:47:00	13	14,15	1,05
24:48:00	13	14,15	1,05
24:49:00	13	14,15	1,05
24:50:00	13	14,14	1,05
24:51:00	13	14,14	1,05
24:52:00	13	14,15	1,05
24:53:00	13	14,15	1,05
24:54:00	13	14,15	1,05
24:55:00	13	14,14	1,05
24:56:00	13	14,14	1,05
24:57:00	13	14,14	1,05
24:58:00	13	14,14	1,05
24:59:00	13	14,14	1,05
25:00:00	13	14,14	1,05
25:01:00	13	14,15	1,05
25:02:00	13	14,15	1,05
25:03:00	13	14,14	1,05
25:04:00	13	14,14	1,05
25:05:00	12	14,14	1,05
25:06:00	12	14,14	1,05
25:07:00	13	14,15	1,05
25:08:00	12	14,14	1,05
25:09:00	13	14,14	1,05
25:10:00	12	14,13	1,06
25:11:00	12	14,13	1,06
25:12:00	12	14,13	1,06
25:13:00	12	14,14	1,05
25:14:00	12	14,13	1,06
25:15:00	12	14,13	1,06
25:16:00	12	14,13	1,06
25:17:00	12	14,13	1,06
25:18:00	12	14,13	1,06
25:19:00	12	14,13	1,06
25:20:00	12	14,13	1,06
25:21:00	12	14,13	1,06
25:22:00	12	14,13	1,07
25:23:00	12	14,14	1,05
25:24:00	12	14,13	1,06
25:25:00	12	14,13	1,06
25:26:00	12	14,13	1,06
25:27:00	12	14,13	1,06
25:28:00	12	14,13	1,06
25:29:00	12	14,14	1,05
25:30:00	12	14,14	1,05
25:31:00	12	14,13	1,06
25:32:00	12	14,13	1,07
25:33:00	12	14,13	1,06
25:34:00	12	14,13	1,06
25:35:00	12	14,15	1,05
25:36:00	12	13,09	2,14
25:37:00	12	13,09	2,14
25:38:00	12	13,09	2,14
25:39:00	12	13,10	2,13
25:40:00	12	13,10	2,13
25:41:00	12	13,09	2,14
25:42:00	12	13,10	2,13
25:43:00	11	13,10	2,13
25:44:00	12	13,10	2,13
25:45:00	12	13,11	2,12
25:46:00	12	13,11	2,12
25:47:00	12	13,10	2,13
25:48:00	12	13,10	2,13
25:49:00	12	13,11	2,12
25:50:00	12	13,10	2,13
25:51:00	12	13,09	2,14
25:52:00	12	13,11	2,12
25:53:00	12	13,11	2,12
25:54:00	12	13,11	2,12
25:55:00	12	13,11	2,12
25:56:00	11	13,09	2,14
25:57:00	12	13,10	2,13
25:58:00	12	13,09	2,15
25:59:00	12	13,10	2,13
26:00:00	12	13,10	2,13
26:01:00	12	13,09	2,14
26:02:00	12	13,09	2,14
26:03:00	12		
26:04:00	12	14,15	1,05
26:05:00	12		
26:06:00	12		
26:07:00	12		
26:08:00	12		
26:09:00	12		
26:10:00	12	13,07	2,17
26:11:00	12		
26:12:00	12		
26:13:00	12		
26:14:00	12		
26:15:00	12		
26:16:00	12	13,05	2,19
26:17:00	12		
26:18:00	12	13,06	2,18
26:19:00	12		
26:20:00	12		
26:21:00	12	13,05	2,20
26:22:00	12		
26:23:00	12		
26:24:00	12		
26:25:00	12		
26:26:00	12		
26:27:00	12	13,04	2,21
26:28:00	12		
26:29:00	12		
26:30:00	12	14,09	1,10
26:31:00	12	14,09	1,10
26:32:00	12	14,09	1,10
26:33:00	12		
26:34:00	12		
26:35:00	12	14,08	1,10
26:36:00	12	14,09	1,10
26:37:00	12	14,08	1,10
26:38:00	13	14,08	1,10
26:39:00	13	14,08	1,10
26:40:00	12	14,08	1,10
26:41:00	13	14,08	1,10
26:42:00	12	14,08	1,10
26:43:00	12	14,08	1,10
26:44:00	12	14,07	1,11
26:45:00	12	14,07	1,11
26:46:00	13	14,07	1,11
26:47:00	12		
26:48:00	13		
26:49:00	13	14,07	1,11
26:50:00	13	14,07	1,11
26:51:00	13	14,07	1,11
26:52:00	13	14,07	1,12
26:53:00	13	14,07	1,12
26:54:00	13	14,07	1,12
26:55:00	13	14,07	1,12
26:56:00	13	14,07	1,12
26:57:00	13	14,07	1,12
26:58:00	13	14,07	1,12
26:59:00	13	14,07	1,12
27:00:00	13	14,07	1,12
27:01:00	13	14,06	1,12
27:02:00	13	14,06	1,12
27:03:00	13	14,07	1,12
27:04:00	13	14,07	1,12
27:05:00	13	14,06	1,12
27:06:00	13	14,07	1,12
27:07:00	13	14,07	1,12
27:08:00	13	14,07	1,12
27:09:00	13	14,06	1,12
27:10:00	13	14,06	1,12
27:11:00	13	14,06	1,12
27:12:00	13	14,06	1,12
27:13:00	13	14,06	1,12
27:14:00	13	14,06	1,12
27:15:00	13	14,06	1,12
27:16:00	13	14,04	1,14
27:17:00	13	14,04	1,14
27:18:00	13	14,04	1,14
27:19:00	13	14,04	1,14
27:20:00	13	14,04	1,14
27:21:00	13	14,04	1,14
27:22:00	13	14,04	1,14
27:23:00	13	14,04	1,14
27:24:00	14	14,04	1,14
27:25:00	13	14,04	1,14
27:26:00	13	14,04	1,14
27:27:00	13	14,03	1,15
27:28:00	13	14,03	1,15
27:29:00	13	14,03	1,15
27:30:00	13	14,03	1,15
27:31:00	14	14,03	1,15
27:32:00	14	14,03	1,15
27:33:00	14	14,03	1,15
27:34:00	14	14,03	1,15
27:35:00	14	14,03	1,15
27:36:00	14	14,02	1,16
27:37:00	14	14,03	1,15
27:38:00	14	14,02	1,16
27:39:00	13	14,03	1,15
27:40:00	14	14,02	1,16
27:41:00	14	14,02	1,16
27:42:00	14	14,02	1,16
27:43:00	14	14,02	1,16
27:44:00	14	14,02	1,16
27:45:00	14	14,01	1,16
27:46:00	14	14,01	1,16
27:47:00	14	14,01	1,16
27:48:00	14	14,01	1,16
27:49:00	14	14,01	1,16
27:50:00	14	14,01	1,16
27:51:00	14	14,01	1,16
27:52:00	14	14,01	1,16
27:53:00	14	14,01	1,17
27:54:00	14	14,01	1,17
27:55:00	14	14,01	1,17
27:56:00	14	14,01	1,17
27:57:00	14	14,01	1,17
27:58:00	14	14,01	1,17
27:59:00	14	14,01	1,17
28:00:00	14	14,01	1,17
28:01:00	14	14,01	1,17
28:02:00	14	14,01	1,17
28:03:00	14	14,00	1,18
28:04:00	14	14,00	1,18
28:05:00	14	14,00	1,18
28:06:00	14	14,00	1,18
28:07:00	14	14,00	1,18
28:08:00	14	14,00	1,18
28:09:00	14	14,00	1,18
28:10:00	14	14,00	1,18
28:11:00	14	13,99	1,18
28:12:00	14	13,99	1,18
28:13:00	14	13,99	1,18
28:14:00	14	13,99	1,18
28:15:00	14	13,99	1,18
28:16:00	14	13,99	1,18
28:17:00	14	13,99	1,18
28:18:00	14	13,99	1,18
28:19:00	14	13,99	1,18
28:20:00	14	13,99	1,18
28:21:00	14	13,98	1,19
28:22:00	14	13,98	1,19
28:23:00	14	13,98	1,19
28:24:00	14	13,98	1,19
28:25:00	15	13,98	1,19
28:26:00	14	13,98	1,19
28:27:00	14	13,98	1,19
28:28:00	15	13,98	1,20
28:29:00	15	13,98	1,20
28:30:00	14	13,98	1,20
28:31:00	15	13,98	1,20
28:32:00	14	13,97	1,20
28:33:00	15	13,97	1,20
28:34:00	14	13,97	1,20
28:35:00	15	13,97	1,20
28:36:00	15	13,97	1,20
28:37:00	15	13,97	1,20
28:38:00	14	13,97	1,20
28:39:00	15	13,96	1,21
28:40:00	15	13,97	1,20
28:41:00	14	13,96	1,21
28:42:00	15	13,96	1,21
28:43:00	15	13,97	1,20
28:44:00	15	13,96	1,21
28:45:00	15	13,96	1,21
28:46:00	15	13,96	1,21
28:47:00	14	13,96	1,21
28:48:00	15	13,96	1,21
28:49:00	15	13,96	1,21
28:50:00	15	13,96	1,21
28:51:00	15	13,96	1,21
28:52:00	15	13,95	1,22
28:53:00	15	13,95	1,22
28:54:00	15	13,95	1,22
28:55:00	14	13,95	1,22
28:56:00	15	13,95	1,22
28:57:00	15	13,95	1,22
28:58:00	15	13,95	1,22
28:59:00	15	13,95	1,22
29:00:00	15	13,94	1,23
29:01:00	15	13,94	1,23
29:02:00	15	13,95	1,22
29:03:00	15	13,94	1,23
29:04:00	15	13,94	1,23
29:05:00	15	13,94	1,23
29:06:00	15	13,94	1,23
29:07:00	15	13,94	1,23
29:08:00	15	13,94	1,23
29:09:00	15	13,93	1,24
29:10:00	15	13,94	1,23
29:11:00	15	13,93	1,24
29:12:00	15	13,93	1,24
29:13:00	15	13,93	1,24
29:14:00	15	13,93	1,24
29:15:00	15	13,93	1,24
29:16:00	16	13,93	1,24
29:17:00	15	13,93	1,24
29:18:00	15	13,93	1,24
29:19:00	15	13,92	1,24
29:20:00	15	13,92	1,24
29:21:00	15	13,92	1,24
29:22:00	16	13,92	1,24
29:23:00	15	13,92	1,24
29:24:00	15	13,92	1,24
29:25:00	15	13,92	1,24
29:26:00	15	13,92	1,25
29:27:00	15	13,92	1,25
29:28:00	16	13,92	1,25
29:29:00	15	13,92	1,25
29:30:00	16	13,92	1,25
29:31:00	16	13,91	1,26
29:32:00	16	13,92	1,25
29:33:00	16	13,91	1,26
29:34:00	16	13,91	1,26
29:35:00	16	13,91	1,26
29:36:00	16	13,91	1,26
29:37:00	16	13,91	1,26
29:38:00	16	13,90	1,26
29:39:00	16	13,90	1,26
29:40:00	16	13,90	1,26
29:41:00	16	13,90	1,26
29:42:00	16	13,90	1,26
29:43:00	16	13,90	1,26
29:44:00	16	13,90	1,26
29:45:00	16	13,90	1,26
29:46:00	16	13,90	1,26
29:47:00	16	13,90	1,26
29:48:00	16	13,89	1,27
29:49:00	16	13,90	1,26
29:50:00	16	13,89	1,27
29:51:00	16	13,90	1,26
29:52:00	16	13,90	1,26
29:53:00	16	13,90	1,26
29:54:00	16	13,89	1,27
29:55:00	16	13,89	1,27
29:56:00	16	13,89	1,27
29:57:00	16	13,89	1,27
29:58:00	16	13,89	1,28
29:59:00	16	13,89	1,28
30:00:00	16	13,89	1,28
30:01:00	16	13,89	1,27
30:02:00	16	13,89	1,28
30:03:00	16	13,89	1,28
30:04:00	17	13,89	1,28
30:05:00	16	13,88	1,28
30:06:00	16	13,88	1,28
30:07:00	16	13,88	1,28
30:08:00	16	13,87	1,29
30:09:00	16	13,88	1,28
30:10:00	16	13,87	1,29
30:11:00	16	13,87	1,29
30:12:00	17	13,88	1,28
30:13:00	17	13,87	1,29
30:14:00	16	13,87	1,29
