Repository: ProgWizer/parser

File: project-root/data/Tests/Data Acquisition/2008 year (310)/Con 2 Standard Test G1900 Cement for Tomsk (52C) .txt
--Test Summary--
Full Path and File Name	
Instrument Name	7222-2
Instrument Type	Model 7222 Consistometer
Instrument Serial Number	128
Test Start Date	14.07.2008
Test Start Time	11:06:44
Test Stop Date	14.07.2008
Test Stop Time	12:46:12
Test Length	1:39:28
Final Sample Time Offset	1:39:28
Controller Schedule Name	
Sampling Period	60 seconds
Comments	P:35,6MPa(28);T:52C(28)
Information	WellID	
Information	Customer	Tomsk
Information	CementClass	G
Information	CementMfr	n/a
Information	Additives	
Information	Density	1900
Information	BHCT	52
Information	BHST	
Information	FluidLoss	
Information	JobType	Standard Test
Calculated Value	30Bc - TT	1:21:00
Calculated Value	70Bc - TT	1:38:00
Calculated Value	100Bc - TT	N/A
Initial Temperature (°C)	28 °C
Final Temperature (°C)	52 °C
Initial Pressure (MPa)	3,0 MPa
Final Pressure (MPa)	36,1 MPa
Initial Consistency (Bc)	21 Bc
Final Consistency (Bc)	78 Bc
--Data--
Time (HH:MM:SS)	Temperature (°C)	Pressure (MPa)	Consistency (Bc)
0:00:00	28	3,0	21
0:01:00	28	4,6	21
0:02:00	29	5,8	20
0:03:00	30	7,1	21
0:04:00	31	7,7	22
0:05:00	32	9,0	22
0:06:00	33	10,2	20
0:07:00	34	11,6	21
0:08:00	35	12,8	21
0:09:00	36	13,9	21
0:10:00	37	14,9	21
0:11:00	38	16,6	21
0:12:00	39	17,3	21
0:13:00	40	18,7	21
0:14:00	41	19,9	21
0:15:00	42	21,0	21
0:16:00	42	22,3	21
0:17:00	43	23,4	21
0:18:00	44	24,6	21
0:19:00	45	25,9	21
0:20:00	46	27,0	21
0:21:00	47	28,1	21
0:22:00	47	29,4	21
0:23:00	48	30,5	21
0:24:00	49	31,7	21
0:25:00	50	33,3	21
0:26:00	51	34,1	21
0:27:00	52	35,4	21
0:28:00	53	35,7	21
0:29:00	53	35,7	21
0:30:00	53	35,7	21
0:31:00	53	35,7	21
0:32:00	53	35,8	21
0:33:00	53	35,7	21
0:34:00	53	35,7	21
0:35:00	53	35,7	21
0:36:00	53	35,8	21
0:37:00	53	35,7	21
0:38:00	53	35,8	21
0:39:00	52	35,7	21
0:40:00	52	35,7	21
0:41:00	52	35,8	21
0:42:00	52	35,6	21
0:43:00	52	35,7	21
0:44:00	52	35,7	21
0:45:00	52	35,8	21
0:46:00	52	35,8	21
0:47:00	52	35,8	21
0:48:00	52	35,7	21
0:49:00	52	35,6	21
0:50:00	52	35,8	21
0:51:00	52	35,9	21
0:52:00	52	35,7	21
0:53:00	52	35,7	21
0:54:00	52	35,7	21
0:55:00	52	35,8	21
0:56:00	52	35,8	21
0:57:00	52	35,7	21
0:58:00	52	35,7	21
0:59:00	52	35,9	21
1:00:00	52	35,8	21
1:01:00	52	35,7	21
1:02:00	52	35,7	21
1:03:00	52	35,7	21
1:04:00	52	35,6	21
1:05:00	52	35,6	21
1:06:00	52	35,8	21
1:07:00	52	35,7	21
1:08:00	52	35,8	21
1:09:00	52	35,6	21
1:10:00	52	35,6	21
1:11:00	52	35,7	21
1:12:00	52	35,8	21
1:13:00	52	35,6	21
1:14:00	52	35,8	23
1:15:00	52	35,8	23
1:16:00	52	35,6	23
1:17:00	52	35,8	25
1:18:00	52	35,7	27
1:19:00	52	35,7	28
1:20:00	52	35,9	31
1:21:00	52	35,7	32
1:22:00	52	35,7	32
1:23:00	52	35,7	33
1:24:00	52	35,8	38
1:25:00	52	35,8	41
1:26:00	52	35,6	43
1:27:00	52	35,9	43
1:28:00	52	35,7	46
1:29:00	52	35,7	47
1:30:00	52	35,6	49
1:31:00	52	35,7	53
1:32:00	52	35,8	55
1:33:00	52	35,7	60
1:34:00	52	35,7	64
1:35:00	52	35,6	66
1:36:00	52	35,8	68
1:37:00	52	35,7	72
1:38:00	52	35,8	75
1:38:28			
1:38:28	52	35,7	76
1:39:28	52	36,1	78

File: project-root/data/Tests/Data Acquisition/2004 year (80)/UCA R Novy Urengoy Lightened cement 1460+3%CaCl2 (cool down).txt (part 2 of 2)
4:06:00	16	15,90	0,00
4:07:00	16		
4:08:00	15	15,88	0,00
4:09:00	16		
30:15:00	17	13,86	1,30
30:16:00	17	13,86	1,30
30:17:00	17	13,86	1,30
30:18:00	17	13,86	1,30
30:19:00	17	13,86	1,30
30:20:00	16	13,86	1,30
30:21:00	17	13,86	1,30
30:22:00	17	13,86	1,30
30:23:00	16	13,86	1,30
30:24:00	17	13,86	1,30
30:25:00	17	13,85	1,31
30:26:00	17	13,86	1,30
30:27:00	16	13,85	1,31
30:28:00	17	13,85	1,31
30:29:00	17	13,84	1,32
30:30:00	17	13,85	1,31
30:31:00	16	13,85	1,31
30:32:00	17	13,85	1,31
30:33:00	17	13,84	1,32
30:34:00	17	13,84	1,32
30:35:00	17	13,84	1,32
30:36:00	17	13,84	1,32
30:37:00	17	13,84	1,32
30:38:00	17	13,84	1,32
30:39:00	17	13,84	1,32
30:40:00	17	13,84	1,32
30:41:00	17	13,84	1,32
30:42:00	17	13,84	1,32
30:43:00	17	13,84	1,32
30:44:00	17	13,84	1,32
30:45:00	17	13,84	1,32
30:46:00	17	13,84	1,32
30:47:00	17	13,83	1,33
30:48:00	17	13,83	1,33
30:49:00	17	13,83	1,33
30:50:00	17	13,83	1,33
30:51:00	17	13,83	1,33
30:52:00	18	13,83	1,33
30:53:00	17	13,83	1,33
30:54:00	17	13,82	1,34
30:55:00	18	13,83	1,33
30:56:00	17	13,82	1,34
30:57:00	17	13,83	1,33
30:58:00	17	13,83	1,33
30:59:00	17	13,83	1,33
31:00:00	17	13,82	1,34
31:01:00	17	13,82	1,34
31:02:00	17	13,82	1,34
31:03:00	18	13,82	1,34
31:04:00	17	13,82	1,34
31:05:00	17	13,82	1,34
31:06:00	17	13,82	1,34
31:07:00	17	13,81	1,35
31:08:00	17	13,82	1,34
31:09:00	17	13,81	1,35
31:10:00	17	13,81	1,35
31:11:00	17	13,81	1,35
31:12:00	17	13,80	1,35
31:13:00	17	13,80	1,35
31:14:00	17	13,80	1,35
31:15:00	17	13,80	1,35
31:16:00	17	13,80	1,35
31:17:00	17	13,80	1,35
31:18:00	17	13,80	1,35
31:19:00	17	13,80	1,35
31:20:00	17	13,80	1,35
31:21:00	17	13,80	1,35
31:22:00	17	13,80	1,35
31:23:00	17	13,80	1,35
31:24:00	17	13,80	1,35
31:25:00	17	13,80	1,36
31:26:00	17	13,80	1,35
31:27:00	17	13,80	1,36
31:28:00	17	13,80	1,36
31:29:00	17	13,80	1,36
31:30:00	17	13,80	1,36
31:31:00	17	13,80	1,36
31:32:00	17	13,79	1,37
31:33:00	17	13,80	1,36
31:34:00	17	13,78	1,38
31:35:00	17	13,78	1,38
31:36:00	17	13,79	1,37
31:37:00	17	13,79	1,37
31:38:00	17	13,78	1,38
31:39:00	17	13,78	1,38
31:40:00	18	13,78	1,38
31:41:00	17	13,78	1,38
31:42:00	17	13,78	1,38
31:43:00	17	13,78	1,38
31:44:00	18	13,78	1,38
31:45:00	17	13,78	1,38
31:46:00	17	13,78	1,38
31:47:00	17	13,78	1,38
31:48:00	18	13,78	1,38
31:49:00	17	13,78	1,38
31:50:00	17	13,78	1,38
31:51:00	18	13,78	1,38
31:52:00	17	13,78	1,38
31:53:00	17	13,78	1,38
31:54:00	17	13,78	1,38
31:55:00	18	13,77	1,39
31:56:00	17	13,77	1,39
31:57:00	17	13,77	1,39
31:58:00	17	13,78	1,38
31:59:00	17	13,77	1,39
32:00:00	18	13,77	1,39
32:01:00	17	13,77	1,39
32:02:00	17	13,76	1,40
32:03:00	17	13,77	1,39
32:04:00	17	13,77	1,39
32:05:00	17	13,76	1,40
32:06:00	17	13,77	1,39
32:07:00	17	13,76	1,40
32:08:00	17	13,77	1,39
32:09:00	17	13,76	1,40
32:10:00	17	13,76	1,40
32:11:00	17	13,77	1,39
32:12:00	17	13,76	1,40
32:13:00	17	13,77	1,39
32:14:00	17	13,76	1,40
32:15:00	17	13,76	1,40
32:16:00	17	13,75	1,40
32:17:00	17	13,75	1,40
32:18:00	18	13,75	1,41
32:19:00	18	13,75	1,41
32:20:00	17	13,75	1,40
32:21:00	17	13,75	1,40
32:22:00	17	13,75	1,40
32:23:00	17	13,75	1,41
32:24:00	17	13,74	1,42
32:25:00	17	13,74	1,42
32:26:00	17	13,75	1,41
32:27:00	17	13,74	1,42
32:28:00	17	13,73	1,43
32:29:00	17	13,73	1,43
32:30:00	17	13,74	1,42
32:31:00	17	13,73	1,43
32:32:00	17	13,74	1,42
32:33:00	17	13,73	1,43
32:34:00	17	13,73	1,43
32:35:00	18	13,73	1,43
32:36:00	17	13,74	1,42
32:37:00	17	13,73	1,43
32:38:00	17	13,73	1,43
32:39:00	17	13,75	1,41
32:40:00	17	13,74	1,42
32:41:00	17	13,74	1,42
32:42:00	17	13,74	1,42
32:43:00	17	13,74	1,42
32:44:00	17	13,75	1,41
32:45:00	17	13,73	1,43
32:46:00	17	13,72	1,43
32:47:00	17	13,73	1,43
32:48:00	17	13,74	1,42
32:49:00	17	13,71	1,44
32:50:00	17	13,71	1,44
32:51:00	17	13,72	1,43
32:52:00	17	13,72	1,43
32:53:00	17	13,72	1,43
32:54:00	17	13,71	1,44
32:55:00	17	13,72	1,43
32:56:00	17	13,72	1,43
32:57:00	18	13,71	1,45
32:58:00	17	13,71	1,44
32:59:00	17	13,71	1,44
33:00:00	17	13,71	1,45
33:01:00	17	13,71	1,45
33:02:00	17	13,70	1,46
33:03:00	17	13,71	1,45
33:04:00	18	13,71	1,45
33:05:00	17	13,71	1,45
33:06:00	17	13,71	1,45
33:07:00	17	13,71	1,45
33:08:00	16	13,71	1,45
33:09:00	17	13,71	1,45
33:10:00	16	13,71	1,45
33:11:00	17	13,71	1,45
33:12:00	17	13,71	1,45
33:13:00	17	13,71	1,45
33:14:00	17	13,71	1,45
33:15:00	17	13,70	1,46
33:16:00	17	13,71	1,45
33:17:00	17	13,71	1,45
33:18:00	16	13,71	1,45
33:19:00	17	13,70	1,46
33:20:00	17	13,71	1,44
33:21:00	16	13,70	1,46
33:22:00	17	13,70	1,46
33:23:00	17	13,69	1,46
33:24:00	16	13,69	1,46
33:25:00	17	13,70	1,46
33:26:00	17	13,69	1,47
33:27:00	17	13,69	1,46
33:28:00	17	13,69	1,47
33:29:00	17	13,70	1,46
33:30:00	16	13,69	1,46
33:31:00	17	13,69	1,46
33:32:00	17	13,69	1,46
33:33:00	17	13,69	1,46
33:34:00	16	13,69	1,46
33:35:00	16	13,69	1,46
33:36:00	17	13,69	1,46
33:37:00	17	13,69	1,46
33:38:00	17	13,69	1,47
33:39:00	16	13,69	1,46
33:40:00	16	13,68	1,48
33:41:00	16	13,69	1,47
33:42:00	17	13,69	1,47
33:43:00	17	13,69	1,47
33:44:00	16	13,69	1,47
33:45:00	16	13,69	1,47
33:46:00	16	13,68	1,48
33:47:00	17	13,68	1,48
33:48:00	16	13,69	1,47
33:49:00	17	13,69	1,47
33:50:00	17	13,68	1,48
33:51:00	16	13,69	1,47
33:52:00	16	13,69	1,47
33:53:00	17	13,69	1,47
33:54:00	17	13,69	1,47
33:55:00	16	13,68	1,48
33:56:00	17	13,69	1,47
33:57:00	16	13,68	1,48
33:58:00	17	13,68	1,48
33:59:00	17	13,68	1,48
34:00:00	17	13,69	1,47
34:01:00	17	13,66	1,49
34:02:00	17	13,67	1,49
34:03:00	17	13,67	1,49
34:04:00	17	13,66	1,49
34:05:00	16	13,67	1,49
34:06:00	17	13,67	1,49
34:07:00	16	13,67	1,49
34:08:00	17	13,66	1,49
34:09:00	17	13,66	1,49
34:10:00	17	13,66	1,49
34:11:00	17	13,66	1,50
34:12:00	17	13,66	1,50
34:13:00	17	13,65	1,51
34:14:00	17	13,66	1,50
34:15:00	17	13,66	1,50
34:16:00	17	13,66	1,50
34:17:00	17	13,65	1,51
34:18:00	17	13,66	1,49
34:19:00	17	13,66	1,50
34:20:00	17	13,65	1,51
34:21:00	17	13,66	1,50
34:22:00	17	13,66	1,49
34:23:00	17	13,65	1,51
34:24:00	17	13,65	1,51
34:25:00	17	13,65	1,51
34:26:00	17	13,66	1,50
34:27:00	17	13,65	1,51
34:28:00	17	13,65	1,51
34:29:00	17	13,65	1,51
34:30:00	17	13,66	1,50
34:31:00	17	13,65	1,51
34:32:00	17	13,66	1,50
34:33:00	17	13,66	1,50
34:34:00	17	13,64	1,52
34:35:00	17	13,64	1,52
34:36:00	17	13,64	1,52
34:37:00	17	13,64	1,52
34:38:00	17	13,64	1,52
34:39:00	17	13,64	1,52
34:40:00	17	13,64	1,52
34:41:00	17	13,64	1,52
34:42:00	18	13,63	1,52
34:43:00	17	13,63	1,52
34:44:00	17	13,64	1,52
34:45:00	17	13,64	1,52
34:46:00	17	13,64	1,52
34:47:00	18	13,64	1,52
34:48:00	17	13,63	1,52
34:49:00	17	13,63	1,52
34:50:00	17	13,63	1,52
34:51:00	18	13,62	1,54
34:52:00	17	13,62	1,54
34:53:00	17	13,63	1,53
34:54:00	17	13,62	1,54
34:55:00	17	13,63	1,53
34:56:00	18	13,63	1,53
34:57:00	17	13,63	1,53
34:58:00	17	13,61	1,55
34:59:00	17	13,63	1,53
35:00:00	17	13,63	1,53
35:01:00	17	13,62	1,54
35:02:00	17	13,62	1,54
35:03:00	17	13,62	1,54
35:04:00	17	13,62	1,54
35:05:00	17	13,62	1,54
35:06:00	18	13,62	1,54
35:07:00	17	13,61	1,55
35:08:00	17	13,63	1,53
35:09:00	18	13,62	1,54
35:10:00	17	13,61	1,55
35:11:00	18	13,61	1,55
35:12:00	17	13,61	1,55
35:13:00	17	13,61	1,55
35:14:00	17	13,60	1,56
35:15:00	18	13,60	1,56
35:16:00	17	13,60	1,56
35:17:00	17	13,60	1,56
35:18:00	17	13,60	1,56
35:19:00	18	13,60	1,56
35:20:00	18	13,60	1,56
35:21:00	17	13,60	1,56
35:22:00	17	13,60	1,56
35:23:00	17	13,59	1,56
35:24:00	18	13,59	1,56
35:25:00	17	13,59	1,57
35:26:00	18	13,60	1,56
35:27:00	17	13,60	1,56
35:28:00	18	13,59	1,57
35:29:00	18	13,59	1,57
35:30:00	17	13,59	1,57
35:31:00	17	13,59	1,56
35:32:00	17	13,59	1,56
35:33:00	18	13,59	1,56
35:34:00	18	13,59	1,56
35:35:00	18	13,59	1,56
35:36:00	17	13,59	1,57
35:37:00	17	13,59	1,56
35:38:00	18	13,59	1,56
35:39:00	17	13,59	1,56
35:40:00	17	13,59	1,57
35:41:00	18	13,58	1,58
35:42:00	18	13,59	1,57
35:43:00	17	13,59	1,57
35:44:00	18	13,58	1,58
35:45:00	18	13,57	1,59
35:46:00	17	13,57	1,59
35:47:00	17	13,59	1,57
35:48:00	17	13,58	1,58
35:49:00	17	13,58	1,58
35:50:00	17	13,59	1,57
35:51:00	17	13,59	1,57
35:52:00	18	13,58	1,58
35:53:00	17	13,58	1,58
35:54:00	17	13,57	1,59
35:55:00	17	13,57	1,59
35:56:00	17	13,57	1,59
35:57:00	18	13,58	1,58
35:58:00	17	13,58	1,58
35:59:00	18	13,58	1,58
36:00:00	18	13,58	1,58
36:01:00	17	13,58	1,58
36:02:00	18	13,58	1,58
36:03:00	17	13,57	1,59
36:04:00	17	13,56	1,59
36:05:00	18	13,56	1,59
36:06:00	17	13,56	1,59
36:07:00	17	13,56	1,59
36:08:00	17	13,56	1,59
36:09:00	18	13,56	1,59
36:10:00	17	13,56	1,59
36:11:00	17	13,56	1,60
36:12:00	17	13,56	1,60
36:13:00	17	13,56	1,59
36:14:00	17	13,56	1,59
36:15:00	17	13,56	1,59
36:16:00	17	13,56	1,60
36:17:00	17	13,56	1,60
36:18:00	17	13,55	1,61
36:19:00	17	13,55	1,61
36:20:00	17	13,55	1,61
36:21:00	17	13,55	1,61
36:22:00	17	13,56	1,60
36:23:00	17	13,55	1,61
36:24:00	17	13,55	1,61
36:25:00	17	13,54	1,62
36:26:00	17	13,55	1,61
36:27:00	17	13,55	1,61
36:28:00	17	13,55	1,61
36:29:00	17	13,55	1,61
36:30:00	17	13,55	1,61
36:31:00	17	13,54	1,62
36:32:00	17	13,56	1,60
36:33:00	17	13,56	1,60
36:34:00	17	13,55	1,61
36:35:00	17	13,55	1,61
36:36:00	17	13,54	1,62
36:37:00	17	13,56	1,60
36:38:00	17	13,55	1,61
36:39:00	17	13,55	1,61
36:40:00	17	13,56	1,60
36:41:00	17	13,54	1,62
36:42:00	17	13,55	1,61
36:43:00	17	13,54	1,63
36:44:00	17	13,54	1,63
36:45:00	17	13,54	1,62
36:46:00	17	13,54	1,62
36:47:00	17	13,54	1,63
36:48:00	17	13,53	1,63
36:49:00	17	13,54	1,62
36:50:00	17	13,54	1,62
36:51:00	17	13,54	1,62
36:52:00	17	13,54	1,63
36:53:00	16	13,54	1,63
36:54:00	17	13,54	1,63
36:55:00	17	13,54	1,63
36:56:00	17	13,54	1,63
36:57:00	17	13,54	1,63
36:58:00	16	13,54	1,63
36:59:00	16	13,54	1,63
37:00:00	16	13,53	1,63
37:01:00	16	13,53	1,63
37:02:00	17	13,52	1,64
37:03:00	17	13,53	1,63
37:04:00	16	13,52	1,64
37:05:00	16	13,52	1,64
37:06:00	16	13,52	1,64
37:07:00	16	13,53	1,63
37:08:00	16	13,52	1,64
37:09:00	16	13,52	1,64
37:10:00	17	13,53	1,63
37:11:00	16	13,52	1,64
37:12:00	17	13,51	1,65
37:13:00	16	13,51	1,65
37:14:00	16	13,51	1,65
37:15:00	16	13,52	1,64
37:16:00	16	13,52	1,64
37:17:00	16	13,51	1,65
37:18:00	16	13,52	1,64
37:19:00	16	13,52	1,64
37:20:00	16	13,52	1,64
37:21:00	16	13,50	1,66
37:22:00	16	13,50	1,66
37:23:00	16	13,51	1,65
37:24:00	16	13,52	1,64
37:25:00	16	13,51	1,65
37:26:00	16	13,50	1,66
37:27:00	16	13,50	1,66
37:28:00	16	13,50	1,66
37:29:00	16	13,51	1,65
37:30:00	16	13,51	1,65
37:31:00	16	13,50	1,66
37:32:00	16	13,50	1,66
37:33:00	16	13,50	1,66
37:34:00	17	13,50	1,66
37:35:00	16	13,50	1,66
37:36:00	16	13,50	1,66
37:37:00	16	13,50	1,67
37:38:00	16	13,50	1,66
37:39:00	16	13,50	1,67
37:40:00	16	13,50	1,67
37:41:00	16	13,50	1,67
37:42:00	17	13,50	1,67
37:43:00	16	13,50	1,67
37:44:00	16	13,50	1,67
37:45:00	17	13,50	1,67
37:46:00	17	13,49	1,67
37:47:00	16	13,49	1,67
37:48:00	16	13,50	1,67
37:49:00	17	13,50	1,67
37:50:00	16	13,49	1,67
37:51:00	16	13,49	1,67
37:52:00	16	13,48	1,68
37:53:00	16	13,49	1,67
37:54:00	16	13,50	1,67
37:55:00	17	13,49	1,67
37:56:00	16	13,48	1,68
37:57:00	16	13,49	1,67
37:58:00	16	13,49	1,67
37:59:00	16	13,49	1,67
38:00:00	16	13,49	1,67
38:01:00	16	13,49	1,67
38:02:00	16	13,49	1,67
38:03:00	17	13,49	1,67
38:04:00	16	13,48	1,68
38:05:00	16	13,49	1,67
38:06:00	16	13,49	1,67
38:07:00	16	13,49	1,67
38:08:00	16	13,48	1,68
38:09:00	16	13,48	1,69
38:10:00	16	13,48	1,69
38:11:00	16	13,48	1,69
38:12:00	16	13,48	1,69
38:13:00	16	13,48	1,69
38:14:00	16	13,48	1,69
38:15:00	16	13,48	1,69
38:16:00	16	13,48	1,69
38:17:00	16	13,48	1,69
38:18:00	16	13,48	1,69
38:19:00	16	13,48	1,69
38:20:00	16	13,48	1,69
38:21:00	17	13,47	1,70
38:22:00	16	13,47	1,70
38:23:00	16	13,47	1,70
38:24:00	16	13,47	1,70
38:25:00	16	13,47	1,70
38:26:00	16	13,47	1,70
38:27:00	16	13,47	1,70
38:28:00	16	13,47	1,70
38:29:00	16	13,47	1,70
38:30:00	16	13,47	1,70
38:31:00	16	13,47	1,70
38:32:00	17	13,47	1,70
38:33:00	16	13,47	1,70
38:34:00	16	13,47	1,70
38:35:00	16	13,47	1,70
38:36:00	16	13,47	1,70
38:37:00	17	13,47	1,70
38:38:00	16	13,47	1,70
38:39:00	17	13,46	1,71
38:40:00	17	13,46	1,71
38:41:00	17	13,46	1,71
38:42:00	16	13,46	1,71
38:43:00	17	13,45	1,72
38:44:00	17	13,45	1,72
38:45:00	16	13,46	1,71
38:46:00	17	13,45	1,72
38:47:00	17	13,45	1,72
38:48:00	17	13,45	1,72
38:49:00	17	13,45	1,72
38:50:00	16	13,45	1,72
38:51:00	17	13,45	1,72
38:52:00	17	13,45	1,72
38:53:00	17	13,45	1,72
38:54:00	17	13,45	1,72
38:55:00	17	13,45	1,72
38:56:00	17	13,45	1,72
38:57:00	16	13,45	1,72
38:58:00	16	13,45	1,72
38:59:00	16	13,45	1,72
39:00:00	17	13,45	1,72
39:01:00	17	13,45	1,72
39:02:00	17	13,45	1,72
39:03:00	17	13,45	1,72
39:04:00	17	13,45	1,72
39:05:00	17	13,44	1,73
39:06:00	17	13,44	1,73
39:07:00	17	13,44	1,73
39:08:00	17	13,44	1,73
39:09:00	17	13,44	1,73
39:10:00	17	13,45	1,72
39:11:00	17	13,44	1,73
39:12:00	17	13,44	1,73
39:13:00	17	13,44	1,73
39:14:00	17	13,44	1,73
39:15:00	16	13,44	1,73
39:16:00	16	13,44	1,73
39:17:00	16	13,44	1,73
39:18:00	17	13,44	1,73
39:19:00	17	13,44	1,73
39:20:00	17	13,44	1,73
39:21:00	17	13,43	1,74
39:22:00	17	13,45	1,72
39:23:00	17	13,43	1,74
39:24:00	17	13,44	1,73
39:25:00	17	13,44	1,73
39:26:00	17	13,43	1,74
39:27:00	16	13,44	1,73
39:28:00	17	13,44	1,73
39:29:00	17	13,43	1,74
39:30:00	17	13,43	1,74
39:31:00	17	13,43	1,74
39:32:00	17	13,43	1,74
39:33:00	17	13,43	1,74
39:34:00	17	13,43	1,74
39:35:00	17	13,43	1,74
39:36:00	17	13,43	1,74
39:37:00	17	13,43	1,74
39:38:00	17	13,42	1,75
39:39:00	17	13,42	1,75
39:40:00	17	13,42	1,75
39:41:00	17	13,42	1,75
39:42:00	17	13,42	1,75
39:43:00	17	13,42	1,75
39:44:00	17	13,42	1,75
39:45:00	17	13,42	1,75
39:46:00	17	13,42	1,75
39:47:00	17	13,41	1,76
39:48:00	17	13,42	1,75
39:49:00	17	13,41	1,76
39:50:00	17	13,42	1,75
39:51:00	17	13,41	1,76
39:52:00	17	13,42	1,75
39:53:00	17	13,42	1,75
39:54:00	17	13,42	1,75
39:55:00	17	13,41	1,76
39:56:00	17	13,41	1,76
39:57:00	17	13,41	1,76
39:58:00	17	13,41	1,76
39:59:00	17	13,41	1,76
40:00:00	17	13,41	1,76
40:01:00	17	13,41	1,76
40:02:00	17	13,41	1,76
40:03:00	17	13,41	1,76
40:04:00	17	13,41	1,77
40:05:00	17	13,41	1,77
40:06:00	17	13,41	1,77
40:07:00	17	13,41	1,77
40:08:00	17	13,41	1,77
40:09:00	17	13,41	1,77
40:10:00	17	13,41	1,77
40:11:00	17	13,41	1,77
40:12:00	17	13,41	1,77
40:13:00	17	13,41	1,77
40:14:00	17	13,41	1,77
40:15:00	17	13,41	1,77
40:16:00	17	13,41	1,77
40:17:00	17	13,40	1,77
40:18:00	17	13,40	1,77
40:19:00	17	13,40	1,77
40:20:00	17	13,40	1,77
40:21:00	17	13,40	1,77
40:22:00	17	13,40	1,77
40:23:00	17	13,40	1,77
40:24:00	17	13,40	1,77
40:25:00	17	13,40	1,77
40:26:00	17	13,40	1,77
40:27:00	17	13,40	1,77
40:28:00	16	13,40	1,77
40:29:00	17	13,40	1,77
40:30:00	17	13,39	1,78
40:31:00	17	13,40	1,77
40:32:00	17	13,39	1,78
40:33:00	17	13,39	1,78
40:34:00	17	13,39	1,78
40:35:00	17	13,39	1,78
40:36:00	17	13,39	1,78
40:37:00	16	13,39	1,78
40:38:00	17	13,39	1,78
40:39:00	17	13,39	1,78
40:40:00	17	13,39	1,78
40:41:00	17	13,39	1,79
40:42:00	17	13,39	1,79
40:43:00	17	13,39	1,79
40:44:00	16	13,39	1,79
40:45:00	16	13,39	1,79
40:46:00	17	13,39	1,79
40:47:00	17	13,39	1,79
40:48:00	16	13,39	1,79
40:49:00	16	13,39	1,79
40:50:00	17	13,39	1,79
40:51:00	17	13,39	1,79
40:52:00	17	13,39	1,79
40:53:00	17	13,39	1,79
40:54:00	17	13,39	1,79
40:55:00	17	13,39	1,79
40:56:00	17	13,39	1,79
40:57:00	17	13,39	1,79
40:58:00	17	13,39	1,79
40:59:00	16	13,39	1,79
41:00:00	16	13,39	1,79
41:01:00	16	13,38	1,80
41:02:00	17	13,39	1,79
41:03:00	16	13,39	1,79
41:04:00	16	13,38	1,80
41:05:00	16	13,37	1,81
41:06:00	17	13,38	1,80
41:07:00	16	13,38	1,80
41:08:00	16	13,38	1,80
41:09:00	16	13,37	1,81
41:10:00	16	13,37	1,81
41:11:00	16	13,37	1,81
41:12:00	16	13,37	1,81
41:13:00	17	13,37	1,81
41:14:00	16	13,37	1,81
41:15:00	16	13,37	1,81
41:16:00	16	13,37	1,81
41:17:00	16	13,36	1,82
41:18:00	16	13,37	1,81
41:19:00	16	13,36	1,82
41:20:00	16	13,37	1,81
41:21:00	16	13,37	1,81
41:22:00	16	13,37	1,81
41:23:00	16	13,36	1,82
41:24:00	16	13,36	1,82
41:25:00	16	13,37	1,81
41:26:00	16	13,36	1,82
41:27:00	16	13,36	1,82
41:28:00	16	13,36	1,82
41:29:00	16	13,36	1,82
41:30:00	16	13,36	1,82
41:31:00	16	13,36	1,82
41:32:00	16	13,36	1,82
41:33:00	16	13,36	1,82
41:34:00	16	13,36	1,82
41:35:00	16	13,36	1,82
41:36:00	16	13,36	1,82
41:37:00	16	13,36	1,82
41:38:00	16	13,36	1,82
41:39:00	16	13,36	1,82
41:40:00	16	13,36	1,82
41:41:00	16	13,36	1,82
41:42:00	16	13,36	1,82
41:43:00	16	13,36	1,82
41:44:00	16	13,36	1,82
41:45:00	16	13,36	1,83
41:46:00	16	13,36	1,83
41:47:00	16	13,36	1,83
41:48:00	16	13,36	1,82
41:49:00	16	13,36	1,83
41:50:00	16	13,36	1,83
41:51:00	16	13,35	1,83
41:52:00	16	13,35	1,83
41:53:00	16	13,36	1,83
41:54:00	16	13,35	1,83
41:55:00	16	13,36	1,83
41:56:00	16	13,34	1,84
41:57:00	16	13,35	1,83
41:58:00	16	13,35	1,83
41:59:00	16	13,35	1,83
42:00:00	16	13,35	1,83
42:01:00	16	13,35	1,83
42:02:00	16	13,35	1,83
42:03:00	16	13,35	1,83
42:04:00	16	13,34	1,84
42:05:00	16	13,36	1,83
42:06:00	16	13,34	1,84
42:07:00	16	13,35	1,83
42:08:00	16	13,34	1,84
42:09:00	15	13,34	1,84
42:10:00	16	13,34	1,84
42:11:00	16	13,34	1,84
42:12:00	16	13,34	1,84
42:13:00	16	13,34	1,84
42:14:00	16	13,34	1,84
42:15:00	16	13,34	1,84
42:16:00	15	13,34	1,84
42:17:00	16	13,35	1,83
42:18:00	16	13,34	1,84
42:19:00	16	13,34	1,84
42:20:00	16	13,34	1,84
42:21:00	15	13,34	1,84
42:22:00	16	13,34	1,84
42:23:00	16	13,34	1,84
42:24:00	16	13,34	1,84
42:25:00	16	13,34	1,84
42:26:00	16	13,34	1,84
42:27:00	16	13,34	1,84
42:28:00	15	13,34	1,84
42:29:00	16	13,34	1,84
42:30:00	16	13,33	1,85
42:31:00	15	13,33	1,85
42:32:00	15	13,34	1,84
42:33:00	15	13,33	1,85
42:34:00	16	13,33	1,85
42:35:00	16	13,32	1,86
42:36:00	16	13,32	1,86
42:37:00	15	13,32	1,86
42:38:00	16	13,32	1,86
42:39:00	16	13,33	1,85
42:40:00	15	13,32	1,86
42:41:00	15	13,32	1,86
42:42:00	16	13,32	1,86
42:43:00	16	13,32	1,86
42:44:00	15	13,32	1,86
42:45:00	15	13,32	1,86
42:46:00	16	13,32	1,86
42:47:00	15	13,32	1,86
42:48:00	15	13,32	1,86
42:49:00	15	13,32	1,86
42:50:00	15	13,32	1,87
42:51:00	15	13,32	1,87
42:52:00	16	13,32	1,86
42:53:00	16	13,32	1,87
42:54:00	15	13,32	1,87
42:55:00	15	13,32	1,87
42:56:00	16	13,32	1,86
42:57:00	16	13,32	1,86
42:58:00	15	13,32	1,87
42:59:00	16	13,32	1,87
43:00:00	15	13,32	1,87
43:01:00	15	13,32	1,86
43:02:00	15	13,32	1,87
43:03:00	15	13,32	1,87
43:04:00	16	13,32	1,87
43:05:00	15	13,32	1,87
43:06:00	15	13,32	1,87
43:07:00	15	13,32	1,87
43:08:00	15	13,32	1,86
43:09:00	15	13,32	1,87
43:10:00	15	13,32	1,87
43:11:00	15	13,31	1,88
43:12:00	15	13,32	1,87
43:13:00	15	13,32	1,87
43:14:00	15	13,32	1,87
43:15:00	15	13,32	1,86
43:16:00	15	13,32	1,87
43:17:00	15	13,31	1,88
43:18:00	15	13,32	1,87
43:19:00	15	13,32	1,87
43:20:00	15	13,31	1,88
43:21:00	15	13,31	1,88
43:22:00	15	13,31	1,88
43:23:00	15	13,31	1,88
43:24:00	15	13,30	1,89
43:25:00	15	13,31	1,88
43:26:00	15	13,30	1,89
43:27:00	15	13,30	1,89
43:28:00	15	13,30	1,89
43:29:00	15	13,30	1,89
43:30:00	15	13,30	1,89
43:31:00	15	13,30	1,89
43:32:00	15	13,30	1,89
43:33:00	15	13,30	1,89
43:34:00	15	13,30	1,89
43:35:00	15	13,30	1,89
43:36:00	15	13,30	1,89
43:37:00	14	13,30	1,89
43:38:00	15	13,30	1,89
43:39:00	15	13,30	1,89
43:40:00	14	13,30	1,89
43:41:00	15	13,30	1,89
43:42:00	14	13,30	1,89
43:43:00	14	13,30	1,89
43:44:00	14	13,30	1,89
43:45:00	15	13,30	1,89
43:46:00	14	13,30	1,89
43:47:00	14	13,31	1,88
43:48:00	14	13,30	1,89
43:49:00	14	13,30	1,89
43:50:00	14	13,30	1,89
43:51:00	14	13,30	1,89
43:52:00	14	13,30	1,89
43:53:00	14	13,30	1,89
43:54:00	14	13,30	1,89
43:55:00	14	13,30	1,89
43:56:00	14	13,30	1,89
43:57:00	14	13,30	1,89
43:58:00	14	13,30	1,89
43:59:00	14	13,30	1,89
44:00:00	14	13,30	1,89
44:01:00	14	13,29	1,90
44:02:00	14	13,30	1,89
44:03:00	14	13,29	1,90
44:04:00	14	13,30	1,89
44:05:00	14	13,29	1,90
44:06:00	14	13,29	1,90
44:07:00	14	13,29	1,90
44:08:00	14	13,29	1,90
44:09:00	14	13,30	1,89
44:10:00	14	13,30	1,89
44:11:00	14	13,29	1,90
44:12:00	14	13,30	1,89
44:13:00	14	13,29	1,90
44:14:00	14	13,30	1,89
44:15:00	14	13,30	1,89
44:16:00	14	13,29	1,90
44:17:00	14	13,30	1,89
44:18:00	14	13,30	1,89
44:19:00	14	13,30	1,89
44:20:00	14	13,30	1,89
44:21:00	14	13,30	1,89
44:22:00	13	13,30	1,89
44:23:00	13	13,30	1,89
44:24:00	13	13,30	1,89
44:25:00	14	13,30	1,89
44:26:00	13	13,29	1,90
44:27:00	13	13,29	1,90
44:28:00	14	13,29	1,90
44:29:00	13	13,29	1,90
44:30:00	13	13,29	1,90
44:31:00	13	13,29	1,90
44:32:00	13	13,29	1,90
44:33:00	14	13,28	1,91
44:34:00	14	13,29	1,90
44:35:00	13	13,29	1,90
44:36:00	14	13,30	1,89
44:37:00	13	13,28	1,91
44:38:00	13	13,28	1,91
44:39:00	13	13,28	1,91
44:40:00	13	13,28	1,91
44:41:00	13	13,28	1,91
44:42:00	13	13,28	1,91
44:43:00	13	13,28	1,91
44:44:00	14	13,28	1,91
44:45:00	13	13,28	1,91
44:46:00	13	13,28	1,91
44:47:00	13	13,28	1,91
44:48:00	13	13,28	1,91
44:49:00	13	13,28	1,91
44:50:00	13	13,28	1,91
44:51:00	13	13,28	1,91
44:52:00	13	13,28	1,91
44:53:00	13	13,27	1,92
44:54:00	13	13,28	1,91
44:55:00	13	13,28	1,91
44:56:00	13	13,27	1,92
44:57:00	13	13,27	1,92
44:58:00	13	13,27	1,92
44:59:00	13	13,27	1,92
45:00:00	13	13,27	1,92
45:01:00	13	13,28	1,91
45:02:00	13	13,28	1,91
45:03:00	13	13,28	1,91
45:04:00	13	13,28	1,91
45:05:00	13	13,28	1,91
45:06:00	13	13,27	1,92
45:07:00	13	13,27	1,92
45:08:00	13	13,27	1,92
45:09:00	13	13,28	1,91
45:10:00	13	13,28	1,91
45:11:00	13	13,28	1,91
45:12:00	13	13,28	1,91
45:13:00	13	13,27	1,92
45:14:00	13	13,27	1,92
45:15:00	13	13,27	1,93
45:16:00	13	13,27	1,92
45:17:00	13	13,27	1,93
45:18:00	13	13,27	1,92
45:19:00	13	13,27	1,92
45:20:00	13	13,27	1,92
45:21:00	13	13,27	1,92
45:22:00	13	13,27	1,93
45:23:00	13	13,27	1,93
45:24:00	13	13,27	1,93
45:25:00	13	13,27	1,93
45:26:00	13	13,27	1,93
45:27:00	13	13,27	1,93
45:28:00	13	13,27	1,93
45:29:00	13	13,27	1,93
45:30:00	13	13,27	1,93
45:31:00	13	13,27	1,93
45:32:00	13	13,27	1,93
45:33:00	13	13,27	1,93
45:34:00	13	13,27	1,93
45:35:00	13	13,27	1,93
45:36:00	13	13,26	1,94
45:37:00	13	13,27	1,93
45:38:00	13	13,27	1,93
45:39:00	13	13,27	1,93
45:40:00	13	13,27	1,93
45:41:00	13	13,27	1,93
45:42:00	13	13,27	1,93
45:43:00	13	13,26	1,94
45:44:00	13	13,26	1,94
45:45:00	13	13,26	1,94
45:46:00	13	13,26	1,94
45:47:00	13	13,26	1,94
45:48:00	13	13,26	1,94
45:49:00	13	13,26	1,94
45:50:00	13	13,26	1,94
45:51:00	13	13,26	1,94
45:52:00	13	13,26	1,94
45:53:00	13	13,26	1,94
45:54:00	13	13,26	1,94
45:55:00	13	13,26	1,94
45:56:00	13	13,26	1,94
45:57:00	13	13,26	1,94
45:58:00	13	13,26	1,94
45:59:00	13	13,26	1,94
46:00:00	13	13,26	1,94
46:01:00	13	13,26	1,94
46:02:00	13	13,26	1,94
46:03:00	13	13,25	1,95
46:04:00	13	13,25	1,95
46:05:00	13	13,25	1,95
46:06:00	13	13,25	1,95
46:07:00	13	13,25	1,95
46:08:00	13	13,25	1,95
46:09:00	13	13,25	1,95
46:10:00	13	13,25	1,95
46:11:00	13	13,25	1,95
46:12:00	13	13,24	1,96
46:13:00	13	13,24	1,96
46:14:00	13	13,25	1,95
46:15:00	13	13,25	1,95
46:16:00	13	13,25	1,95
46:17:00	13	13,25	1,95
46:18:00	13	13,25	1,95
46:19:00	13	13,24	1,96
46:20:00	13	13,24	1,96
46:21:00	13	13,25	1,95
46:22:00	13	13,24	1,96
46:23:00	12	13,24	1,96
46:24:00	13	13,25	1,95
46:25:00	13	13,25	1,95
46:26:00	13	13,25	1,95
46:27:00	13	13,25	1,95
46:28:00	12	13,24	1,96
46:29:00	12	13,25	1,95
46:30:00	13	13,25	1,95
46:31:00	13	13,25	1,95
46:32:00	13	13,25	1,95
46:33:00	12	13,24	1,96
46:34:00	12	13,24	1,96
46:35:00	12	13,25	1,95
46:36:00	12	13,25	1,95
46:37:00	13	13,25	1,95
46:38:00	12	13,25	1,95
46:39:00	13	13,25	1,95
46:40:00	12	13,25	1,95
46:41:00	13	13,26	1,94
46:42:00	12	13,25	1,95
46:43:00	12	13,24	1,96
46:44:00	13	13,24	1,96
46:45:00	13	13,24	1,96
46:46:00	12	13,24	1,96
46:47:00	12	13,24	1,96
46:48:00	12	13,23	1,97
46:49:00	12	13,23	1,97
46:50:00	13	13,24	1,96
46:51:00	12	13,23	1,97
46:52:00	13	13,24	1,96
46:53:00	12	13,24	1,96
46:54:00	12	13,23	1,97
46:55:00	12	13,24	1,96
46:56:00	13	13,23	1,97
46:57:00	12	13,24	1,96
46:58:00	13	13,23	1,97
46:59:00	12	13,23	1,97
47:00:00	12	13,23	1,97
47:01:00	13	13,23	1,97
47:02:00	13	13,23	1,97
47:03:00	12	13,23	1,97
47:04:00	13	13,23	1,97
47:05:00	13	13,23	1,97
47:06:00	13	13,23	1,97
47:07:00	13	13,23	1,97
47:08:00	12	13,23	1,97
47:09:00	13	13,23	1,97
47:10:00	13	13,23	1,97
47:11:00	12	13,23	1,98
47:12:00	12	13,23	1,98
47:13:00	13	13,23	1,98
47:14:00	13	13,23	1,98
47:15:00	12	13,23	1,98
47:16:00	13	13,23	1,98
47:17:00	13	13,23	1,98
47:18:00	13	13,22	1,98
47:19:00	13	13,23	1,98
47:20:00	13	13,23	1,98
47:21:00	13	13,23	1,98
47:22:00	13	13,23	1,98
47:23:00	13	13,23	1,98
47:24:00	13	13,23	1,98
47:25:00	13	13,23	1,98
47:26:00	13	13,22	1,98
47:27:00	13	13,23	1,98
47:28:00	13	13,22	1,98
47:29:00	13	13,22	1,98
47:30:00	13	13,22	1,98
47:31:00	13	13,22	1,98
47:32:00	13	13,22	1,98
47:33:00	13	13,22	1,98
47:34:00	13	13,22	1,98
47:35:00	13	13,22	1,98
47:36:00	13	13,22	1,98
47:37:00	13	13,22	1,98
47:38:00	13	13,22	1,98
47:39:00	13	13,22	1,98
47:40:00	13	13,22	1,98
47:41:00	13	13,22	1,98
47:42:00	13	13,22	1,98
47:43:00	13	13,22	1,98
47:44:00	13	13,22	1,98
47:45:00	13	13,22	1,98
47:46:00	13	13,21	1,99
47:47:00	13	13,22	1,98
47:48:00	13	13,22	1,98
47:49:00	13	13,21	1,99
47:50:00	13	13,21	1,99
47:51:00	13	13,21	1,99
47:52:00	13	13,21	1,99
47:53:00	13	13,21	1,99
47:54:00	13	13,21	1,99
47:55:00	14	13,22	1,98
47:56:00	13	13,21	1,99
47:57:00	13	13,21	1,99
47:58:00	13	13,21	1,99
47:59:00	14	13,21	1,99
48:00:00	14	13,21	1,99
48:01:00	13	13,21	1,99
48:02:00	13	13,21	2,00
48:03:00	13	13,21	2,00
48:04:00	13	13,21	2,00
48:05:00	13	13,21	2,00
48:06:00	13	13,21	2,00
48:07:00	13	13,21	2,00
48:08:00	14	13,21	2,00
48:09:00	14	13,21	2,00
48:10:00	13	13,21	2,00
48:11:00	14	13,21	1,99
48:12:00	14	13,21	2,00
48:13:00	14	13,21	2,00
48:14:00	14	13,21	2,00
48:15:00	14	13,21	2,00
48:16:00	14	13,21	2,00
48:17:00	14	13,21	2,00
48:18:00	14	13,21	2,00
48:19:00	13	13,21	2,00
48:20:00	14	13,21	2,00
48:21:00	14	13,20	2,01
48:22:00	14	13,21	2,00
48:23:00	13	13,21	2,00
48:24:00	13	13,20	2,01
48:25:00	14	13,20	2,01
48:26:00	14	13,20	2,01
48:27:00	14	13,20	2,01
48:28:00	14	13,21	2,00
48:29:00	14	13,21	2,00
48:30:00	14	13,20	2,01
48:31:00	14	13,20	2,01
48:32:00	14	13,20	2,01
48:33:00	13	13,20	2,01
48:34:00	14	13,20	2,01
48:35:00	14	13,20	2,01
48:36:00	14	13,20	2,01
48:37:00	13	13,20	2,01
48:38:00	14	13,20	2,01
48:39:00	14	13,20	2,01
48:40:00	14	13,20	2,01
48:41:00	14	13,20	2,01
48:42:00	13	13,20	2,01
48:43:00	14	13,20	2,01
48:44:00	14	13,20	2,01
48:45:00	14	13,21	2,00
48:46:00	14	13,19	2,02
48:47:00	14	13,20	2,01
48:48:00	14	13,20	2,01
48:49:00	14	13,20	2,01
48:50:00	14	13,19	2,02
48:51:00	14	13,19	2,02
48:52:00	14	13,19	2,02
48:53:00	14	13,19	2,02
48:54:00	14	13,19	2,02
